Repository: Jack-Liu0227/BERT_ML

# BERT_ML: Alloy Property Prediction Benchmark & Experiment Suite

[中文说明](./README.zh-CN.md)

BERT_ML is a modular, reproducible research benchmark for predicting mechanical properties of multi-component alloys across both In-Distribution (I.I.D.) and Out-of-Distribution (OOD) regimes. The repository integrates traditional tabular machine learning, deep neural networks, multimodal materials language model embeddings (SciBERT, SteelBERT, MatSciBERT), Tabular Prior-data Fitted Networks (TabPFN v2), and LLM-based property predictors (LLMProp).

---

File: datasets/Al_Alloys/Al_mechanical_dataset/Al_mechanical_dataset_with_processing_contain_all.csv (part 1 of 3)
Processing_Description,YS(MPa),UTS(MPa),El(%),Ag(wt%),Al(wt%),B(wt%),Be(wt%),Bi(wt%),Cd(wt%),Co(wt%),Cr(wt%),Cu(wt%),Er(wt%),Eu(wt%),Fe(wt%),Ga(wt%),Li(wt%),Mg(wt%),Mn(wt%),Ni(wt%),Pb(wt%),Sc(wt%),Si(wt%),Sn(wt%),Ti(wt%),V(wt%),Zn(wt%),Zr(wt%)
Solutionised  + Artificially peak aged,583.3,651.6,16.8,0.0,88.011,0.0,0.0,0.0,0.0,0.0,0.0,1.9800000000000002,0.0,0.0,0.055,0.0,0.0,2.12,0.0,0.0,0.0,0.0,0.033999999999990003,0.0,0.0,0.0,7.68,0.12
Solutionised + Artificially over aged,513.0,557.0,15.4,0.0,88.011,0.0,0.0,0.0,0.0,0.0,0.0,1.9800000000000002,0.0,0.0,0.055,0.0,0.0,2.12,0.0,0.0,0.0,0.0,0.033999999999990003,0.0,0.0,0.0,7.68,0.12
Solutionised  + Artificially peak aged,300.0,320.0,10.5,0.0,99.45,0.0,0.0,0.0,0.0,0.0,0.0,0.0,0.0,0.0,0.0,0.0,0.0,0.0,0.0,0.0,0.0,0.5499999999999999,0.0,0.0,0.0,0.0,0.0,0.0
Solutionised  + Artificially peak aged,265.0,280.0,4.5,0.0,99.25,0.0,0.0,0.0,0.0,0.0,0.0,0.0,0.0,0.0,0.0,0.0,0.0,0.0,0.0,0.0,0.0,0.75,0.0,0.0,0.0,0.0,0.0,0.0
Solutionised  + Artificially peak aged,290.0,325.0,7.0,0.0,99.0,0.0,0.0,0.0,0.0,0.0,0.0,0.0,0.0,0.0,0.0,0.0,0.0,0.0,0.0,0.0,0.0,1.0,0.0,0.0,0.0,0.0,0.0,0.0
Solutionised  + Artificially peak aged,220.0,270.0,7.5,0.0,98.75,0.0,0.0,0.0,0.0,0.0,0.0,0.0,0.0,0.0,0.0,0.0,0.0,0.0,0.0,0.0,0.0,1.25,0.0,0.0,0.0,0.0,0.0,0.0
Solutionised  + Artificially peak aged,90.0,190.0,25.0,0.0,96.0,0.0,0.0,0.0,0.0,0.0,0.0,0.0,0.0,0.0,0.0,0.0,0.0,4.0,0.0,0.0,0.0,0.0,0.0,0.0,0.0,0.0,0.0,0.0
Solutionised  + Artificially peak aged,350.0,430.0,13.0,0.0,95.5,0.0,0.0,0.0,0.0,0.0,0.0,0.0,0.0,0.0,0.0,0.0,0.0,4.0,0.0,0.0,0.0,0.5,0.0,0.0,0.0,0.0,0.0,0.0
Solutionised  + Artificially peak aged,410.0,530.0,8.0,0.0,95.0,0.0,0.0,0.0,0.0,0.0,0.0,0.0,0.0,0.0,0.0,0.0,0.0,4.0,0.0,0.0,0.0,1.0,0.0,0.0,0.0,0.0,0.0,0.0
No Processing,80.0,135.0,1.8,0.06999999999999999,92.08,0.0,0.0,0.0,0.0,0.0,0.0,6.370000000000001,0.0,0.0,0.5700000000000001,0.0,0.0,0.01,0.18,0.0,0.0,0.0,0.0,0.0,0.06,0.0,0.66,0.0
No Processing,85.0,135.0,1.8,0.0,91.60000000000001,0.0,0.0,0.0,0.0,0.0,0.0,6.8500000000000005,0.0,0.0,0.6,0.0,0.0,0.01,0.2,0.0,0.0,0.0,0.0,0.0,0.06,0.0,0.6799999999999999,0.0
No Processing,100.0,165.0,2.0,0.03,91.53,0.0,0.0,0.0,0.0,0.0,0.0,6.78,0.0,0.0,0.62,0.0,0.0,0.01,0.19,0.0,0.0,0.0,0.0,0.0,0.08,0.0,0.76,0.0
No Processing,90.0,150.0,1.8,0.1,91.51,0.0,0.0,0.0,0.0,0.0,0.0,6.84,0.0,0.0,0.61,0.0,0.0,0.01,0.18,0.0,0.0,0.0,0.0,0.0,0.02,0.0,0.73,0.0
Solutionised,130.0,225.0,4.0,0.06999999999999999,92.08,0.0,0.0,0.0,0.0,0.0,0.0,6.370000000000001,0.0,0.0,0.5700000000000001,0.0,0.0,0.01,0.18,0.0,0.0,0.0,0.0,0.0,0.06,0.0,0.66,0.0
Solutionised,125.0,240.0,6.0,0.0,91.60000000000001,0.0,0.0,0.0,0.0,0.0,0.0,6.8500000000000005,0.0,0.0,0.6,0.0,0.0,0.01,0.2,0.0,0.0,0.0,0.0,0.0,0.06,0.0,0.6799999999999999,0.0
Solutionised,130.0,230.0,4.0,0.03,91.53,0.0,0.0,0.0,0.0,0.0,0.0,6.78,0.0,0.0,0.62,0.0,0.0,0.01,0.19,0.0,0.0,0.0,0.0,0.0,0.08,0.0,0.76,0.0
Solutionised,140.0,220.0,3.0,0.1,91.51,0.0,0.0,0.0,0.0,0.0,0.0,6.84,0.0,0.0,0.61,0.0,0.0,0.01,0.18,0.0,0.0,0.0,0.0,0.0,0.02,0.0,0.73,0.0
Strain hardened,58.6,166.0,20.0,0.0,96.9484742,0.0,0.0,0.0,0.0,0.0,0.0,0.1250625,0.0,0.0,0.35017509999998997,0.0,0.0,1.0505253,1.2506253,0.0,0.0,0.0,0.150075,0.0,0.0,0.0,0.1250625,0.0
Strain hardened,106.0,191.5,15.0,0.0,96.7725794,0.0,0.0,0.0,0.0,0.0,0.2501876,0.0500375,0.0,0.0,0.20015010000000003,0.0,0.0,2.5018764,0.0500375,0.0,0.0,0.0,0.1250938,0.0,0.0,0.0,0.0500375,0.0
Strain hardened,180.0,260.0,14.0,0.0,97.1,0.0,0.0,0.0,0.0,0.0,0.12,0.0,0.0,0.0,0.0,0.0,0.0,2.7,0.08,0.0,0.0,0.0,0.0,0.0,0.0,0.0,0.0,0.0
Strain hardened,138.0,240.0,12.95,0.0,95.81977470000001,0.0,0.0,0.0,0.0,0.0,0.1251564,0.0500626,0.0,0.0,0.20025030000000002,0.0,0.0,2.7033792,0.7509386999999901,0.0,0.0,0.0,0.1251564,0.0,0.1001252,0.0,0.1251564,0.0
Strain hardened,152.5,261.0,12.95,0.0,94.6946947,0.0,0.0,0.0,0.0,0.0,0.1501502,0.0500501,0.0,0.0,0.25025029999999,0.0,0.0,4.004004,0.4504505,0.0,0.0,0.0,0.20020020000000002,0.0,0.0750751,0.0,0.12512510000000002,0.0
Strain hardened,148.0,248.5,12.95,0.0,94.04702350000001,0.0,0.0,0.0,0.0,0.0,0.150075,0.05002500000000001,0.0,0.0,0.2001001,0.0,0.0,4.45222609999999,0.70035019999999,0.0,0.0,0.0,0.2001001,0.0,0.0750375,0.0,0.1250625,0.0
Strain hardened,188.5,305.5,12.95,0.0,93.4233558,0.0,0.0,0.0,0.0,0.0,0.1250313,0.0500125,0.0,0.0,0.20005,0.0,0.0,5.1012753,0.7501875,0.0,0.0,0.0,0.1250313,0.0,0.100025,0.0,0.1250313,0.0
Strain hardened,124.105626,248.211252,18.0,0.0,96.35000000000001,0.0,0.0,0.0,0.0,0.0,0.1,0.0,0.0,0.0,0.0,0.0,0.0,2.75,0.8,0.0,0.0,0.0,0.0,0.0,0.0,0.0,0.0,0.0
Strain hardened,115.0,240.0,25.0,0.0,96.25,0.0,0.0,0.0,0.0,0.0,0.25,0.0,0.0,0.0,0.0,0.0,0.0,3.5000000000000004,0.0,0.0,0.0,0.0,0.0,0.0,0.0,0.0,0.0,0.0
Strain hardened,131.000383,268.895523,14.0,0.0,95.45,0.0,0.0,0.0,0.0,0.0,0.1,0.0,0.0,0.0,0.0,0.0,0.0,4.0,0.44999999999999996,0.0,0.0,0.0,0.0,0.0,0.0,0.0,0.0,0.0
Strain hardened,130.0,270.0,14.0,0.0,95.39999999999999,0.0,0.0,0.0,0.0,0.0,0.15,0.0,0.0,0.0,0.0,0.0,0.0,4.0,0.44999999999999996,0.0,0.0,0.0,0.0,0.0,0.0,0.0,0.0,0.0
Strain hardened,158.579411,296.474551,20.0,0.0,94.65,0.0,0.0,0.0,0.0,0.0,0.1,0.0,0.0,0.0,0.0,0.0,0.0,4.45,0.8,0.0,0.0,0.0,0.0,0.0,0.0,0.0,0.0,0.0
Strain hardened,165.474168,310.264065,22.0,0.0,93.85,0.0,0.0,0.0,0.0,0.0,0.1,0.0,0.0,0.0,0.0,0.0,0.0,5.25,0.8,0.0,0.0,0.0,0.0,0.0,0.0,0.0,0.0,0.0
Strain hardened,172.368925,193.053196,10.0,0.0,79.0,0.0,0.0,0.0,0.0,0.0,0.0,1.0,0.0,0.0,0.0,0.0,0.0,0.0,0.0,0.0,0.0,0.0,0.0,20.0,0.0,0.0,0.0,0.0
Strain hardened,105.0,110.0,12.0,0.0,99.88,0.0,0.0,0.0,0.0,0.0,0.0,0.12,0.0,0.0,0.0,0.0,0.0,0.0,0.0,0.0,0.0,0.0,0.0,0.0,0.0,0.0,0.0,0.0
Strain hardened,130.0,140.0,10.0,0.0,99.2,0.0,0.0,0.0,0.0,0.0,0.0,0.0,0.0,0.0,0.0,0.0,0.0,0.8,0.0,0.0,0.0,0.0,0.0,0.0,0.0,0.0,0.0,0.0
Strain hardened,130.0,150.0,7.0,0.0,98.9,0.0,0.0,0.0,0.0,0.0,0.0,0.0,0.0,0.0,0.0,0.0,0.0,0.5,0.6,0.0,0.0,0.0,0.0,0.0,0.0,0.0,0.0,0.0
Strain hardened,125.0,130.0,10.0,0.0,98.68,0.0,0.0,0.0,0.0,0.0,0.0,0.12,0.0,0.0,0.0,0.0,0.0,0.0,1.2,0.0,0.0,0.0,0.0,0.0,0.0,0.0,0.0,0.0
Strain hardened,166.0,232.5,14.5,0.0,95.8719039,0.0,0.0,0.0,0.0,0.0,0.15011259999999998,0.0500375,0.0,0.0,0.20015010000000003,0.0,0.0,3.1023267,0.2501876,0.0,0.0,0.0,0.20015010000000003,0.0,0.07505629999999999,0.0,0.1000751,0.0
Strain hardened,205.0,265.0,13.0,0.0,95.623906,0.0,0.0,0.0,0.0,0.0,0.25006249999999997,0.0500125,0.0,0.0,0.20005,0.0,0.0,3.5008752,0.0500125,0.0,0.0,0.0,0.1250313,0.0,0.100025,0.0,0.100025,0.0
Strain hardened,234.0,317.0,12.0,0.0,94.5709282,0.0,0.0,0.0,0.0,0.0,0.0500375,0.07505629999999999,0.0,0.0,0.17513129999999,0.0,0.0,4.5033775,0.3502627,0.0,0.0,0.0,0.1000751,0.0,0.0500375,0.0,0.1250938,0.0
Strain hardened,145.0,287.5,23.0,0.0,95.3,0.0,0.0,0.0,0.0,0.0,0.0,0.0,0.0,0.0,0.0,0.0,0.6,4.09999999999999,0.0,0.0,0.0,0.0,0.0,0.0,0.0,0.0,0.0,0.0
Strain hardened,220.0,350.0,17.1,0.0,94.8,0.0,0.0,0.0,0.0,0.0,0.0,0.0,0.0,0.0,0.0,0.0,1.0999999999999999,4.09999999999999,0.0,0.0,0.0,0.0,0.0,0.0,0.0,0.0,0.0,0.0
Strain hardened,315.0,427.5,9.3,0.0,94.19999999999999,0.0,0.0,0.0,0.0,0.0,0.0,0.0,0.0,0.0,0.0,0.0,1.7000000000000002,4.09999999999999,0.0,0.0,0.0,0.0,0.0,0.0,0.0,0.0,0.0,0.0
Strain Harderned (Hard),115.0,125.0,9.0,0.0,99.88,0.0,0.0,0.0,0.0,0.0,0.0,0.12,0.0,0.0,0.0,0.0,0.0,0.0,0.0,0.0,0.0,0.0,0.0,0.0,0.0,0.0,0.0,0.0
Strain Harderned (Hard),115.0,125.0,8.0,0.0,99.8749062,0.0,0.0,0.0,0.0,0.0,0.0,0.025018799999999997,0.0,0.0,0.0,0.0,0.0,0.0,0.025018799999999997,0.0,0.0,0.0,0.0,0.0,0.025018799999999997,0.0,0.0500375,0.0
Strain Harderned (Hard),89.631841,96.526598,12.0,0.0,99.6,0.0,0.0,0.0,0.0,0.0,0.0,0.0,0.0,0.0,0.3,0.0,0.0,0.0,0.0,0.0,0.0,0.0,0.1,0.0,0.0,0.0,0.0,0.0
Strain Harderned (Hard),117.210869,124.105626,9.0,0.0,99.2,0.0,0.0,0.0,0.0,0.0,0.0,0.02,0.0,0.0,0.02,0.0,0.0,0.0,0.02,0.0,0.0,0.0,0.6999999999999901,0.0,0.02,0.0,0.02,0.0
Strain Harderned (Hard),150.0,160.0,6.0,0.0,99.2,0.0,0.0,0.0,0.0,0.0,0.0,0.0,0.0,0.0,0.0,0.0,0.0,0.8,0.0,0.0,0.0,0.0,0.0,0.0,0.0,0.0,0.0,0.0
Strain Harderned (Hard),150.0,170.0,5.0,0.0,98.9,0.0,0.0,0.0,0.0,0.0,0.0,0.0,0.0,0.0,0.0,0.0,0.0,0.5,0.6,0.0,0.0,0.0,0.0,0.0,0.0,0.0,0.0,0.0
Strain Harderned (Hard),144.789897,151.684654,8.0,0.0,98.8,0.0,0.0,0.0,0.0,0.0,0.0,0.0,0.0,0.0,0.0,0.0,0.0,0.0,1.2,0.0,0.0,0.0,0.0,0.0,0.0,0.0,0.0,0.0
Strain Harderned (Hard),145.0,150.0,8.0,0.0,98.68,0.0,0.0,0.0,0.0,0.0,0.0,0.12,0.0,0.0,0.0,0.0,0.0,0.0,1.2,0.0,0.0,0.0,0.0,0.0,0.0,0.0,0.0,0.0
Strain Harderned (Hard),145.0,160.0,11.0,0.0,98.3237428,0.0,0.0,0.0,0.0,0.0,0.0500375,0.1000751,0.0,0.0,0.3502627,0.0,0.0,0.8006005,0.1000751,0.0,0.0,0.0,0.15011259999999998,0.0,0.0,0.0,0.1250938,0.0
Strain Harderned (Hard),140.0,155.0,9.0,0.0,97.8478478,0.0,0.0,0.0,0.0,0.0,0.0500501,0.0500501,0.0,0.0,0.3503504,0.0,0.0,0.1501502,1.20120119999999,0.0,0.0,0.0,0.25025029999999,0.0,0.0,0.0,0.10010010000000001,0.0
Strain Harderned (Hard),150.5,180.0,2.05,0.0,97.7988994,0.0,0.0,0.0,0.0,0.0,0.10005000000000001,0.150075,0.0,0.0,0.35017509999998997,0.0,0.0,0.5002500999999899,0.5502751,0.0,0.0,0.0,0.30015009999999,0.0,0.05002500000000001,0.0,0.2001001,0.0
Strain Harderned (Hard),190.5,230.5,12.0,0.0,96.8968969,0.0,0.0,0.0,0.0,0.0,0.0750751,0.0750751,0.0,0.0,0.25025029999999,0.0,0.0,2.0520521,0.30030029999999,0.0,0.0,0.0,0.20020020000000002,0.0,0.0750751,0.0,0.0750751,0.0
Strain Harderned (Hard),189.0,255.0,12.0,0.0,95.8719039,0.0,0.0,0.0,0.0,0.0,0.15011259999999998,0.0500375,0.0,0.0,0.20015010000000003,0.0,0.0,3.1023267,0.2501876,0.0,0.0,0.0,0.20015010000000003,0.0,0.07505629999999999,0.0,0.1000751,0.0
Strain Harderned (Hard),235.0,290.5,12.0,0.0,95.81977470000001,0.0,0.0,0.0,0.0,0.0,0.1251564,0.0500626,0.0,0.0,0.20025030000000002,0.0,0.0,2.7033792,0.7509386999999901,0.0,0.0,0.0,0.1251564,0.0,0.1001252,0.0,0.1251564,0.0
Strain Harderned (Hard),235.0,290.5,12.0,0.0,95.623906,0.0,0.0,0.0,0.0,0.0,0.25006249999999997,0.0500125,0.0,0.0,0.20005,0.0,0.0,3.5008752,0.0500125,0.0,0.0,0.0,0.1250313,0.0,0.100025,0.0,0.100025,0.0
Strain Harderned (Hard),310.0,400.0,7.0,0.0,93.4,0.0,0.0,0.0,0.0,0.0,0.0,0.0,0.0,0.0,0.0,0.0,0.0,6.0,0.6,0.0,0.0,0.0,0.0,0.0,0.0,0.0,0.0,0.0
Strain Harderned (Hard),251.5,339.0,8.0,0.0,94.5709282,0.0,0.0,0.0,0.0,0.0,0.0500375,0.07505629999999999,0.0,0.0,0.17513129999999,0.0,0.0,4.5033775,0.3502627,0.0,0.0,0.0,0.1000751,0.0,0.0500375,0.0,0.1250938,0.0
Strain Harderned (Hard),110.316112,117.210869,5.0,0.0,99.99,0.0,0.0,0.0,0.0,0.0,0.0,0.0,0.0,0.0,0.01,0.0,0.0,0.0,0.0,0.0,0.0,0.0,0.0,0.0,0.0,0.0,0.0,0.0
Strain Harderned (Hard),117.210869,124.105626,5.0,0.0,99.8,0.0,0.0,0.0,0.0,0.0,0.0,0.05,0.0,0.0,0.01,0.0,0.0,0.0,0.0,0.0,0.0,0.0,0.1,0.0,0.04,0.0,0.0,0.0
Strain Harderned (Hard),50.5,138.0,5.0,0.0,99.769954,0.0,0.0,0.0,0.0,0.0,0.0,0.015002999999999999,0.0,0.0,0.075015,0.015002999999999999,0.0,0.0,0.010001999999999999,0.0,0.0,0.0,0.075015,0.0,0.015002999999999999,0.025005,0.0,0.0
Strain Harderned (Hard),117.210869,144.789897,5.0,0.0,99.5,0.0,0.0,0.0,0.0,0.0,0.0,0.05,0.0,0.0,0.02,0.0,0.0,0.03,0.03,0.0,0.0,0.0,0.02,0.0,0.02,0.3,0.03,0.0
Strain Harderned (Hard),227.526981,241.316495,4.0,0.0,98.45,0.0,0.0,0.0,0.0,0.0,0.0,0.0,0.0,0.0,0.0,0.0,0.0,0.35000000000000003,1.2,0.0,0.0,0.0,0.0,0.0,0.0,0.0,0.0,0.0
Strain Harderned (Hard),186.158439,199.947953,4.0,0.0,98.3,0.0,0.0,0.0,0.0,0.0,0.0,0.0,0.0,0.0,0.6,0.0,0.0,0.0,0.0,1.0999999999999999,0.0,0.0,0.0,0.0,0.0,0.0,0.0,0.0
Strain Harderned (Hard),262.000766,282.685037,7.0,0.0,97.39999999999999,0.0,0.0,0.0,0.0,0.0,0.2,0.0,0.0,0.0,0.0,0.0,0.0,1.3,1.0999999999999999,0.0,0.0,0.0,0.0,0.0,0.0,0.0,0.0,0.0
Strain Harderned (Hard),406.790663,434.369691,10.0,0.0,94.6,0.0,0.0,0.0,0.0,0.0,0.1,0.0,0.0,0.0,0.0,0.0,0.0,5.2,0.1,0.0,0.0,0.0,0.0,0.0,0.0,0.0,0.0,0.0
Strain Harderned (Hard),206.84271,220.632224,4.0,0.0,90.75,0.0,0.0,0.0,0.0,0.0,0.0,1.0,0.0,0.0,0.0,0.0,0.0,0.0,0.0,0.5,0.0,0.0,1.5,6.25,0.0,0.0,0.0,0.0
Strain Harderned (Hard),165.0,175.0,3.0,0.0,99.58485470000001,0.0,0.0,0.0,0.0,0.0,0.0,0.025008799999999998,0.0,0.0,0.20006999999999997,0.0,0.0,0.0,0.025008799999999998,0.0,0.0,0.0,0.1250438,0.0,0.015005299999989999,0.025008799999999998,0.0,0.0
Strain Harderned (Hard),324.053579,330.948336,4.0,0.0,97.25,0.0,0.0,0.0,0.0,0.0,0.25,0.0,0.0,0.0,0.0,0.0,0.0,2.5,0.0,0.0,0.0,0.0,0.0,0.0,0.0,0.0,0.0,0.0
Strain Harderned (Hard),256.0,320.0,4.0,0.0,96.9484742,0.0,0.0,0.0,0.0,0.0,0.0,0.1250625,0.0,0.0,0.35017509999998997,0.0,0.0,1.0505253,1.2506253,0.0,0.0,0.0,0.150075,0.0,0.0,0.0,0.1250625,0.0
Strain Harderned (Hard),246.0,310.5,5.005,0.0,96.7725794,0.0,0.0,0.0,0.0,0.0,0.2501876,0.0500375,0.0,0.0,0.20015010000000003,0.0,0.0,2.5018764,0.0500375,0.0,0.0,0.0,0.1250938,0.0,0.0,0.0,0.0500375,0.0
Strain Harderned (Hard),372.316878,393.001149,4.0,0.0,95.5,0.0,0.0,0.0,0.0,0.0,0.0,0.0,0.0,0.0,0.0,0.0,0.0,4.5,0.0,0.0,0.0,0.0,0.0,0.0,0.0,0.0,0.0,0.0
Strain Harderned (Hard),95.0,160.0,15.0,0.0,99.91,0.0,0.0,0.0,0.0,0.0,0.0,0.0,0.0,0.0,0.0,0.0,0.0,0.0,0.0,0.0,0.0,0.0,0.09,0.0,0.0,0.0,0.0,0.0
Strain Harderned (Hard),282.685037,372.316878,12.0,0.0,93.85,0.0,0.0,0.0,0.0,0.0,0.1,0.0,0.0,0.0,0.0,0.0,0.0,5.25,0.8,0.0,0.0,0.0,0.0,0.0,0.0,0.0,0.0,0.0
Strain Harderned (Hard),144.789897,158.579411,9.0,0.0,99.72999999999999,0.0,0.0,0.0,0.0,0.0,0.0,0.0,0.0,0.0,0.0,0.0,0.0,0.12,0.15,0.0,0.0,0.0,0.0,0.0,0.0,0.0,0.0,0.0
Strain Harderned (Hard),110.316112,131.000383,14.0,0.0,99.6,0.0,0.0,0.0,0.0,0.0,0.0,0.0,0.0,0.0,0.0,0.0,0.0,0.4,0.0,0.0,0.0,0.0,0.0,0.0,0.0,0.0,0.0,0.0
Strain Harderned (Hard),110.316112,137.89514,18.0,0.0,99.25,0.0,0.0,0.0,0.0,0.0,0.0,0.0,0.0,0.0,0.0,0.0,0.0,0.75,0.0,0.0,0.0,0.0,0.0,0.0,0.0,0.0,0.0,0.0
Strain Harderned (Hard),137.89514,158.579411,12.0,0.0,99.1,0.0,0.0,0.0,0.0,0.0,0.0,0.1,0.0,0.0,0.0,0.0,0.0,0.6,0.2,0.0,0.0,0.0,0.0,0.0,0.0,0.0,0.0,0.0
Strain Harderned (Hard),158.579411,186.158439,10.0,0.0,98.7,0.0,0.0,0.0,0.0,0.0,0.0,0.0,0.0,0.0,0.0,0.0,0.0,1.0,0.3,0.0,0.0,0.0,0.0,0.0,0.0,0.0,0.0,0.0
Strain Harderned (Hard),165.474168,179.263682,8.0,0.0,98.6,0.0,0.0,0.0,0.0,0.0,0.0,0.0,0.0,0.0,0.0,0.0,0.0,0.5,0.8999999999999999,0.0,0.0,0.0,0.0,0.0,0.0,0.0,0.0,0.0
Strain Harderned (Hard),158.579411,179.263682,12.0,0.0,98.6,0.0,0.0,0.0,0.0,0.0,0.0,0.1,0.0,0.0,0.0,0.0,0.0,1.0,0.3,0.0,0.0,0.0,0.0,0.0,0.0,0.0,0.0,0.0
Strain Harderned (Hard),170.0,235.0,11.0,0.0,97.5,0.0,0.0,0.0,0.0,0.0,0.0,0.0,0.0,0.0,0.0,0.0,0.0,2.5,0.0,0.0,0.0,0.0,0.0,0.0,0.0,0.0,0.0,0.0
Strain Harderned (Hard),172.368925,234.421738,11.0,0.0,97.3,0.0,0.0,0.0,0.0,0.0,0.0,0.1,0.0,0.0,0.0,0.0,0.0,2.5,0.1,0.0,0.0,0.0,0.0,0.0,0.0,0.0,0.0,0.0
Strain Harderned (Hard),199.947953,275.79028,12.0,0.0,96.39999999999999,0.0,0.0,0.0,0.0,0.0,0.0,0.05,0.0,0.0,0.0,0.0,0.0,3.5000000000000004,0.05,0.0,0.0,0.0,0.0,0.0,0.0,0.0,0.0,0.0
Strain Harderned (Hard),144.789897,165.474168,13.0,0.0,79.0,0.0,0.0,0.0,0.0,0.0,0.0,1.0,0.0,0.0,0.0,0.0,0.0,0.0,0.0,0.0,0.0,0.0,0.0,20.0,0.0,0.0,0.0,0.0
Strain Harderned (Hard),179.263682,262.000766,14.0,0.0,96.35000000000001,0.0,0.0,0.0,0.0,0.0,0.1,0.0,0.0,0.0,0.0,0.0,0.0,2.75,0.8,0.0,0.0,0.0,0.0,0.0,0.0,0.0,0.0,0.0
Strain Harderned (Hard),145.0,170.0,9.0,0.0,98.6,0.0,0.0,0.0,0.0,0.0,0.0,0.0,0.0,0.0,0.0,0.0,0.0,1.39999999999999,0.0,0.0,0.0,0.0,0.0,0.0,0.0,0.0,0.0,0.0
Strain Harderned (Hard),170.0,215.0,10.0,0.0,97.8,0.0,0.0,0.0,0.0,0.0,0.0,0.0,0.0,0.0,0.0,0.0,0.0,1.0,1.2,0.0,0.0,0.0,0.0,0.0,0.0,0.0,0.0,0.0
Strain Harderned (Hard),205.0,275.0,10.0,0.0,97.1,0.0,0.0,0.0,0.0,0.0,0.12,0.0,0.0,0.0,0.0,0.0,0.0,2.7,0.08,0.0,0.0,0.0,0.0,0.0,0.0,0.0,0.0,0.0
Strain Harderned (Hard),205.0,270.0,15.0,0.0,96.25,0.0,0.0,0.0,0.0,0.0,0.25,0.0,0.0,0.0,0.0,0.0,0.0,3.5000000000000004,0.0,0.0,0.0,0.0,0.0,0.0,0.0,0.0,0.0,0.0
Strain Harderned (Hard),206.84271,289.579794,12.0,0.0,95.45,0.0,0.0,0.0,0.0,0.0,0.1,0.0,0.0,0.0,0.0,0.0,0.0,4.0,0.44999999999999996,0.0,0.0,0.0,0.0,0.0,0.0,0.0,0.0,0.0
Strain Harderned (Hard),215.4,312.7,15.9,0.0,95.39999999999999,0.0,0.0,0.0,0.0,0.0,0.15,0.0,0.0,0.0,0.0,0.0,0.0,4.0,0.44999999999999996,0.0,0.0,0.0,0.0,0.0,0.0,0.0,0.0,0.0
Strain Harderned (Hard),193.0,290.5,9.0,0.0,94.6946947,0.0,0.0,0.0,0.0,0.0,0.1501502,0.0500501,0.0,0.0,0.25025029999999,0.0,0.0,4.004004,0.4504505,0.0,0.0,0.0,0.20020020000000002,0.0,0.0750751,0.0,0.12512510000000002,0.0
Strain Harderned (Hard),227.526981,317.158822,16.0,0.0,94.65,0.0,0.0,0.0,0.0,0.0,0.1,0.0,0.0,0.0,0.0,0.0,0.0,4.45,0.8,0.0,0.0,0.0,0.0,0.0,0.0,0.0,0.0,0.0
Strain Harderned (Hard),207.0,300.0,12.95,0.0,94.04702350000001,0.0,0.0,0.0,0.0,0.0,0.150075,0.05002500000000001,0.0,0.0,0.2001001,0.0,0.0,4.45222609999999,0.70035019999999,0.0,0.0,0.0,0.2001001,0.0,0.0750375,0.0,0.1250625,0.0
Strain Harderned (Hard),210.5,300.0,12.95,0.0,93.4233558,0.0,0.0,0.0,0.0,0.0,0.1250313,0.0500125,0.0,0.0,0.20005,0.0,0.0,5.1012753,0.7501875,0.0,0.0,0.0,0.1250313,0.0,0.100025,0.0,0.1250313,0.0
No Processing,172.0,265.0,10.5,0.0,96.4534,0.0,0.0,0.0,0.0,0.0,0.0014,0.002,0.0,0.0,0.16,0.0,0.0,2.97,0.0031999999999999997,0.0,0.0,0.16,0.08,0.0,0.023999999999989998,0.0,0.006,0.13999999999999999
No Processing,242.0,322.0,9.1,0.0,96.3397,0.0,0.0,0.0,0.0,0.0,0.0013,0.002,0.0,0.0,0.15,0.0,0.0,2.9499999999999997,0.003,0.0,0.0,0.29,0.09,0.0,0.023999999999989998,0.0,0.01,0.13999999999999999
No Processing,240.0,325.0,9.1,0.0,95.991,0.0,0.0,0.0,0.0,0.0,0.001,0.002,0.0,0.0,0.16,0.0,0.0,2.96,0.003,0.0,0.0,0.62,0.1,0.0,0.021,0.0,0.002,0.13999999999999999
No Processing,220.0,320.0,10.4,0.0,95.785,0.0,0.0,0.0,0.0,0.0,0.001,0.003,0.0,0.0,0.16,0.0,0.0,2.87,0.004,0.0,0.0,0.91,0.09199999999998999,0.0,0.027999999999999997,0.0,0.006999999999999999,0.13999999999999999
No Processing,10.3421355,44.8159205,50.0,0.0,99.99,0.0,0.0,0.0,0.0,0.0,0.0,0.0,0.0,0.0,0.01,0.0,0.0,0.0,0.0,0.0,0.0,0.0,0.0,0.0,0.0,0.0,0.0,0.0
No Processing,35.0,90.0,35.0,0.0,99.88,0.0,0.0,0.0,0.0,0.0,0.0,0.12,0.0,0.0,0.0,0.0,0.0,0.0,0.0,0.0,0.0,0.0,0.0,0.0,0.0,0.0,0.0,0.0
No Processing,40.0,90.5,35.0,0.0,99.8749062,0.0,0.0,0.0,0.0,0.0,0.0,0.025018799999999997,0.0,0.0,0.0,0.0,0.0,0.0,0.025018799999999997,0.0,0.0,0.0,0.0,0.0,0.025018799999999997,0.0,0.0500375,0.0
No Processing,20.684271,62.052813,45.0,0.0,99.8,0.0,0.0,0.0,0.0,0.0,0.0,0.05,0.0,0.0,0.01,0.0,0.0,0.0,0.0,0.0,0.0,0.0,0.1,0.0,0.04,0.0,0.0,0.0
No Processing,50.5,75.0,32.0,0.0,99.769954,0.0,0.0,0.0,0.0,0.0,0.0,0.015002999999999999,0.0,0.0,0.075015,0.015002999999999999,0.0,0.0,0.010001999999999999,0.0,0.0,0.0,0.075015,0.0,0.015002999999999999,0.025005,0.0,0.0
No Processing,34.473785,89.631841,35.0,0.0,99.72999999999999,0.0,0.0,0.0,0.0,0.0,0.0,0.0,0.0,0.0,0.0,0.0,0.0,0.12,0.15,0.0,0.0,0.0,0.0,0.0,0.0,0.0,0.0,0.0
No Processing,34.473785,89.631841,27.0,0.0,99.6,0.0,0.0,0.0,0.0,0.0,0.0,0.0,0.0,0.0,0.0,0.0,0.0,0.4,0.0,0.0,0.0,0.0,0.0,0.0,0.0,0.0,0.0,0.0
No Processing,27.579028,68.94757,43.0,0.0,99.6,0.0,0.0,0.0,0.0,0.0,0.0,0.0,0.0,0.0,0.3,0.0,0.0,0.0,0.0,0.0,0.0,0.0,0.1,0.0,0.0,0.0,0.0,0.0
No Processing,35.0,80.0,38.05,0.0,99.58485470000001,0.0,0.0,0.0,0.0,0.0,0.0,0.025008799999999998,0.0,0.0,0.20006999999999997,0.0,0.0,0.0,0.025008799999999998,0.0,0.0,0.0,0.1250438,0.0,0.015005299999989999,0.025008799999999998,0.0,0.0
No Processing,27.579028,75.842327,2.4,0.0,99.5,0.0,0.0,0.0,0.0,0.0,0.0,0.05,0.0,0.0,0.02,0.0,0.0,0.03,0.03,0.0,0.0,0.0,0.02,0.0,0.02,0.3,0.03,0.0
No Processing,27.579028,89.631841,32.0,0.0,99.25,0.0,0.0,0.0,0.0,0.0,0.0,0.0,0.0,0.0,0.0,0.0,0.0,0.75,0.0,0.0,0.0,0.0,0.0,0.0,0.0,0.0,0.0,0.0
No Processing,34.473785,89.631841,35.0,0.0,99.2,0.0,0.0,0.0,0.0,0.0,0.0,0.02,0.0,0.0,0.02,0.0,0.0,0.0,0.02,0.0,0.0,0.0,0.6999999999999901,0.0,0.02,0.0,0.02,0.0
No Processing,40.0,125.0,25.0,0.0,99.2,0.0,0.0,0.0,0.0,0.0,0.0,0.0,0.0,0.0,0.0,0.0,0.0,0.8,0.0,0.0,0.0,0.0,0.0,0.0,0.0,0.0,0.0,0.0
No Processing,41.368542,110.316112,25.0,0.0,99.1,0.0,0.0,0.0,0.0,0.0,0.0,0.1,0.0,0.0,0.0,0.0,0.0,0.6,0.2,0.0,0.0,0.0,0.0,0.0,0.0,0.0,0.0,0.0
No Processing,55.0,115.0,24.0,0.0,98.9,0.0,0.0,0.0,0.0,0.0,0.0,0.0,0.0,0.0,0.0,0.0,0.0,0.5,0.6,0.0,0.0,0.0,0.0,0.0,0.0,0.0,0.0,0.0
No Processing,41.368542,110.316112,30.0,0.0,98.85000000000001,0.0,0.0,0.0,0.0,0.0,0.0,0.25,0.0,0.0,0.0,0.0,0.0,0.6,0.0,0.0,0.0,0.0,0.3,0.0,0.0,0.0,0.0,0.0
No Processing,41.368542,110.316112,30.0,0.0,98.8,0.0,0.0,0.0,0.0,0.0,0.0,0.0,0.0,0.0,0.0,0.0,0.0,0.0,1.2,0.0,0.0,0.0,0.0,0.0,0.0,0.0,0.0,0.0
No Processing,48.263299,131.000383,22.0,0.0,98.7,0.0,0.0,0.0,0.0,0.0,0.0,0.0,0.0,0.0,0.0,0.0,0.0,1.0,0.3,0.0,0.0,0.0,0.0,0.0,0.0,0.0,0.0,0.0
No Processing,40.0,110.0,30.0,0.0,98.68,0.0,0.0,0.0,0.0,0.0,0.0,0.12,0.0,0.0,0.0,0.0,0.0,0.0,1.2,0.0,0.0,0.0,0.0,0.0,0.0,0.0,0.0,0.0
No Processing,48.263299,131.000383,22.0,0.0,98.6,0.0,0.0,0.0,0.0,0.0,0.0,0.1,0.0,0.0,0.0,0.0,0.0,1.0,0.3,0.0,0.0,0.0,0.0,0.0,0.0,0.0,0.0,0.0
No Processing,55.0,145.0,24.0,0.0,98.6,0.0,0.0,0.0,0.0,0.0,0.0,0.0,0.0,0.0,0.0,0.0,0.0,1.39999999999999,0.0,0.0,0.0,0.0,0.0,0.0,0.0,0.0,0.0,0.0
No Processing,50.15,120.5,21.95,0.0,98.4992496,0.0,0.0,0.0,0.0,0.0,0.05002500000000001,0.05002500000000001,0.0,0.0,0.1750875,0.0,0.0,0.6753376999999999,0.05002500000000001,0.0,0.0,0.0,0.4002001,0.0,0.05002500000000001,0.0,0.05002500000000001,0.0
No Processing,55.158056,131.000383,25.0,0.0,98.45,0.0,0.0,0.0,0.0,0.0,0.0,0.0,0.0,0.0,0.0,0.0,0.0,0.35000000000000003,1.2,0.0,0.0,0.0,0.0,0.0,0.0,0.0,0.0,0.0
No Processing,45.0,120.0,26.05,0.0,98.3237428,0.0,0.0,0.0,0.0,0.0,0.0500375,0.1000751,0.0,0.0,0.3502627,0.0,0.0,0.8006005,0.1000751,0.0,0.0,0.0,0.15011259999999998,0.0,0.0,0.0,0.1250938,0.0
No Processing,41.368542,110.316112,30.0,0.0,98.3,0.0,0.0,0.0,0.0,0.0,0.0,0.0,0.0,0.0,0.6,0.0,0.0,0.0,0.0,1.0999999999999999,0.0,0.0,0.0,0.0,0.0,0.0,0.0,0.0
No Processing,55.158056,124.105626,25.0,0.0,97.95,0.0,0.0,0.0,0.0,0.0,0.2,0.25,0.0,0.0,0.0,0.0,0.0,1.0,0.0,0.0,0.0,0.0,0.6,0.0,0.0,0.0,0.0,0.0
No Processing,55.0,125.0,25.0,0.0,97.92,0.0,0.0,0.0,0.0,0.0,0.2,0.27999999999999997,0.0,0.0,0.0,0.0,0.0,1.0,0.0,0.0,0.0,0.0,0.6,0.0,0.0,0.0,0.0,0.0
No Processing,45.0,105.0,25.0,0.0,97.8478478,0.0,0.0,0.0,0.0,0.0,0.0500501,0.0500501,0.0,0.0,0.3503504,0.0,0.0,0.1501502,1.20120119999999,0.0,0.0,0.0,0.25025029999999,0.0,0.0,0.0,0.10010010000000001,0.0
No Processing,68.94757,179.263682,20.0,0.0,97.8,0.0,0.0,0.0,0.0,0.0,0.0,0.0,0.0,0.0,0.0,0.0,0.0,1.0,1.2,0.0,0.0,0.0,0.0,0.0,0.0,0.0,0.0,0.0
No Processing,90.5,110.5,18.05,0.0,97.7988994,0.0,0.0,0.0,0.0,0.0,0.10005000000000001,0.150075,0.0,0.0,0.35017509999998997,0.0,0.0,0.5002500999999899,0.5502751,0.0,0.0,0.0,0.30015009999999,0.0,0.05002500000000001,0.0,0.2001001,0.0
No Processing,55.158056,110.316112,35.0,0.0,97.75,0.0,0.0,0.0,0.0,0.0,0.25,0.0,0.0,0.0,0.0,0.0,0.0,1.3,0.0,0.0,0.0,0.0,0.6999999999999901,0.0,0.0,0.0,0.0,0.0
No Processing,50.15,100.3,27.0,0.0,97.6488244,0.0,0.0,0.0,0.0,0.0,0.05002500000000001,0.10005000000000001,0.0,0.0,0.2501251,0.0,0.0,0.4252126,0.10005000000000001,0.0,0.0,0.0,1.2506253,0.0,0.0750375,0.0,0.10005000000000001,0.0
No Processing,75.842327,186.158439,18.0,0.0,97.39999999999999,0.0,0.0,0.0,0.0,0.0,0.2,0.0,0.0,0.0,0.0,0.0,0.0,1.3,1.0999999999999999,0.0,0.0,0.0,0.0,0.0,0.0,0.0,0.0,0.0
No Processing,82.737084,179.263682,23.0,0.0,97.3,0.0,0.0,0.0,0.0,0.0,0.0,0.1,0.0,0.0,0.0,0.0,0.0,2.5,0.1,0.0,0.0,0.0,0.0,0.0,0.0,0.0,0.0,0.0
No Processing,89.631841,193.053196,25.0,0.0,97.25,0.0,0.0,0.0,0.0,0.0,0.25,0.0,0.0,0.0,0.0,0.0,0.0,2.5,0.0,0.0,0.0,0.0,0.0,0.0,0.0,0.0,0.0,0.0
No Processing,58.0,121.5,26.0,0.0,97.2472472,0.0,0.0,0.0,0.0,0.0,0.0500501,0.3753754,0.0,0.0,0.25025029999999,0.0,0.0,0.6006005999999899,0.5005005,0.0,0.0,0.0,0.8008008000000001,0.0,0.0500501,0.0,0.12512510000000002,0.0
No Processing,115.0,250.0,22.0,0.0,97.1,0.0,0.0,0.0,0.0,0.0,0.12,0.0,0.0,0.0,0.0,0.0,0.0,2.7,0.08,0.0,0.0,0.0,0.0,0.0,0.0,0.0,0.0,0.0
No Processing,68.94757,144.789897,20.0,0.0,96.95,0.0,0.0,0.0,0.0,0.0,0.0,0.25,0.0,0.0,0.0,0.0,0.0,0.8,0.6999999999999901,0.0,0.0,0.0,1.3,0.0,0.0,0.0,0.0,0.0
No Processing,62.1,152.5,25.5,0.0,96.9484742,0.0,0.0,0.0,0.0,0.0,0.0,0.1250625,0.0,0.0,0.35017509999998997,0.0,0.0,1.0505253,1.2506253,0.0,0.0,0.0,0.150075,0.0,0.0,0.0,0.1250625,0.0
No Processing,68.0,180.0,19.5,0.0,96.8968969,0.0,0.0,0.0,0.0,0.0,0.0750751,0.0750751,0.0,0.0,0.25025029999999,0.0,0.0,2.0520521,0.30030029999999,0.0,0.0,0.0,0.20020020000000002,0.0,0.0750751,0.0,0.0750751,0.0
No Processing,61.0,129.5,25.5,0.0,96.8468468,0.0,0.0,0.0,0.0,0.0,0.0500501,0.3753754,0.0,0.0,0.25025029999999,0.0,0.0,0.8008008000000001,0.5005005,0.0,0.0,0.0,1.001001,0.0,0.0500501,0.0,0.12512510000000002,0.0
No Processing,69.45,181.0,15.15,0.0,96.7725794,0.0,0.0,0.0,0.0,0.0,0.2501876,0.0500375,0.0,0.0,0.20015010000000003,0.0,0.0,2.5018764,0.0500375,0.0,0.0,0.0,0.1250938,0.0,0.0,0.0,0.0500375,0.0
No Processing,96.526598,227.526981,24.0,0.0,96.39999999999999,0.0,0.0,0.0,0.0,0.0,0.0,0.05,0.0,0.0,0.0,0.0,0.0,3.5000000000000004,0.05,0.0,0.0,0.0,0.0,0.0,0.0,0.0,0.0,0.0
No Processing,117.210869,248.211252,22.0,0.0,96.35000000000001,0.0,0.0,0.0,0.0,0.0,0.1,0.0,0.0,0.0,0.0,0.0,0.0,2.75,0.8,0.0,0.0,0.0,0.0,0.0,0.0,0.0,0.0,0.0
No Processing,115.0,240.0,27.0,0.0,96.25,0.0,0.0,0.0,0.0,0.0,0.25,0.0,0.0,0.0,0.0,0.0,0.0,3.5000000000000004,0.0,0.0,0.0,0.0,0.0,0.0,0.0,0.0,0.0,0.0
No Processing,56.0,116.0,26.5,0.0,95.947974,0.0,0.0,0.0,0.0,0.0,0.05002500000000001,2.6013007,0.0,0.0,0.2501251,0.0,0.0,0.4502251,0.2501251,0.0,0.0,0.0,0.2501251,0.0,0.0750375,0.0,0.1250625,0.0
No Processing,100.0,208.5,23.65,0.0,95.8719039,0.0,0.0,0.0,0.0,0.0,0.15011259999999998,0.0500375,0.0,0.0,0.20015010000000003,0.0,0.0,3.1023267,0.2501876,0.0,0.0,0.0,0.20015010000000003,0.0,0.07505629999999999,0.0,0.1000751,0.0
No Processing,87.35,225.5,15.0,0.0,95.81977470000001,0.0,0.0,0.0,0.0,0.0,0.1251564,0.0500626,0.0,0.0,0.20025030000000002,0.0,0.0,2.7033792,0.7509386999999901,0.0,0.0,0.0,0.1251564,0.0,0.1001252,0.0,0.1251564,0.0
No Processing,82.737084,151.684654,18.0,0.0,95.8,0.0,0.0,0.0,0.0,0.0,0.0,0.8999999999999999,0.0,0.0,0.0,0.0,0.0,1.0999999999999999,0.8999999999999999,0.0,0.0,0.0,1.3,0.0,0.0,0.0,0.0,0.0
No Processing,110.5,235.0,23.0,0.0,95.623906,0.0,0.0,0.0,0.0,0.0,0.25006249999999997,0.0500125,0.0,0.0,0.20005,0.0,0.0,3.5008752,0.0500125,0.0,0.0,0.0,0.1250313,0.0,0.100025,0.0,0.100025,0.0
No Processing,117.210869,262.000766,22.0,0.0,95.45,0.0,0.0,0.0,0.0,0.0,0.1,0.0,0.0,0.0,0.0,0.0,0.0,4.0,0.44999999999999996,0.0,0.0,0.0,0.0,0.0,0.0,0.0,0.0,0.0
No Processing,115.0,260.0,22.0,0.0,95.39999999999999,0.0,0.0,0.0,0.0,0.0,0.15,0.0,0.0,0.0,0.0,0.0,0.0,4.0,0.44999999999999996,0.0,0.0,0.0,0.0,0.0,0.0,0.0,0.0,0.0
No Processing,68.94757,179.263682,22.0,0.0,95.0,0.0,0.0,0.0,0.0,0.0,0.0,4.0,0.0,0.0,0.0,0.0,0.0,0.5,0.5,0.0,0.0,0.0,0.0,0.0,0.0,0.0,0.0,0.0
No Processing,140.0,275.0,28.0,0.0,94.88,0.0,0.0,0.0,0.0,0.0,0.025,0.025,0.0,0.0,0.31,0.0,0.0,4.32,0.33999999999999997,0.0,0.0,0.0,0.1,0.0,0.0,0.0,0.0,0.0
No Processing,105.1,229.9,22.6,0.0,94.85,0.0,0.0,0.0,0.0,0.0,0.3,0.1,0.0,0.0,0.4,0.0,0.0,3.1,0.5,0.0,0.0,0.0,0.4,0.0,0.15,0.0,0.2,0.0
No Processing,124.0,276.0,16.0,0.0,94.75,0.0,0.0,0.0,0.0,0.0,0.15,0.0,0.0,0.0,0.0,0.0,0.0,4.3999999999999995,0.6999999999999901,0.0,0.0,0.0,0.0,0.0,0.0,0.0,0.0,0.0
No Processing,102.0,253.5,16.0,0.0,94.6946947,0.0,0.0,0.0,0.0,0.0,0.1501502,0.0500501,0.0,0.0,0.25025029999999,0.0,0.0,4.004004,0.4504505,0.0,0.0,0.0,0.20020020000000002,0.0,0.0750751,0.0,0.12512510000000002,0.0
No Processing,144.789897,289.579794,22.0,0.0,94.65,0.0,0.0,0.0,0.0,0.0,0.1,0.0,0.0,0.0,0.0,0.0,0.0,4.45,0.8,0.0,0.0,0.0,0.0,0.0,0.0,0.0,0.0,0.0
No Processing,151.684654,289.579794,35.0,0.0,94.6,0.0,0.0,0.0,0.0,0.0,0.1,0.0,0.0,0.0,0.0,0.0,0.0,5.2,0.1,0.0,0.0,0.0,0.0,0.0,0.0,0.0,0.0,0.0
No Processing,143.0,280.0,25.0,0.0,94.5709282,0.0,0.0,0.0,0.0,0.0,0.0500375,0.07505629999999999,0.0,0.0,0.17513129999999,0.0,0.0,4.5033775,0.3502627,0.0,0.0,0.0,0.1000751,0.0,0.0500375,0.0,0.1250938,0.0
No Processing,120.5,265.5,14.0,0.0,94.04702350000001,0.0,0.0,0.0,0.0,0.0,0.150075,0.05002500000000001,0.0,0.0,0.2001001,0.0,0.0,4.45222609999999,0.70035019999999,0.0,0.0,0.0,0.2001001,0.0,0.0750375,0.0,0.1250625,0.0
No Processing,158.579411,310.264065,24.0,0.0,93.85,0.0,0.0,0.0,0.0,0.0,0.1,0.0,0.0,0.0,0.0,0.0,0.0,5.25,0.8,0.0,0.0,0.0,0.0,0.0,0.0,0.0,0.0,0.0
No Processing,82.737084,199.947953,19.0,0.0,93.7,0.0,0.0,0.0,0.2,0.0,0.0,4.5,0.0,0.0,0.0,0.0,1.0999999999999999,0.0,0.5,0.0,0.0,0.0,0.0,0.0,0.0,0.0,0.0,0.0
No Processing,75.0,185.0,20.0,0.0,93.5,0.0,0.0,0.0,0.0,0.0,0.0,4.3999999999999995,0.0,0.0,0.0,0.0,0.0,1.5,0.6,0.0,0.0,0.0,0.0,0.0,0.0,0.0,0.0,0.0
No Processing,117.0,276.0,14.0,0.0,93.4233558,0.0,0.0,0.0,0.0,0.0,0.1250313,0.0500125,0.0,0.0,0.20005,0.0,0.0,5.1012753,0.7501875,0.0,0.0,0.0,0.1250313,0.0,0.100025,0.0,0.1250313,0.0
No Processing,96.526598,186.158439,18.0,0.0,93.4,0.0,0.0,0.0,0.0,0.0,0.0,4.3999999999999995,0.0,0.0,0.0,0.0,0.0,0.5,0.8,0.0,0.0,0.0,0.8999999999999999,0.0,0.0,0.0,0.0,0.0
No Processing,75.842327,186.158439,20.0,0.0,93.4,0.0,0.0,0.0,0.0,0.0,0.0,4.5,0.0,0.0,0.0,0.0,0.0,1.5,0.6,0.0,0.0,0.0,0.0,0.0,0.0,0.0,0.0,0.0
No Processing,170.0,345.0,20.0,0.0,93.4,0.0,0.0,0.0,0.0,0.0,0.0,0.0,0.0,0.0,0.0,0.0,0.0,6.0,0.6,0.0,0.0,0.0,0.0,0.0,0.0,0.0,0.0,0.0
No Processing,75.0,170.0,18.0,0.0,93.34,0.0,0.0,0.0,0.0,0.0,0.0,6.3,0.0,0.0,0.0,0.0,0.0,0.0,0.3,0.0,0.0,0.0,0.0,0.0,0.06,0.0,0.0,0.0
No Processing,68.94757,172.368925,20.0,0.0,93.15,0.0,0.0,0.0,0.0,0.0,0.0,6.3,0.0,0.0,0.0,0.0,0.0,0.0,0.3,0.0,0.0,0.0,0.0,0.0,0.0,0.1,0.0,0.15
No Processing,75.0,185.0,20.0,0.0,92.7963982,0.0,0.0,0.0,0.0,0.0,0.05002500000000001,4.3521761,0.0,0.0,0.2501251,0.0,0.0,1.5007504,0.60030019999999,0.0,0.0,0.0,0.2501251,0.0,0.0750375,0.0,0.1250625,0.0
No Processing,48.263299,117.210869,28.0,0.0,90.75,0.0,0.0,0.0,0.0,0.0,0.0,1.0,0.0,0.0,0.0,0.0,0.0,0.0,0.0,0.5,0.0,0.0,1.5,6.25,0.0,0.0,0.0,0.0
No Processing,105.0,230.0,17.0,0.0,90.07,0.0,0.0,0.0,0.0,0.0,0.22999999999999998,1.6,0.0,0.0,0.0,0.0,0.0,2.5,0.0,0.0,0.0,0.0,0.0,0.0,0.0,0.0,5.59999999999999,0.0
No Processing,103.421355,227.526981,17.0,0.0,90.0,0.0,0.0,0.0,0.0,0.0,0.3,1.6,0.0,0.0,0.0,0.0,0.0,2.5,0.0,0.0,0.0,0.0,0.0,0.0,0.0,0.0,5.59999999999999,0.0
No Processing,105.0,225.0,15.0,0.0,89.3625538,0.0,0.0,0.0,0.0,0.0,0.23016109999999998,1.6011208,0.0,0.0,0.2501751,0.0,0.0,2.5017511999999997,0.1501051,0.0,0.0,0.0,0.2001401,0.0,0.10006999999999999,0.0,5.6039227,0.0
No Processing,103.421355,227.526981,15.0,0.0,88.2,0.0,0.0,0.0,0.0,0.0,0.3,2.0,0.0,0.0,0.0,0.0,0.0,2.7,0.0,0.0,0.0,0.0,0.0,0.0,0.0,0.0,6.800000000000001,0.0
No Processing,105.0,230.0,15.0,0.0,88.17,0.0,0.0,0.0,0.0,0.0,0.22999999999999998,2.0,0.0,0.0,0.0,0.0,0.0,2.79999999999999,0.0,0.0,0.0,0.0,0.0,0.0,0.0,0.0,6.800000000000001,0.0
No Processing,151.684654,255.106009,14.0,0.0,87.2,0.0,0.0,0.0,0.0,0.0,0.3,2.1,0.0,0.0,0.0,0.0,0.0,3.0,0.0,0.0,0.0,0.0,0.0,0.0,0.0,0.0,7.3999999999999995,0.0
Solutionised + Artificially over aged,80.3,95.6,7.4,0.0,92.35,0.01,0.0,0.0,0.0,0.0,0.0,0.0,0.0,0.0,0.06999999999999999,0.0,0.0,0.41000000000000003,0.0,0.0,0.0,0.0,7.02,0.0,0.13999999999999999,0.0,0.0,0.0
Solutionised + Artificially over aged,92.4,100.0,8.3,0.0,91.86,0.01,0.0,0.0,0.0,0.0,0.0,0.0,0.41000000000000003,0.0,0.08,0.0,0.0,0.32,0.0,0.0,0.0,0.0,7.21,0.0,0.11,0.0,0.0,0.0
Solutionised + Artificially over aged,104.0,115.7,12.7,0.0,91.81,0.01,0.0,0.0,0.0,0.0,0.0,0.0,0.22,0.0,0.08,0.0,0.0,0.36,0.0,0.0,0.0,0.0,7.380000000000001,0.0,0.13999999999999999,0.0,0.0,0.0
Solutionised + Cold Worked + Naturally aged,140.0,190.0,17.0,0.06999999999999999,92.08,0.0,0.0,0.0,0.0,0.0,0.0,6.370000000000001,0.0,0.0,0.5700000000000001,0.0,0.0,0.01,0.18,0.0,0.0,0.0,0.0,0.0,0.06,0.0,0.66,0.0
Solutionised + Cold Worked + Naturally aged,140.0,210.0,15.0,0.0,91.60000000000001,0.0,0.0,0.0,0.0,0.0,0.0,6.8500000000000005,0.0,0.0,0.6,0.0,0.0,0.01,0.2,0.0,0.0,0.0,0.0,0.0,0.06,0.0,0.6799999999999999,0.0
Solutionised + Cold Worked + Naturally aged,145.0,180.0,14.0,0.03,91.53,0.0,0.0,0.0,0.0,0.0,0.0,6.78,0.0,0.0,0.62,0.0,0.0,0.01,0.19,0.0,0.0,0.0,0.0,0.0,0.08,0.0,0.76,0.0
Solutionised + Cold Worked + Naturally aged,140.0,185.0,14.0,0.1,91.51,0.0,0.0,0.0,0.0,0.0,0.0,6.84,0.0,0.0,0.61,0.0,0.0,0.01,0.18,0.0,0.0,0.0,0.0,0.0,0.02,0.0,0.73,0.0
Naturally aged,130.0,360.0,25.0,0.06999999999999999,92.08,0.0,0.0,0.0,0.0,0.0,0.0,6.370000000000001,0.0,0.0,0.5700000000000001,0.0,0.0,0.01,0.18,0.0,0.0,0.0,0.0,0.0,0.06,0.0,0.66,0.0
Naturally aged,140.0,350.0,26.0,0.0,91.60000000000001,0.0,0.0,0.0,0.0,0.0,0.0,6.8500000000000005,0.0,0.0,0.6,0.0,0.0,0.01,0.2,0.0,0.0,0.0,0.0,0.0,0.06,0.0,0.6799999999999999,0.0
Naturally aged,145.0,360.0,23.0,0.03,91.53,0.0,0.0,0.0,0.0,0.0,0.0,6.78,0.0,0.0,0.62,0.0,0.0,0.01,0.19,0.0,0.0,0.0,0.0,0.0,0.08,0.0,0.76,0.0
Naturally aged,150.0,350.0,13.0,0.1,91.51,0.0,0.0,0.0,0.0,0.0,0.0,6.84,0.0,0.0,0.61,0.0,0.0,0.01,0.18,0.0,0.0,0.0,0.0,0.0,0.02,0.0,0.73,0.0
Solutionised  + Artificially peak aged,380.0,480.0,12.0,0.06999999999999999,92.08,0.0,0.0,0.0,0.0,0.0,0.0,6.370000000000001,0.0,0.0,0.5700000000000001,0.0,0.0,0.01,0.18,0.0,0.0,0.0,0.0,0.0,0.06,0.0,0.66,0.0
Solutionised  + Artificially peak aged,330.0,440.0,8.0,0.0,91.60000000000001,0.0,0.0,0.0,0.0,0.0,0.0,6.8500000000000005,0.0,0.0,0.6,0.0,0.0,0.01,0.2,0.0,0.0,0.0,0.0,0.0,0.06,0.0,0.6799999999999999,0.0
Solutionised  + Artificially peak aged,360.0,420.0,4.0,0.03,91.53,0.0,0.0,0.0,0.0,0.0,0.0,6.78,0.0,0.0,0.62,0.0,0.0,0.01,0.19,0.0,0.0,0.0,0.0,0.0,0.08,0.0,0.76,0.0
Solutionised  + Artificially peak aged,360.0,400.0,2.0,0.1,91.51,0.0,0.0,0.0,0.0,0.0,0.0,6.84,0.0,0.0,0.61,0.0,0.0,0.01,0.18,0.0,0.0,0.0,0.0,0.0,0.02,0.0,0.73,0.0
Solutionised + Artificially over aged,528.0,578.0,12.5,0.0,89.45,0.0,0.0,0.0,0.0,0.0,0.0,1.4500000000000002,0.0,0.0,0.06,0.0,0.0,1.7500000000000002,0.0,0.0,0.0,0.0,0.02,0.0,0.0,0.0,7.1499999999999995,0.12
Solutionised  + Artificially peak aged,530.0,582.0,13.5,0.0,89.45,0.0,0.0,0.0,0.0,0.0,0.0,1.4500000000000002,0.0,0.0,0.06,0.0,0.0,1.7500000000000002,0.0,0.0,0.0,0.0,0.02,0.0,0.0,0.0,7.1499999999999995,0.12
Naturally aged,89.631841,151.684654,20.0,0.0,98.9,0.0,0.0,0.0,0.0,0.0,0.0,0.0,0.0,0.0,0.0,0.0,0.0,0.6999999999999901,0.0,0.0,0.0,0.0,0.4,0.0,0.0,0.0,0.0,0.0
Naturally aged,65.0,124.5,14.65,0.0,98.4992496,0.0,0.0,0.0,0.0,0.0,0.05002500000000001,0.05002500000000001,0.0,0.0,0.1750875,0.0,0.0,0.6753376999999999,0.05002500000000001,0.0,0.0,0.0,0.4002001,0.0,0.05002500000000001,0.0,0.05002500000000001,0.0
Naturally aged,113.5,184.0,19.5,0.0,98.3237428,0.0,0.0,0.0,0.0,0.0,0.0500375,0.0500375,0.0,0.0,0.17513129999999,0.0,0.0,0.5003753,0.0500375,0.0,0.0,0.0,0.7505629,0.0,0.0500375,0.0,0.0500375,0.0
Naturally aged,108.5,184.0,18.3,0.0,97.8734051,0.0,0.0,0.0,0.0,0.0,0.15011259999999998,0.15011259999999998,0.0,0.0,0.17513129999999,0.0,0.0,0.5504127999999999,0.2501876,0.0,0.0,0.0,0.7005254,0.0,0.0500375,0.0,0.1000751,0.0
Naturally aged,90.25,150.5,24.5,0.0,97.6488244,0.0,0.0,0.0,0.0,0.0,0.05002500000000001,0.10005000000000001,0.0,0.0,0.2501251,0.0,0.0,0.4252126,0.10005000000000001,0.0,0.0,0.0,1.2506253,0.0,0.0750375,0.0,0.10005000000000001,0.0
Solutionised  + Artificially peak aged,346.0,434.0,8.2,0.0,92.97,0.0,0.0,0.0,0.0,0.0,0.0,6.3,0.0,0.0,0.13999999999999999,0.0,0.0,0.0,0.25,0.0,0.0,0.0,0.08,0.0,0.06999999999999999,0.06,0.0,0.13
Naturally aged,145.0,323.0,5.8,0.0,85.462,0.0,0.0,0.0,0.0,0.0,0.08699999999999,2.94,0.0,0.0,0.77,0.0,0.0,0.22,0.2,0.07200000000000001,0.0,0.0,9.055,0.0,0.0,0.0,1.194,0.0
Naturally aged,145.0,323.0,5.95,0.0,85.369,0.0,0.0,0.0,0.0,0.0,0.11900000000000001,2.9499999999999997,0.0,0.0,0.74,0.0,0.0,0.22999999999999998,0.2,0.073,0.0,0.0,9.120000000000001,0.0,0.0,0.0,1.199,0.0
Naturally aged,149.0,310.0,4.6,0.0,85.359,0.0,0.0,0.0,0.0,0.0,0.153,2.96,0.0,0.0,0.74,0.0,0.0,0.22999999999999998,0.21,0.09699999999999,0.0,0.0,9.049999999999999,0.0,0.0,0.0,1.201,0.0
Naturally aged,140.0,325.0,6.1,0.0,85.27,0.0,0.0,0.0,0.0,0.0,0.056999999999999995,2.996,0.0,0.0,0.7799999999999999,0.0,0.0,0.22,0.18,0.074,0.0,0.0,9.21,0.0,0.0,0.0,1.213,0.0
Solutionised + Artificially over aged,434.0,508.0,8.5,0.0,90.55,0.0,0.0,0.0,0.0,0.0,0.0,1.2,0.0,0.0,0.35000000000000003,0.0,0.0,2.1,0.12,0.0,0.0,0.0,0.58,0.0,0.0,0.0,5.1,0.0
Solutionised + Cold Worked + Naturally aged,375.0,450.0,5.5,0.0,95.05,0.0,0.0,0.0,0.0,0.0,0.0,2.6,0.0,0.0,0.0,0.0,2.1999999999999997,0.0,0.0,0.0,0.0,0.0,0.0,0.0,0.0,0.0,0.0,0.15
Solutionised + Cold Worked + Naturally aged,360.0,550.0,16.0,0.0,94.0,0.0,0.0,0.0,0.0,0.0,0.0,4.5,0.0,0.0,0.0,0.0,0.0,1.5,0.0,0.0,0.0,0.0,0.0,0.0,0.0,0.0,0.0,0.0
Solutionised + Cold Worked + Naturally aged,301.0,408.0,13.5,0.0,93.784406,0.0,0.0,0.0,0.0,0.0,0.0,4.1036933,0.0,0.0,0.060053999999999996,0.0,0.0,1.4012611,0.45040540000000007,0.0,0.0,0.0,0.050045000000000006,0.0,0.050045000000000006,0.0,0.1000901,0.0
Solutionised + Cold Worked + Naturally aged,296.5,428.5,16.2,0.0,93.5327365,0.0,0.0,0.0,0.0,0.0,0.025008799999999998,4.251488,0.0,0.0,0.060021,0.0,0.0,1.4004902,0.5752013,0.0,0.0,0.0,0.0300105,0.0,0.05001749999999999,0.0,0.0750263,0.0
Solutionised + Cold Worked + Naturally aged,296.474551,379.211635,15.0,0.0,93.5,0.0,0.0,0.5,0.0,0.0,0.0,5.5,0.0,0.0,0.0,0.0,0.0,0.0,0.0,0.0,0.5,0.0,0.0,0.0,0.0,0.0,0.0,0.0
Solutionised + Cold Worked + Naturally aged,345.0,485.0,18.0,0.0,93.5,0.0,0.0,0.0,0.0,0.0,0.0,4.3999999999999995,0.0,0.0,0.0,0.0,0.0,1.5,0.6,0.0,0.0,0.0,0.0,0.0,0.0,0.0,0.0,0.0
Solutionised + Cold Worked + Naturally aged,344.73785,482.63299,18.0,0.0,93.4,0.0,0.0,0.0,0.0,0.0,0.0,4.5,0.0,0.0,0.0,0.0,0.0,1.5,0.6,0.0,0.0,0.0,0.0,0.0,0.0,0.0,0.0,0.0
Solutionised + Cold Worked + Naturally aged,306.0,434.0,24.0,0.0,93.29499999999999,0.0,0.0,0.0,0.0,0.0,0.05,4.25,0.0,0.0,0.12,0.0,0.0,1.39999999999999,0.575,0.0,0.0,0.0,0.06,0.0,0.1,0.0,0.15,0.0
Solutionised + Cold Worked + Naturally aged,310.0,434.5,11.5,0.0,92.7963982,0.0,0.0,0.0,0.0,0.0,0.05002500000000001,4.3521761,0.0,0.0,0.2501251,0.0,0.0,1.5007504,0.60030019999999,0.0,0.0,0.0,0.2501251,0.0,0.0750375,0.0,0.1250625,0.0
Solutionised + Cold Worked + Naturally aged,340.0,460.0,18.0,0.0,92.60000000000001,0.0,0.0,0.0,0.0,0.0,0.0,4.2,0.0,0.0,0.5,0.0,0.0,1.6,0.6,0.0,0.0,0.0,0.5,0.0,0.0,0.0,0.0,0.0
Solutionised + Cold Worked + Naturally aged,345.0,485.0,18.0,0.0,92.155,0.0,0.0,0.0,0.0,0.0,0.1,4.35,0.0,0.0,0.5,0.0,0.0,1.5,0.645,0.0,0.0,0.0,0.5,0.0,0.0,0.0,0.25,0.0
Solutionised + Cold Worked + Naturally aged,250.0,360.0,17.0,0.0,93.34,0.0,0.0,0.0,0.0,0.0,0.0,6.3,0.0,0.0,0.0,0.0,0.0,0.0,0.3,0.0,0.0,0.0,0.0,0.0,0.06,0.0,0.0,0.0
Solutionised + Cold Worked + Naturally aged,248.211252,372.316878,17.0,0.0,93.15,0.0,0.0,0.0,0.0,0.0,0.0,6.3,0.0,0.0,0.0,0.0,0.0,0.0,0.3,0.0,0.0,0.0,0.0,0.0,0.0,0.1,0.0,0.15
Solutionised + Cold Worked + Naturally aged,226.0,352.0,17.0,0.0,95.08,0.0,0.0,0.0,0.0,0.0,0.0,1.3,0.0,0.0,0.2,0.0,2.5,0.6999999999999901,0.0,0.0,0.0,0.0,0.1,0.0,0.0,0.0,0.0,0.12
Solutionised + Cold Worked + Naturally aged,309.0,417.0,11.0,0.0,94.28,0.0,0.0,0.0,0.0,0.0,0.0,1.9,0.0,0.0,0.1,0.0,2.6,0.8999999999999999,0.0,0.0,0.0,0.0,0.1,0.0,0.0,0.0,0.0,0.12
Solutionised + Cold Worked + Naturally aged,362.5,496.5,16.5,0.0,93.410717,0.0,0.0,0.0,0.0,0.0,0.0500325,4.1026667,0.0,0.0,0.0750488,0.0,0.0,1.5009756,0.6003902999999999,0.0,0.0,0.0,0.060039,0.0,0.0750488,0.0,0.1250813,0.0
Solutionised + Cold Worked + Naturally aged,369.0,451.0,10.0,0.0,93.4,0.0,0.0,0.0,0.0,0.0,0.0,2.15,0.0,0.0,0.3,0.0,2.0,1.5,0.0,0.0,0.0,0.0,0.2,0.0,0.1,0.0,0.25,0.1
Solutionised + Cold Worked + Naturally aged,324.0,428.0,21.0,0.0,92.25,0.0,0.0,0.0,0.0,0.0,0.1,4.3999999999999995,0.0,0.0,0.5,0.0,0.0,1.5,0.6,0.0,0.0,0.0,0.5,0.0,0.15,0.0,0.0,0.0
Solutionised + Cold Worked + Naturally aged,344.5,478.5,13.805,0.0,93.9032936,0.0,0.0,0.0,0.0,0.0,0.0,3.95434979999999,0.0,0.0,0.0350385,0.0,0.0,1.3014316,0.5506057,0.0,0.0,0.0,0.0250275,0.0,0.030033,0.0,0.0500551,0.1501652
Solutionised + Cold Worked + Naturally aged,365.0,496.0,11.0,0.0,93.77,0.0,0.0,0.0,0.0,0.0,0.0,3.95,0.0,0.0,0.06999999999999999,0.0,0.0,1.3,0.5499999999999999,0.0,0.0,0.0,0.05,0.0,0.06,0.0,0.1,0.15
Solutionised + Cold Worked + Naturally aged,345.0,476.0,10.0,0.0,93.53,0.0,0.0,0.0,0.0,0.0,0.0,4.09999999999999,0.0,0.0,0.15,0.0,0.0,1.5,0.6,0.0,0.0,0.0,0.12,0.0,0.0,0.0,0.0,0.0
Solutionised + Cold Worked + Naturally aged,370.0,475.0,8.0,0.0,93.08,0.0,0.0,0.0,0.0,0.0,0.1,4.09999999999999,0.0,0.0,0.12,0.0,0.0,1.5,0.6,0.0,0.0,0.0,0.1,0.0,0.15,0.0,0.25,0.0
Solutionised + Naturally aged,89.631841,172.368925,22.0,0.0,98.9,0.0,0.0,0.0,0.0,0.0,0.0,0.0,0.0,0.0,0.0,0.0,0.0,0.6999999999999901,0.0,0.0,0.0,0.0,0.4,0.0,0.0,0.0,0.0,0.0
