Repository: Jack-Liu0227/BERT_ML

# BERT_ML: Alloy Property Prediction Benchmark & Experiment Suite

[中文说明](./README.zh-CN.md)

BERT_ML is a modular, reproducible research benchmark for predicting mechanical properties of multi-component alloys across both In-Distribution (I.I.D.) and Out-of-Distribution (OOD) regimes. The repository integrates traditional tabular machine learning, deep neural networks, multimodal materials language model embeddings (SciBERT, SteelBERT, MatSciBERT), Tabular Prior-data Fitted Networks (TabPFN v2), and LLM-based property predictors (LLMProp).

---

File: datasets/Al_Alloys/USTB/USTB_Al_alloys_processed_split_withID.csv (part 2 of 10)
ID,Al(wt%),Si(wt%),Mn(wt%),Zn(wt%),Fe(wt%),Cu(wt%),Mg(wt%),Ti(wt%),Cr(wt%),Ni(wt%),Zr(wt%),Re(wt%),Ag(wt%),Li(wt%),V(wt%),Be(wt%),Sn(wt%),Ce(wt%),"Processing（T6:1),(T7X:2),(RRA:3),(T8:4),(T5:5),(只固溶:6),(挤压:7),(未描述:8),(只有均匀化:9)",总热处理工艺,ST（℃）多级固溶机制以|隔开,固溶时间（min）多级固溶机制以|隔开,Cold_Deformation_percent,First_Aging_Temp_C,First_Aging_Time_h,Second_Aging_Temp_C,Second_Aging_Time_h,Third_Aging_Temp_C,Third_Aging_Time_h,UTS(MPa),References,Processing_Description,ST1,TIME1,ST2,TIME2,ST3,TIME3
98,93.96,0.0,0.6,0.0,0.0,4.14,1.22,0.0,0.0,0.0,0.08,0.0,0.0,0.0,0.0,0.0,0.0,0.0,1,500℃固溶40min+水淬+175℃时效30h,500,40,0.0,175,30.0,0,0.0,0,0.0,472.0,"杨文玲. Zn在2524, 2198合金中的微合金化研究. 中南大学, 2010. DOI: 10. 7666/d. y1720436. ",the first heat treatment is Solution treatment at 500℃ for 40.0min. the second heat treatment is Aging at 175.0℃ for 30.0 hours.,500,40,0,0,0,0
99,94.58,0.0,0.6,0.31,0.0,3.95,,0.0,0.0,0.0,0.1,0.0,0.0,0.46,0.0,0.0,0.0,0.0,1,500℃固溶1h+水淬+175℃时效30h,500,60,0.0,175,30.0,0,0.0,0,0.0,485.0,"杨文玲. Zn在2524, 2198合金中的微合金化研究. 中南大学, 2010. DOI: 10. 7666/d. y1720436. ",the first heat treatment is Solution treatment at 500℃ for 1h. the second heat treatment is Aging at 175.0℃ for 30.0 hours.,500,60,0,0,0,0
100,93.06,0.0,0.6,0.32,0.0,3.86,1.16,0.0,0.0,0.0,0.1,0.0,0.0,0.9,0.0,0.0,0.0,0.0,1,500℃固溶1h+水淬+175℃时效30h,500,40,0.0,175,30.0,0,0.0,0,0.0,501.0,"杨文玲. Zn在2524, 2198合金中的微合金化研究. 中南大学, 2010. DOI: 10. 7666/d. y1720436. ",the first heat treatment is Solution treatment at 500℃ for 40.0min. the second heat treatment is Aging at 175.0℃ for 30.0 hours.,500,40,0,0,0,0
101,93.37,0.0,0.6,0.0,0.0,3.91,1.13,0.0,0.0,0.0,0.1,0.0,0.0,0.89,0.0,0.0,0.0,0.0,1,500℃固溶1h+水淬+175℃时效30h,500,60,0.0,175,30.0,0,0.0,0,0.0,507.0,"杨文玲. Zn在2524, 2198合金中的微合金化研究. 中南大学, 2010. DOI: 10. 7666/d. y1720436. ",the first heat treatment is Solution treatment at 500℃ for 1h. the second heat treatment is Aging at 175.0℃ for 30.0 hours.,500,60,0,0,0,0
102,86.001,0.005,0.001,9.66,0.002,2.2,2.02,0.0,0.001,0.0,0.11,0.0,0.0,0.0,0.0,0.0,0.0,0.0,3,470℃固溶1h+水淬+120℃一级时效24h＋190℃二级时效5min+135℃三级时效3h,470,60,0.0,120,24.0,190,0.1,135,3.0,764.0,"杨守杰, 邢清源, 于海军, 等. 一种新型高锌Al-Zn-Mg-Cu合金的热处理工艺. 材料工程, 2016, 44(12): 41-47. DOI: 10. 11868/j. issn. 1001-4381. 2016. 12. 007. ",the first heat treatment is Solution treatment at 470℃ for 1h. the second heat treatment is Aging at 120.0℃ for 24.0 hours.,470,60,0,0,0,0
103,86.001,0.005,0.001,9.66,0.002,2.2,2.02,0.0,0.001,0.0,0.11,0.0,0.0,0.0,0.0,0.0,0.0,0.0,1,470℃固溶1h+水淬+135℃时效12h,470,60,0.0,135,12.0,0,0.0,0,0.0,727.5,"杨守杰, 邢清源, 于海军, 等. 一种新型高锌Al-Zn-Mg-Cu合金的热处理工艺. 材料工程, 2016, 44(12): 41-47. DOI: 10. 11868/j. issn. 1001-4381. 2016. 12. 007. ",the first heat treatment is Solution treatment at 470℃ for 1h. the second heat treatment is Aging at 135.0℃ for 12.0 hours.,470,60,0,0,0,0
104,79.27,0.03,0.0,16.11,0.04,1.41,2.99,0.03,0.0,0.0,0.12,0.0,0.0,0.0,0.0,0.0,0.0,0.0,3,465℃固溶0.5h+470℃固溶1h+472℃固溶0.5h+水淬+120℃一级时效24h+190℃二级时效5min+135℃三级时效3h,465|470|472,30|60|30,0.0,120,24.0,190,0.1,135,3.0,810.0,"杨守杰, 邢清源, 于海军, 等. 800MPa级Al-Zn-Mg-Cu系合金. 材料工程, 2018, 46(4): 82-90. DOI: 10. 11868/j. issn. 1001-4381. 2017. 000277. ",the first heat treatment is Solution treatment at 465℃ for 30.0min. the second heat treatment is Solution treatment at 470℃ for 1h. the third heat treatment is Solution treatment at 472℃ for 30.0min. the fourth heat treatment is Aging at 120.0℃ for 24.0 hours.,465,30,470,60,472,30
105,85.9,0.03,0.0,9.66,0.04,2.2,2.02,0.03,0.0,0.0,0.12,0.0,0.0,0.0,0.0,0.0,0.0,0.0,3,465℃固溶0.5h+470℃固溶1h+472℃固溶0.5h+水淬+120℃一级时效24h+190℃二级时效5min+135℃三级时效3h,465|470|472,30|60|30,0.0,120,24.0,190,0.1,135,3.0,764.0,"杨守杰, 邢清源, 于海军, 等. 800MPa级Al-Zn-Mg-Cu系合金. 材料工程, 2018, 46(4): 82-90. DOI: 10. 11868/j. issn. 1001-4381. 2017. 000277. ",the first heat treatment is Solution treatment at 465℃ for 30.0min. the second heat treatment is Solution treatment at 470℃ for 1h. the third heat treatment is Solution treatment at 472℃ for 30.0min. the fourth heat treatment is Aging at 120.0℃ for 24.0 hours.,465,30,470,60,472,30
106,87.43,0.03,0.0,8.02,0.04,2.29,2.05,0.03,0.0,0.0,0.11,0.0,0.0,0.0,0.0,0.0,0.0,0.0,3,465℃固溶0.5h+470℃固溶1h+472℃固溶0.5h+水淬+120℃一级时效24h+190℃二级时效5min+135℃三级时效3h,465|470|472,30|60|30,0.0,120,24.0,190,0.1,135,3.0,737.0,"杨守杰, 邢清源, 于海军, 等. 800MPa级Al-Zn-Mg-Cu系合金. 材料工程, 2018, 46(4): 82-90. DOI: 10. 11868/j. issn. 1001-4381. 2017. 000277. ",the first heat treatment is Solution treatment at 465℃ for 30.0min. the second heat treatment is Solution treatment at 470℃ for 1h. the third heat treatment is Solution treatment at 472℃ for 30.0min. the fourth heat treatment is Aging at 120.0℃ for 24.0 hours.,465,30,470,60,472,30
107,82.45,0.0,0.0,11.54,0.0,2.26,3.51,0.0,0.0,0.0,0.24,0.0,0.0,0.0,0.0,0.0,0.0,0.0,1,450℃固溶2h+460℃固溶2h+470℃固溶2h+水淬+121℃一级时效24h,450|460|470,120|120|120,0.0,121,24.0,0,0.0,0,0.0,728.0,"杨帆, 许晓静, 邓平安, 等. T76时效对超高强铝合金力学性能与抗腐蚀性能的影响. 材料热处理学报, 2016, 37(11): 40-44. DOI: CNKI: SUN: JSCL. 0. 2016-11-007",the first heat treatment is Solution treatment at 450℃ for 2h. the second heat treatment is Solution treatment at 460℃ for 2h. the third heat treatment is Solution treatment at 470℃ for 2h. the fourth heat treatment is Aging at 121.0℃ for 24.0 hours.,450,120,460,120,470,120
108,82.45,0.0,0.0,11.54,0.0,2.26,3.51,0.0,0.0,0.0,0.24,0.0,0.0,0.0,0.0,0.0,0.0,0.0,3,450℃固溶2h+460℃固溶2h+470℃固溶2h+水淬+121℃一级时效5h+153℃二级时效16h,450|460|470,120|120|120,0.0,121,5.0,153,16.0,0,0.0,637.0,"杨帆, 许晓静, 邓平安, 等. T76时效对超高强铝合金力学性能与抗腐蚀性能的影响. 材料热处理学报, 2016, 37(11): 40-44. DOI: CNKI: SUN: JSCL. 0. 2016-11-007",the first heat treatment is Solution treatment at 450℃ for 2h. the second heat treatment is Solution treatment at 460℃ for 2h. the third heat treatment is Solution treatment at 470℃ for 2h. the fourth heat treatment is Aging at 121.0℃ for 5.0 hours.,450,120,460,120,470,120
109,89.791,0.028,0.06,5.96,0.061,1.6,2.22,0.06,0.22,0.0,0.0,0.0,0.0,0.0,0.0,0.0,0.0,0.0,1,470℃固溶1h+水淬+120℃时效115h,470,60,0.0,120,115.0,0,0.0,0,0.0,551.0,"阎大京. 从7475铝合金的时效看Al—Zn—Mg—Cu系合金的强化. 材料工程, 1992, 2: 15-17. DOI: CNKI: SUN: CLGC. 0. 1992-02-006. ",the first heat treatment is Solution treatment at 470℃ for 1h. the second heat treatment is Aging at 120.0℃ for 115.0 hours.,470,60,0,0,0,0
110,89.791,0.028,0.06,5.96,0.061,1.6,2.22,0.06,0.22,0.0,0.0,0.0,0.0,0.0,0.0,0.0,0.0,0.0,1,470℃固溶1h+水淬+120℃时效30h,470,60,0.0,120,30.0,0,0.0,0,0.0,539.0,"阎大京. 从7475铝合金的时效看Al—Zn—Mg—Cu系合金的强化. 材料工程, 1992, 2: 15-17. DOI: CNKI: SUN: CLGC. 0. 1992-02-006. ",the first heat treatment is Solution treatment at 470℃ for 1h. the second heat treatment is Aging at 120.0℃ for 30.0 hours.,470,60,0,0,0,0
111,89.791,0.028,0.06,5.96,0.061,1.6,2.22,0.06,0.22,0.0,0.0,0.0,0.0,0.0,0.0,0.0,0.0,0.0,1,470℃固溶1h+水淬+120℃时效73h,470,60,0.0,120,73.0,0,0.0,0,0.0,525.0,"阎大京. 从7475铝合金的时效看Al—Zn—Mg—Cu系合金的强化. 材料工程, 1992, 2: 15-17. DOI: CNKI: SUN: CLGC. 0. 1992-02-006. ",the first heat treatment is Solution treatment at 470℃ for 1h. the second heat treatment is Aging at 120.0℃ for 73.0 hours.,470,60,0,0,0,0
112,89.788,0.028,0.06,5.96,0.064,1.6,2.22,0.06,0.22,0.0,0.0,0.0,0.0,0.0,0.0,0.0,0.0,0.0,2,470℃固溶2h+480℃固溶2h+490℃固溶2h+水淬+180℃一级时效1h+120℃二级时效12h,470|480|490,120|120|120,0.0,190,1.0,120,12.0,0,0.0,490.0,"阎大京. 热处理对7475铝合金腐蚀性能的影响. 宇航材料工艺, 1992, (5): 5-10, 67. DOI: CNKI: SUN: YHCG. 0. 1992-05-001. ",the first heat treatment is Solution treatment at 470℃ for 2h. the second heat treatment is Solution treatment at 480℃ for 2h. the third heat treatment is Solution treatment at 490℃ for 2h. the fourth heat treatment is Aging at 190.0℃ for 1.0 hours.,470,120,480,120,490,120
113,89.788,0.028,0.06,5.96,0.064,1.6,2.22,0.06,0.22,0.0,0.0,0.0,0.0,0.0,0.0,0.0,0.0,0.0,3,470℃固溶2h+480℃固溶2h+490℃固溶2h+水淬+120℃一级时效24h+180℃二级时效1h+120℃三级时效24h,470|480|490,120|120|120,0.0,120,24.0,180,1.0,120,24.0,516.0,"阎大京. 热处理对7475铝合金腐蚀性能的影响. 宇航材料工艺, 1992, (5): 5-10, 67. DOI: CNKI: SUN: YHCG. 0. 1992-05-001. ",the first heat treatment is Solution treatment at 470℃ for 2h. the second heat treatment is Solution treatment at 480℃ for 2h. the third heat treatment is Solution treatment at 490℃ for 2h. the fourth heat treatment is Aging at 120.0℃ for 24.0 hours.,470,120,480,120,490,120
114,89.788,0.028,0.06,5.96,0.064,1.6,2.22,0.06,0.22,0.0,0.0,0.0,0.0,0.0,0.0,0.0,0.0,0.0,1,470℃固溶2h+480℃固溶2h+490℃固溶2h+水淬+120℃一级时效24h,470|480|490,120|120|120,0.0,120,24.0,0,0.0,0,0.0,541.0,"阎大京. 热处理对7475铝合金腐蚀性能的影响. 宇航材料工艺, 1992, (5): 5-10, 67. DOI: CNKI: SUN: YHCG. 0. 1992-05-001. ",the first heat treatment is Solution treatment at 470℃ for 2h. the second heat treatment is Solution treatment at 480℃ for 2h. the third heat treatment is Solution treatment at 490℃ for 2h. the fourth heat treatment is Aging at 120.0℃ for 24.0 hours.,470,120,480,120,490,120
115,86.2,0.05,0.05,8.37,0.09,2.44,2.63,0.015,0.025,0.0,0.13,0.0,0.0,0.0,0.0,0.0,0.0,0.0,1,470℃固溶1h+水淬+135℃时效16h,470,60,0.0,135,16.0,0,0.0,0,0.0,675.0,"严平, 李建荣. 超高强铝合金管材的组织和性能研究. 轻合金加工技术, 2003, 31(12): 23-25. DOI: 10. 3969/j. issn. 1007-7235. 2003. 12. 007. ",the first heat treatment is Solution treatment at 470℃ for 1h. the second heat treatment is Aging at 135.0℃ for 16.0 hours.,470,60,0,0,0,0
116,86.34,0.05,0.05,8.36,0.09,2.41,2.54,0.015,0.025,0.0,0.12,0.0,0.0,0.0,0.0,0.0,0.0,0.0,1,470℃固溶1h+水淬+135℃时效16h,470,60,0.0,135,16.0,0,0.0,0,0.0,674.0,"严平, 李建荣. 超高强铝合金管材的组织和性能研究. 轻合金加工技术, 2003, 31(12): 23-25. DOI: 10. 3969/j. issn. 1007-7235. 2003. 12. 007. ",the first heat treatment is Solution treatment at 470℃ for 1h. the second heat treatment is Aging at 135.0℃ for 16.0 hours.,470,60,0,0,0,0
117,86.27,0.05,0.05,8.39,0.14,2.37,2.52,0.015,0.025,0.0,0.17,0.0,0.0,0.0,0.0,0.0,0.0,0.0,1,470℃固溶1h+水淬+135℃时效16h,470,60,0.0,135,16.0,0,0.0,0,0.0,668.0,"严平, 李建荣. 超高强铝合金管材的组织和性能研究. 轻合金加工技术, 2003, 31(12): 23-25. DOI: 10. 3969/j. issn. 1007-7235. 2003. 12. 007. ",the first heat treatment is Solution treatment at 470℃ for 1h. the second heat treatment is Aging at 135.0℃ for 16.0 hours.,470,60,0,0,0,0
118,86.31,0.05,0.05,8.37,0.11,2.38,2.58,0.015,0.025,0.0,0.11,0.0,0.0,0.0,0.0,0.0,0.0,0.0,1,470℃固溶1h+水淬+135℃时效16h,470,60,0.0,135,16.0,0,0.0,0,0.0,667.0,"严平, 李建荣. 超高强铝合金管材的组织和性能研究. 轻合金加工技术, 2003, 31(12): 23-25. DOI: 10. 3969/j. issn. 1007-7235. 2003. 12. 007. ",the first heat treatment is Solution treatment at 470℃ for 1h. the second heat treatment is Aging at 135.0℃ for 16.0 hours.,470,60,0,0,0,0
119,86.314,0.04,0.05,8.47,0.11,2.14,2.67,0.021,0.025,0.0,0.16,0.0,0.0,0.0,0.0,0.0,0.0,0.0,1,470℃固溶1h+水淬+135℃时效16h,470,60,0.0,135,16.0,0,0.0,0,0.0,663.0,"严平, 李建荣. 超高强铝合金管材的组织和性能研究. 轻合金加工技术, 2003, 31(12): 23-25. DOI: 10. 3969/j. issn. 1007-7235. 2003. 12. 007. ",the first heat treatment is Solution treatment at 470℃ for 1h. the second heat treatment is Aging at 135.0℃ for 16.0 hours.,470,60,0,0,0,0
120,86.4,0.05,0.05,8.45,0.1,2.3,2.51,0.015,0.025,0.0,0.1,0.0,0.0,0.0,0.0,0.0,0.0,0.0,1,470℃固溶1h+水淬+135℃时效16h,470,60,0.0,135,16.0,0,0.0,0,0.0,662.0,"严平, 李建荣. 超高强铝合金管材的组织和性能研究. 轻合金加工技术, 2003, 31(12): 23-25. DOI: 10. 3969/j. issn. 1007-7235. 2003. 12. 007. ",the first heat treatment is Solution treatment at 470℃ for 1h. the second heat treatment is Aging at 135.0℃ for 16.0 hours.,470,60,0,0,0,0
121,87.95,0.09,2.3,5.15,0.3,1.7,2.3,0.0,0.21,0.0,0.0,0.0,0.0,0.0,0.0,0.0,0.0,0.0,1,475℃固溶1h+水淬+120℃时效24h,475,60,0.0,120,24.0,0,0.0,0,0.0,678.0,"薛杰, 王有为, 张志豪, 等. 挤压温度对Al-Zn-Mg-Cu合金动态再结晶、时效组织和力学性能的影响. 中国有色金属学报, 2017, 27(11): 2204-2211. DOI: 10. 19476/j. ysxb. 1004. 0609. 2017. 11. 03. ",the first heat treatment is Solution treatment at 475℃ for 1h. the second heat treatment is Aging at 120.0℃ for 24.0 hours.,475,60,0,0,0,0
122,89.44,0.0,0.0,7.48,0.0,1.42,1.51,0.0,0.0,0.0,0.15,0.0,0.0,0.0,0.0,0.0,0.0,0.0,1,470℃固溶2h+480℃固溶2h+490℃固溶2h+水淬+121℃时效24h,470|480|490,120|120|120,0.0,121,24.0,0,0.0,0,0.0,568.0,"许晓静, 张允康, 罗勇, 等. 7085铝合金强化固溶T7652处理后的拉伸与晶间腐蚀性能. 稀有金属材料与工程, 2013, 2: 4. DOI: CNKI: SUN: COSE. 0. 2013-S2-092. ",the first heat treatment is Solution treatment at 470℃ for 2h. the second heat treatment is Solution treatment at 480℃ for 2h. the third heat treatment is Solution treatment at 490℃ for 2h. the fourth heat treatment is Aging at 121.0℃ for 24.0 hours.,470,120,480,120,490,120
123,89.44,0.0,0.0,7.48,0.0,1.42,1.51,0.0,0.0,0.0,0.15,0.0,0.0,0.0,0.0,0.0,0.0,0.0,2,470℃固溶2 h+480℃固溶2 h+490 ℃固溶2 h+水淬+121℃一级时效5h+163 ℃二级时效6h,470|480|490,120|120|120,0.0,121,5.0,163,6.0,0,0.0,546.5,"许晓静, 张允康, 罗勇, 等. 7085铝合金强化固溶T7652处理后的拉伸与晶间腐蚀性能. 稀有金属材料与工程, 2013, 2: 4. DOI: CNKI: SUN: COSE. 0. 2013-S2-092. ",the first heat treatment is Solution treatment at 470℃ for 2h. the second heat treatment is Solution treatment at 480℃ for 2h. the third heat treatment is Solution treatment at 490℃ for 2h. the fourth heat treatment is Aging at 121.0℃ for 5.0 hours.,470,120,480,120,490,120
124,87.0,0.0,0.0,8.2,0.0,2.4,2.2,0.0,0.0,0.0,0.2,0.0,0.0,0.0,0.0,0.0,0.0,0.0,1,450℃固溶2h+480℃固溶3h+水淬+120℃时效4h,450|480,120|180,0.0,120,4.0,0,0.0,0,0.0,725.0,"许俊华, 赵立军, 喻利花, 等. 时效制度对工业规格喷射成形7055铝合金组织和性能的影响. 粉末冶金材料科学与工程, 2011, 16(5): 700-709. DOI: 10. 3969/j. issn. 1673-0224. 2011. 05. 011. ",the first heat treatment is Solution treatment at 450℃ for 2h. the second heat treatment is Solution treatment at 480℃ for 3h. the third heat treatment is Aging at 120.0℃ for 4.0 hours.,450,120,480,180,0,0
125,87.0,0.0,0.0,8.2,0.0,2.4,2.2,0.0,0.0,0.0,0.2,0.0,0.0,0.0,0.0,0.0,0.0,0.0,2,450℃固溶2h+480℃固溶3h水淬+120℃一级时效8h+170℃二级时效8h,450|480,120|180,0.0,120,8.0,170,8.0,0,0.0,659.0,"许俊华, 赵立军, 喻利花, 等. 时效制度对工业规格喷射成形7055铝合金组织和性能的影响. 粉末冶金材料科学与工程, 2011, 16(5): 700-709. DOI: 10. 3969/j. issn. 1673-0224. 2011. 05. 011. ",the first heat treatment is Solution treatment at 450℃ for 2h. the second heat treatment is Solution treatment at 480℃ for 3h. the third heat treatment is Aging at 120.0℃ for 8.0 hours.,450,120,480,180,0,0
126,86.61,0.0,0.0,8.54,0.0,2.2,2.41,0.04,0.04,0.0,0.16,0.0,0.0,0.0,0.0,0.0,0.0,0.0,1,475℃固溶3h+水淬+120℃时效24h,475,180,0.0,120,24.0,0,0.0,0,0.0,688.0,"许杰, 陈康华, 陈送义, 等. 微量Ti、Cr对Al-Zn-Mg-Cu-Zr合金组织与性能的影响. 粉末冶金材料科学与工程, 2016, 21(1): 50-58. DOI: 10. 3969/j. issn. 1673-0224. 2016. 01. 007. ",the first heat treatment is Solution treatment at 475℃ for 3h. the second heat treatment is Aging at 120.0℃ for 24.0 hours.,475,180,0,0,0,0
127,86.69,0.0,0.0,8.54,0.0,2.2,2.41,0.0,0.0,0.0,0.16,0.0,0.0,0.0,0.0,0.0,0.0,0.0,1,475℃固溶3h+水淬+120℃时效24h,475,180,0.0,120,24.0,0,0.0,0,0.0,672.0,"许杰, 陈康华, 陈送义, 等. 微量Ti、Cr对Al-Zn-Mg-Cu-Zr合金组织与性能的影响. 粉末冶金材料科学与工程, 2016, 21(1): 50-58. DOI: 10. 3969/j. issn. 1673-0224. 2016. 01. 007. ",the first heat treatment is Solution treatment at 475℃ for 3h. the second heat treatment is Aging at 120.0℃ for 24.0 hours.,475,180,0,0,0,0
128,86.65,0.0,0.0,8.54,0.0,2.2,2.41,0.04,0.0,0.0,0.16,0.0,0.0,0.0,0.0,0.0,0.0,0.0,1,475℃固溶3h+水淬+120℃时效24h,475,180,0.0,120,24.0,0,0.0,0,0.0,652.0,"许杰, 陈康华, 陈送义, 等. 微量Ti、Cr对Al-Zn-Mg-Cu-Zr合金组织与性能的影响. 粉末冶金材料科学与工程, 2016, 21(1): 50-58. DOI: 10. 3969/j. issn. 1673-0224. 2016. 01. 007. ",the first heat treatment is Solution treatment at 475℃ for 3h. the second heat treatment is Aging at 120.0℃ for 24.0 hours.,475,180,0,0,0,0
129,86.85,0.0,0.0,8.54,0.0,2.2,2.41,0.0,0.0,0.0,0.0,0.0,0.0,0.0,0.0,0.0,0.0,0.0,1,475℃固溶3h+水淬+120℃时效24h,475,180,0.0,120,24.0,0,0.0,0,0.0,525.0,"许杰, 陈康华, 陈送义, 等. 微量Ti、Cr对Al-Zn-Mg-Cu-Zr合金组织与性能的影响. 粉末冶金材料科学与工程, 2016, 21(1): 50-58. DOI: 10. 3969/j. issn. 1673-0224. 2016. 01. 007. ",the first heat treatment is Solution treatment at 475℃ for 3h. the second heat treatment is Aging at 120.0℃ for 24.0 hours.,475,180,0,0,0,0
130,93.03,0.12,0.6,0.25,0.15,4.1,1.5,0.15,0.1,0.0,0.0,0.0,0.0,0.0,0.0,0.0,0.0,0.0,6,495℃固溶1h+水淬+拉伸变形1.5%,495,60,1.5,0,0.0,0,0.0,0,0.0,522.0,"许晨玲, 张克伟. 2224铝合金挤压件T3510处理工艺研究. 轻合金加工技术, 2001, 11: 33-35. DOI: 10. 3969/j. issn. 1007-7235. 2001. 11. 012. ",the first heat treatment is Solution treatment at 495℃ for 1h. the second heat treatment is Cold rolling at 20℃ with 1.5% reduction.,495,60,0,0,0,0
131,88.65,0.4,0.3,5.6,0.5,1.6,2.5,0.22,0.23,0.0,0.0,0.0,0.0,0.0,0.0,0.0,0.0,0.0,1,470℃固溶1h+水淬+120℃时效24h,470,60,0.0,120,24.0,0,0.0,0,0.0,480.0,"徐超. 7075铝合金的低周疲劳行为及其损伤演化机理研究. 上海工程技术大学, 2014. ",the first heat treatment is Solution treatment at 470℃ for 1h. the second heat treatment is Aging at 120.0℃ for 24.0 hours.,470,60,0,0,0,0
132,89.26,0.03,0.0,7.5,0.04,1.4,1.65,0.0,0.0,0.0,0.12,0.0,0.0,0.0,0.0,0.0,0.0,0.0,1,475℃固溶2h+水淬+120℃时效24h,475,120,0.0,120,24.0,0,0.0,0,0.0,540.0,"熊柏青, 李锡武, 张永安, 等. 新型高强韧低淬火敏感性Al-7. 5Zn-1. 65Mg-1. 4Cu-0. 12Zr合金. 中国有色金属学报, 2009, 19(9): 1539-1547. DOI: 10. 3321/j. issn: 1004-0609. 2009. 09. 002. ",the first heat treatment is Solution treatment at 475℃ for 2h. the second heat treatment is Aging at 120.0℃ for 24.0 hours.,475,120,0,0,0,0
133,89.26,0.03,0.0,7.5,0.04,1.4,1.65,0.0,0.0,0.0,0.12,0.0,0.0,0.0,0.0,0.0,0.0,0.0,2,475℃固溶2h+水淬+120℃一级时效24h+160℃二级时效6h,475,120,0.0,120,24.0,160,6.0,0,0.0,520.0,"熊柏青, 李锡武, 张永安, 等. 新型高强韧低淬火敏感性Al-7. 5Zn-1. 65Mg-1. 4Cu-0. 12Zr合金. 中国有色金属学报, 2009, 19(9): 1539-1547. DOI: 10. 3321/j. issn: 1004-0609. 2009. 09. 002. ",the first heat treatment is Solution treatment at 475℃ for 2h. the second heat treatment is Aging at 120.0℃ for 24.0 hours.,475,120,0,0,0,0
134,89.26,0.03,0.0,7.5,0.04,1.4,1.65,0.0,0.0,0.0,0.12,0.0,0.0,0.0,0.0,0.0,0.0,0.0,2,475℃固溶2h+水淬+120℃一级时效24h+160℃二级时效16h,475,120,0.0,120,24.0,160,6.0,0,0.0,460.0,"熊柏青, 李锡武, 张永安, 等. 新型高强韧低淬火敏感性Al-7. 5Zn-1. 65Mg-1. 4Cu-0. 12Zr合金. 中国有色金属学报, 2009, 19(9): 1539-1547. DOI: 10. 3321/j. issn: 1004-0609. 2009. 09. 002. ",the first heat treatment is Solution treatment at 475℃ for 2h. the second heat treatment is Aging at 120.0℃ for 24.0 hours.,475,120,0,0,0,0
135,89.05,0.0,0.5,6.3,0.0,1.8,2.2,0.0,0.15,0.0,0.0,0.0,0.0,0.0,0.0,0.0,0.0,0.0,2,470℃固溶1h+水淬+120℃一级时效3h+160℃3h,470,60,0.0,120,3.0,160,3.0,0,0.0,586.0,"谢根栓, 李晓刚. LC4铝合金断裂韧度的研究. 材料科学与工艺, 1993, 2: 46-50. DOI: CNKI: SUN: FSSX. 0. 1988-01-015",the first heat treatment is Solution treatment at 470℃ for 1h. the second heat treatment is Aging at 120.0℃ for 3.0 hours.,470,60,0,0,0,0
136,89.05,0.0,0.5,6.3,0.0,1.8,2.2,0.0,0.15,0.0,0.0,0.0,0.0,0.0,0.0,0.0,0.0,0.0,1,470℃固溶1h+水淬+120℃时效12h,470,60,0.0,120,12.0,0,0.0,0,0.0,573.0,"谢根栓, 李晓刚. LC4铝合金断裂韧度的研究. 材料科学与工艺, 1993, 2: 46-50. DOI: CNKI: SUN: FSSX. 0. 1988-01-015",the first heat treatment is Solution treatment at 470℃ for 1h. the second heat treatment is Aging at 120.0℃ for 12.0 hours.,470,60,0,0,0,0
137,89.11,0.04,0.0,7.5,0.1,1.6,1.5,0.0,0.0,0.0,0.15,0.0,0.0,0.0,0.0,0.0,0.0,0.0,1,470℃固溶2h+水淬+120℃时效34h,470,120,0.0,120,34.0,0,0.0,0,0.0,504.0,"肖芳辉, 刘华山, 杨冯, 等. 微量锡对AA7085铝合金组织与性能的影响. 矿冶工程, 2014, 34(6): 5. DOI: 10. 3969/j. issn. 0253-6099. 2014. 06. 029. ",the first heat treatment is Solution treatment at 470℃ for 2h. the second heat treatment is Aging at 120.0℃ for 34.0 hours.,470,120,0,0,0,0
138,89.01,0.04,0.0,7.5,0.1,1.6,1.5,0.0,0.0,0.0,0.15,0.0,0.0,0.0,0.0,0.0,0.1,0.0,1,470℃固溶2h+水淬+120℃时效34h,470,120,0.0,120,34.0,0,0.0,0,0.0,511.0,"肖芳辉, 刘华山, 杨冯, 等. 微量锡对AA7085铝合金组织与性能的影响. 矿冶工程, 2014, 34(6): 5. DOI: 10. 3969/j. issn. 0253-6099. 2014. 06. 029. ",the first heat treatment is Solution treatment at 470℃ for 2h. the second heat treatment is Aging at 120.0℃ for 34.0 hours.,470,120,0,0,0,0
139,93.05,0.0,0.0,0.0,0.0,5.3,0.79,0.0,0.0,0.0,0.1,0.45,0.31,0.0,0.0,0.0,0.0,0.0,1,525℃固溶2h+水淬+185℃时效12h,525,120,0.0,185,12.0,0,0.0,0,0.0,516.0,"肖代红, 王健农, 陈世朴, 等. 铈对高Cu/Mg比率Al-Cu-Mg合金组织和耐热性能的影响. 中国稀土学报, 2003, 21(5): 564-567. DOI: 10. 3321/j. issn: 1000-4343. 2003. 05. 019. ",the first heat treatment is Solution treatment at 525℃ for 2h. the second heat treatment is Aging at 185.0℃ for 12.0 hours.,525,120,0,0,0,0
140,92.76,0.0,0.0,0.0,0.0,5.35,0.84,0.0,0.0,0.0,0.1,0.45,0.3,0.0,0.0,0.0,0.0,0.2,1,525℃固溶2h+水淬+185℃时效8h,525,120,0.0,185,8.0,0,0.0,0,0.0,556.0,"肖代红, 王健农, 陈世朴, 等. 铈对高Cu/Mg比率Al-Cu-Mg合金组织和耐热性能的影响. 中国稀土学报, 2003, 21(5): 564-567. DOI: 10. 3321/j. issn: 1000-4343. 2003. 05. 019. ",the first heat treatment is Solution treatment at 525℃ for 2h. the second heat treatment is Aging at 185.0℃ for 8.0 hours.,525,120,0,0,0,0
141,92.52,0.0,0.0,0.0,0.0,5.36,0.8,0.0,0.0,0.0,0.1,0.45,0.32,0.0,0.0,0.0,0.0,0.45,1,525℃固溶2h+水淬+185℃时效8h,525,120,0.0,185,8.0,0,0.0,0,0.0,562.0,"肖代红, 王健农, 陈世朴, 等. 铈对高Cu/Mg比率Al-Cu-Mg合金组织和耐热性能的影响. 中国稀土学报, 2003, 21(5): 564-567. DOI: 10. 3321/j. issn: 1000-4343. 2003. 05. 019. ",the first heat treatment is Solution treatment at 525℃ for 2h. the second heat treatment is Aging at 185.0℃ for 8.0 hours.,525,120,0,0,0,0
142,90.41,0.04,0.03,5.45,0.05,1.52,2.47,0.03,0.0,0.0,0.0,0.0,0.0,0.0,0.0,0.0,0.0,0.0,1,480℃固溶1h+水淬+120℃时效24h,480,60,0.0,120,24.0,0,0.0,0,0.0,540.0,"夏露, 陈洪, 李尧. 铍元素对7475铝合金时效组织及性能的影响. 轻合金加工技术, 2000, 28(7): 3. DOI: 10. 3969/j. issn. 1007-7235. 2000. 07. 014. ",the first heat treatment is Solution treatment at 480℃ for 1h. the second heat treatment is Aging at 120.0℃ for 24.0 hours.,480,60,0,0,0,0
143,93.79,0.04,0.6,0.0,0.13,3.7,1.6,0.04,0.0,0.0,0.1,0.0,0.0,0.0,0.0,0.0,0.0,0.0,1,495℃固溶1h+515℃固溶1h+水淬+170℃时效1h,495|515,60|60,0.0,170,1.0,0,0.0,0,0.0,445.0,"夏琳燕. Al-3. 7Cu-1. 6Mg合金的断裂韧性和疲劳性能的研究. 中南大学, 2013. DOI: 10. 7666/d. y2422753. ",the first heat treatment is Solution treatment at 495℃ for 1h. the second heat treatment is Solution treatment at 515℃ for 1h. the third heat treatment is Aging at 170.0℃ for 1.0 hours.,495,60,515,60,0,0
144,93.79,0.04,0.6,0.0,0.13,3.7,1.6,0.04,0.0,0.0,0.1,0.0,0.0,0.0,0.0,0.0,0.0,0.0,1,495℃固溶1h+515℃固溶1h+水淬+170℃时效0.5h,495|515,60|60,0.0,170,0.5,0,0.0,0,0.0,447.0,"夏琳燕, 刘志义, 鲁璐青, 等. 预变形对Al-3. 7Cu-1. 6Mg合金断裂韧性的影响. 粉末冶金材料科学与工程, 2013, 18(3): 428-428. DOI: 10. 3969/j. issn. 1673-0224. 2013. 03. 019. ",the first heat treatment is Solution treatment at 495℃ for 1h. the second heat treatment is Solution treatment at 515℃ for 1h. the third heat treatment is Aging at 170.0℃ for 0.5 hours.,495,60,515,60,0,0
145,88.22,0.4,0.45,6.2,0.45,1.62,2.41,0.1,0.15,0.0,0.0,0.0,0.0,0.0,0.0,0.0,0.0,0.0,1,485℃固溶50min+水淬+120℃时效24h,485,50,0.0,120,24.0,0,0.0,0,0.0,646.0,"王志云. 热处理对7A04超高强铝合金强度和断裂韧性的影响. 广西大学, 2006. DOI: 10. 7666/d. y985912. ",the first heat treatment is Solution treatment at 485℃ for 50.0min. the second heat treatment is Aging at 120.0℃ for 24.0 hours.,485,50,0,0,0,0
146,95.032,0.0,0.0,0.0,0.0,1.49,2.98,0.0,0.0,0.0,0.108,0.0,0.39,0.0,0.0,0.0,0.0,0.0,1,500℃固溶1h+水淬+170℃时效100h,500,60,0.0,170,100.0,0,0.0,0,0.0,438.0,"王芝秀. Li, Ag, Sc对Al-Cu-Mg系合金的组织和性能的影响. 中南大学, 2004. DOI: 10. 7666/d. y674094. ",the first heat treatment is Solution treatment at 500℃ for 1h. the second heat treatment is Aging at 170.0℃ for 100.0 hours.,500,60,0,0,0,0
147,94.792,0.0,0.0,0.0,0.0,1.48,2.96,0.0,0.0,0.0,0.108,0.0,0.39,0.27,0.0,0.0,0.0,0.0,1,500℃固溶1h+水淬+170℃时效100h,500,60,0.0,170,100.0,0,0.0,0,0.0,437.0,"王芝秀. Li, Ag, Sc对Al-Cu-Mg系合金的组织和性能的影响. 中南大学, 2004. DOI: 10. 7666/d. y674094. ",the first heat treatment is Solution treatment at 500℃ for 1h. the second heat treatment is Aging at 170.0℃ for 100.0 hours.,500,60,0,0,0,0
148,93.762,0.0,0.0,0.0,0.0,1.43,2.93,0.0,0.0,0.0,0.108,0.0,0.42,1.35,0.0,0.0,0.0,0.0,1,500℃固溶1h+水淬+170℃时效100h,500,60,0.0,170,100.0,0,0.0,0,0.0,380.0,"王芝秀. Li, Ag, Sc对Al-Cu-Mg系合金的组织和性能的影响. 中南大学, 2004. DOI: 10. 7666/d. y674094. ",the first heat treatment is Solution treatment at 500℃ for 1h. the second heat treatment is Aging at 170.0℃ for 100.0 hours.,500,60,0,0,0,0
149,93.062,0.0,0.0,0.0,0.0,1.42,2.93,0.0,0.0,0.0,0.108,0.0,0.38,2.1,0.0,0.0,0.0,0.0,1,500℃固溶1h+水淬+170℃时效24h,500,60,0.0,170,24.0,0,0.0,0,0.0,460.0,"王芝秀. Li, Ag, Sc对Al-Cu-Mg系合金的组织和性能的影响. 中南大学, 2004. DOI: 10. 7666/d. y674094. ",the first heat treatment is Solution treatment at 500℃ for 1h. the second heat treatment is Aging at 170.0℃ for 24.0 hours.,500,60,0,0,0,0
150,94.502,0.0,0.0,0.0,0.0,1.48,2.91,0.0,0.0,0.0,0.108,0.0,0.0,1.0,0.0,0.0,0.0,0.0,1,500℃固溶1h+水淬+200℃时效10h,500,60,0.0,200,10.0,0,0.0,0,0.0,435.0,"王芝秀. Li, Ag, Sc对Al-Cu-Mg系合金的组织和性能的影响. 中南大学, 2004. DOI: 10. 7666/d. y674094. ",the first heat treatment is Solution treatment at 500℃ for 1h. the second heat treatment is Aging at 200.0℃ for 10.0 hours.,500,60,0,0,0,0
151,94.252,0.0,0.0,0.0,0.0,1.46,2.98,0.0,0.0,,0.108,0.0,0.0,1.2,0.0,0.0,0.0,0.0,1,500℃固溶1h+水淬+200℃时效20h,500,60,0.0,200,20.0,0,0.0,0,0.0,407.0,"王芝秀. Li, Ag, Sc对Al-Cu-Mg系合金的组织和性能的影响. 中南大学, 2004. DOI: 10. 7666/d. y674094. ",the first heat treatment is Solution treatment at 500℃ for 1h. the second heat treatment is Aging at 200.0℃ for 20.0 hours.,500,60,0,0,0,0
152,90.245,0.062,0.004,5.67,0.077,1.89,1.92,0.037,0.003,0.0,0.092,0.0,0.0,0.0,0.0,0.0,0.0,0.0,1,475℃固溶1h+水淬+120℃时效24h,475,60,0.0,120,24.0,0,0.0,0,0.0,560.0,"王艺淋. 高强高韧7050铝合金厚板的疲劳与断裂行为研究. 中南大学, 2014. ",the first heat treatment is Solution treatment at 475℃ for 1h. the second heat treatment is Aging at 120.0℃ for 24.0 hours.,475,60,0,0,0,0
153,90.245,0.062,0.004,5.67,0.077,1.89,1.92,0.037,0.003,0.0,0.092,0.0,0.0,0.0,0.0,0.0,0.0,0.0,2,475℃固溶1h+水淬+120℃时效48h,475,60,0.0,120,48.0,0,0.0,0,0.0,513.0,"王艺淋. 高强高韧7050铝合金厚板的疲劳与断裂行为研究. 中南大学, 2014. ",the first heat treatment is Solution treatment at 475℃ for 1h. the second heat treatment is Aging at 120.0℃ for 48.0 hours.,475,60,0,0,0,0
154,90.245,0.062,0.004,5.67,0.077,1.89,1.92,0.037,0.003,0.0,0.092,0.0,0.0,0.0,0.0,0.0,0.0,0.0,3,475℃固溶1h+水淬+120℃一级时效24h+195℃二级时效0.5h+120℃三级时效24h,475,60,0.0,120,24.0,195,0.5,120,240.0,566.0,"王艺淋. 高强高韧7050铝合金厚板的疲劳与断裂行为研究. 中南大学, 2014. ",the first heat treatment is Solution treatment at 475℃ for 1h. the second heat treatment is Aging at 120.0℃ for 24.0 hours.,475,60,0,0,0,0
155,88.951,0.052,0.002,6.41,0.037,2.32,2.13,0.018,0.0,0.0,0.08,0.0,0.0,0.0,0.0,0.0,0.0,0.0,2,477℃固溶1h+水淬+121℃一级时效6h+177℃二级时效12h,477,60,0.0,121,6.0,177,12.0,0,0.0,540.0,"王祥. 7050铝合金热处理工艺研究. 湖南大学, 2017. ",the first heat treatment is Solution treatment at 477℃ for 1h. the second heat treatment is Aging at 121.0℃ for 6.0 hours.,477,60,0,0,0,0
156,92.7,0.0,0.6,0.0,0.0,4.5,1.5,0.2,0.0,0.0,0.5,0.0,0.0,0.0,0.0,0.0,0.0,0.0,9,485℃保温10h,485,10,0.0,0,0.0,0,0.0,0,0.0,318.0,"王松辉, 孙有平, 何江美, 等. 均匀化处理对Al-4. 5Cu-1. 5Mg-0. 6Mn-0. 2Ti-0. 5Zr合金组织及性能的影响. 材料热处理学报, 2018, 39(5): 37-43. DOI: 10. 13289/j. issn. 1009-6264. 2018-0009. ",the first heat treatment is Solution treatment at 485℃ for 10.0min.,485,10,0,0,0,0
157,93.7,0.0,0.0,0.0,0.0,1.41,3.95,0.0,0.0,0.0,0.11,0.0,0.0,0.83,0.0,0.0,0.0,0.0,1,500℃固溶1h+水淬+170℃时效30h,500,60,0.0,170,30.0,0,0.0,0,0.0,397.0,"王诗勇. 少量Si、Ag、Li对低Cu/Mg比Al-Cu-Mg合金微观组织结构与性能的影响. 中南大学, 2009. DOI: 10. 7666/d. y1537493. ",the first heat treatment is Solution treatment at 500℃ for 1h. the second heat treatment is Aging at 170.0℃ for 30.0 hours.,500,60,0,0,0,0
158,94.01,0.0,0.0,0.0,0.0,1.47,3.93,0.0,0.0,0.0,0.13,0.0,0.0,0.46,0.0,0.0,0.0,0.0,1,500℃固溶1h+水淬+170℃时效30h,500,60,0.0,170,30.0,0,0.0,0,0.0,388.0,"王诗勇. 少量Si、Ag、Li对低Cu/Mg比Al-Cu-Mg合金微观组织结构与性能的影响. 中南大学, 2009. DOI: 10. 7666/d. y1537493. ",the first heat treatment is Solution treatment at 500℃ for 1h. the second heat treatment is Aging at 170.0℃ for 30.0 hours.,500,60,0,0,0,0
159,88.86,0.34,0.1,5.77,0.5,1.56,2.47,0.02,0.23,0.0,0.0,0.15,0.0,0.0,0.0,0.0,0.0,0.0,2,475℃固溶1h+水淬+120℃一级时效4h+160℃二级时效24h,475,60,0.0,120,4.0,160,24.0,0,0.0,541.0,"王亮亮. 固溶处理对汽车用7075铝合金微观组织和力学性能的影响. 山东农业大学学报（自然科学版）, 2014(5): 717-719. DOI: 10. 3969/j. issn. 1000-2324. 2014. 05. 017. ",the first heat treatment is Solution treatment at 475℃ for 1h. the second heat treatment is Aging at 120.0℃ for 4.0 hours.,475,60,0,0,0,0
160,88.86,0.34,0.1,5.77,0.5,1.56,2.47,0.02,0.23,0.0,0.0,0.15,0.0,0.0,0.0,0.0,0.0,0.0,2,480℃固溶1h+水淬+120℃一级时效4h+160℃二级时效24h,480,60,0.0,120,4.0,160,24.0,0,0.0,515.79,"王亮亮. 固溶处理对汽车用7075铝合金微观组织和力学性能的影响. 山东农业大学学报（自然科学版）, 2014(5): 717-719. DOI: 10. 3969/j. issn. 1000-2324. 2014. 05. 017. ",the first heat treatment is Solution treatment at 480℃ for 1h. the second heat treatment is Aging at 120.0℃ for 4.0 hours.,480,60,0,0,0,0
161,88.86,0.34,0.1,5.77,0.5,1.56,2.47,0.02,0.23,0.0,0.0,0.15,0.0,0.0,0.0,0.0,0.0,0.0,2,475℃固溶1h+480℃固溶2.5h+水淬+120℃一级时效4h+160℃二级时效24h,475|480,60|150,0.0,120,4.0,160,24.0,0,0.0,575.32,"王亮亮. 固溶处理对汽车用7075铝合金微观组织和力学性能的影响. 山东农业大学学报（自然科学版）, 2014(5): 717-719. DOI: 10. 3969/j. issn. 1000-2324. 2014. 05. 017. ",the first heat treatment is Solution treatment at 475℃ for 1h. the second heat treatment is Solution treatment at 480℃ for 150.0min. the third heat treatment is Aging at 120.0℃ for 4.0 hours.,475,60,480,150,0,0
162,89.484,0.064,0.5,5.78,0.088,1.7,2.19,0.019,0.15,0.025,0.0,0.0,0.0,0.0,0.0,0.0,0.0,0.0,1,475℃固溶1h+水淬+135℃时效12h,475,60,0.0,135,12.0,0,0.0,0,0.0,633.0,"王慧敏. 7475铝合金断裂韧性的研究. 中南大学, 2001. DOI: 10. 3969/j. issn. 1007-7235. 2002. 03. 012",the first heat treatment is Solution treatment at 475℃ for 1h. the second heat treatment is Aging at 135.0℃ for 12.0 hours.,475,60,0,0,0,0
163,89.584,0.064,0.39,5.8,0.086,1.72,2.17,0.021,0.14,0.025,0.0,0.0,0.0,0.0,0.0,0.0,0.0,0.0,1,475℃固溶1h+水淬+135℃时效14h,475,60,0.0,135,14.0,0,0.0,0,0.0,652.0,"王慧敏. 7475铝合金断裂韧性的研究. 中南大学, 2001. DOI: 10. 3969/j. issn. 1007-7235. 2002. 03. 012",the first heat treatment is Solution treatment at 475℃ for 1h. the second heat treatment is Aging at 135.0℃ for 14.0 hours.,475,60,0,0,0,0
164,89.507,0.12,0.41,5.77,0.17,1.68,2.17,0.018,0.13,0.025,0.0,0.0,0.0,0.0,0.0,0.0,0.0,0.0,1,475℃固溶1h+水淬+135℃时效16h,475,60,0.0,135,16.0,0,0.0,0,0.0,641.0,"王慧敏. 7475铝合金断裂韧性的研究. 中南大学, 2001. DOI: 10. 3969/j. issn. 1007-7235. 2002. 03. 012",the first heat treatment is Solution treatment at 475℃ for 1h. the second heat treatment is Aging at 135.0℃ for 16.0 hours.,475,60,0,0,0,0
165,89.617,0.059,0.36,5.78,0.18,1.71,2.12,0.019,0.13,0.025,0.0,0.0,0.0,0.0,0.0,0.0,0.0,0.0,1,475℃固溶1h+水淬+135℃时效18h,475,60,0.0,135,18.0,0,0.0,0,0.0,652.0,"王慧敏. 7475铝合金断裂韧性的研究. 中南大学, 2001. DOI: 10. 3969/j. issn. 1007-7235. 2002. 03. 012",the first heat treatment is Solution treatment at 475℃ for 1h. the second heat treatment is Aging at 135.0℃ for 18.0 hours.,475,60,0,0,0,0
166,89.893,0.062,0.34,5.38,0.41,1.66,2.09,0.02,0.12,0.025,0.0,0.0,0.0,0.0,0.0,0.0,0.0,0.0,1,475℃固溶1h+水淬+135℃时效20h,475,60,0.0,135,20.0,0,0.0,0,0.0,646.0,"王慧敏. 7475铝合金断裂韧性的研究. 中南大学, 2001. DOI: 10. 3969/j. issn. 1007-7235. 2002. 03. 012",the first heat treatment is Solution treatment at 475℃ for 1h. the second heat treatment is Aging at 135.0℃ for 20.0 hours.,475,60,0,0,0,0
167,88.85,0.4,0.3,5.5,0.5,1.8,2.2,0.2,0.2,0.05,0.0,0.0,0.0,0.0,0.0,0.0,0.0,0.0,1,470℃固溶2h+水淬+120℃时效24h,470,60,0.0,120,24.0,0,0.0,0,0.0,564.0,"王辉, 高霖, 陈明和, 等. T6态7075铝合金的温拉深成形研究. 中国机械工程, 2012, 23(2): 4. DOI: 10. 3969/j. issn. 1004-132X. 2012. 02. 024. ",the first heat treatment is Solution treatment at 470℃ for 1h. the second heat treatment is Aging at 120.0℃ for 24.0 hours.,470,60,0,0,0,0
168,83.21000000000001,0.058,0.0,11.64,0.072,1.98,2.84,0.0,0.0,0.0,0.2,0.0,0.0,0.0,0.0,0.0,0.0,0.0,1,450℃固溶1h+475固溶1.5h+水淬+120℃时效24h,450|475,60|90,0.0,120,24.0,0,0.0,0,0.0,708.5,"王洪斌, 郝斌, 黄进峰, 等. 喷射成形超高强度Al-Zn-Mg-Cu铝合金的断裂韧性研究, 中国科协第二届优秀博士生学术年会材料科学技术分会论文集. 2003. ",the first heat treatment is Solution treatment at 450℃ for 1h. the second heat treatment is Solution treatment at 475℃ for 90.0min. the third heat treatment is Aging at 120.0℃ for 24.0 hours.,450,60,475,90,0,0
169,83.21000000000001,0.058,0.0,11.64,0.072,1.98,2.84,0.0,0.0,0.0,0.2,0.0,0.0,0.0,0.0,0.0,0.0,0.0,1,450℃固溶1h+475固溶1.5h+水淬+120℃一级时效24h+165℃二级时效4h,450|475,60|90,0.0,120,24.0,165,4.0,0,0.0,647.4,"王洪斌, 郝斌, 黄进峰, 等. 喷射成形超高强度Al-Zn-Mg-Cu铝合金的断裂韧性研究, 中国科协第二届优秀博士生学术年会材料科学技术分会论文集. 2003. ",the first heat treatment is Solution treatment at 450℃ for 1h. the second heat treatment is Solution treatment at 475℃ for 90.0min. the third heat treatment is Aging at 120.0℃ for 24.0 hours.,450,60,475,90,0,0
170,86.798,0.1,0.2,8.9,0.12,1.7,2.0,0.022,0.0,0.0,0.11,0.05,0.0,0.0,0.0,0.0,0.0,0.0,1,475℃固溶2h+水淬+130℃时效8h,475,120,0.0,130,8.0,0,0.0,0,0.0,667.0,"王国军, 孙黎明, 李锡武, 等. 7056铝合金组织与性能的试验研究. 轻合金加工技术, 2016, 44(4): 45-50. DOI: 10. 13979/j. 1007-7235. 2016. 04. 009. ",the first heat treatment is Solution treatment at 475℃ for 2h. the second heat treatment is Aging at 130.0℃ for 8.0 hours.,475,120,0,0,0,0
171,87.16,0.0,0.0,8.45,0.0,2.0,2.3,0.0,0.0,0.0,0.09,0.0,0.0,0.0,0.0,0.0,0.0,0.0,1,470℃固溶2h+水淬+120℃时效24h,470,120,0.0,120,24.0,0,0.0,0,0.0,671.0,"王凤春, 李志辉, 刘英, 等. 时效处理对7449铝合金组织和性能的影响. 金属热处理, 2013, 38(5): 92-95. DOI: CNKI: SUN: JSRC. 0. 2013-05-027. ",the first heat treatment is Solution treatment at 470℃ for 2h. the second heat treatment is Aging at 120.0℃ for 24.0 hours.,470,120,0,0,0,0
172,87.16,0.0,0.0,8.45,0.0,2.0,2.3,0.0,0.0,0.0,0.09,0.0,0.0,0.0,0.0,0.0,0.0,0.0,2,470℃固溶2h+水淬+115℃一级时效6h+150℃二级时效18h,470,120,0.0,115,6.0,150,18.0,0,0.0,656.0,"王凤春, 李志辉, 刘英, 等. 时效处理对7449铝合金组织和性能的影响. 金属热处理, 2013, 38(5): 92-95. DOI: CNKI: SUN: JSRC. 0. 2013-05-027. ",the first heat treatment is Solution treatment at 470℃ for 2h. the second heat treatment is Aging at 115.0℃ for 6.0 hours.,470,120,0,0,0,0
173,99.07,0.35,0.0,0.0,0.12,0.06,0.4,0.0,0.0,0.0,0.0,0.0,0.0,0.0,0.0,0.0,0.0,0.0,1,500℃固溶1h+水淬+175℃时效5h,500,60,0.0,175,5.0,0,0.0,0,0.0,147.0,"王峰, 王松伟, 王帆, 等. Cu对热挤压Al-Mg-Si合金力学性能及导电率的影响. 沈阳工业大学学报, 2015, 37(5): 515-519. DOI: 10. 7688/j. issn. 1000-1646. 2015. 05. 07. ",the first heat treatment is Solution treatment at 500℃ for 1h. the second heat treatment is Aging at 175.0℃ for 5.0 hours.,500,60,0,0,0,0
174,99.1,0.35,0.0,0.0,0.12,0.03,0.4,0.0,0.0,0.0,0.0,0.0,0.0,0.0,0.0,0.0,0.0,0.0,1,500℃固溶1h+水淬+175℃时效5h,500,60,0.0,175,5.0,0,0.0,0,0.0,126.0,"王峰, 王松伟, 王帆, 等. Cu对热挤压Al-Mg-Si合金力学性能及导电率的影响. 沈阳工业大学学报, 2015, 37(5): 515-519. DOI: 10. 7688/j. issn. 1000-1646. 2015. 05. 07. ",the first heat treatment is Solution treatment at 500℃ for 1h. the second heat treatment is Aging at 175.0℃ for 5.0 hours.,500,60,0,0,0,0
175,99.12,0.35,0.0,0.0,0.12,0.01,0.4,0.0,0.0,0.0,0.0,0.0,0.0,0.0,0.0,0.0,0.0,0.0,1,500℃固溶1h+水淬+175℃时效5h,500,60,0.0,175,5.0,0,0.0,0,0.0,117.0,"王峰, 王松伟, 王帆, 等. Cu对热挤压Al-Mg-Si合金力学性能及导电率的影响. 沈阳工业大学学报, 2015, 37(5): 515-519. DOI: 10. 7688/j. issn. 1000-1646. 2015. 05. 07. ",the first heat treatment is Solution treatment at 500℃ for 1h. the second heat treatment is Aging at 175.0℃ for 5.0 hours.,500,60,0,0,0,0
176,99.13,0.35,0.0,0.0,0.12,0.0,0.4,0.0,0.0,0.0,0.0,0.0,0.0,0.0,0.0,0.0,0.0,0.0,1,500℃固溶1h+水淬+175℃时效5h,500,60,0.0,175,5.0,0,0.0,0,0.0,115.0,"王峰, 王松伟, 王帆, 等. Cu对热挤压Al-Mg-Si合金力学性能及导电率的影响. 沈阳工业大学学报, 2015, 37(5): 515-519. DOI: 10. 7688/j. issn. 1000-1646. 2015. 05. 07. ",the first heat treatment is Solution treatment at 500℃ for 1h. the second heat treatment is Aging at 175.0℃ for 5.0 hours.,500,60,0,0,0,0
177,89.96,0.03,0.05,5.55,0.06,1.67,2.4,0.05,0.23,0.0,0.0,0.0,0.0,0.0,0.0,0.0,0.0,0.0,2,465℃固溶105min+水淬+120℃一级时效24h+190℃二级时效5min+135℃三级时效3h,465,105,0.0,120,24.0,190,0.1,135,3.0,547.0,"王大胜, 曾庆华. 7175T74铝合金轧制环件热处理工艺研究. 铝加工, 2007(4): 42-44. DOI: 10. 3969/j. issn. 1005-4898. 2007. 04. 010. ",the first heat treatment is Solution treatment at 465℃ for 105.0min. the second heat treatment is Aging at 120.0℃ for 24.0 hours.,465,105,0,0,0,0
178,89.57,0.12,0.12,5.6,0.22,1.6,2.5,0.05,0.22,0.0,0.0,0.0,0.0,0.0,0.0,0.0,0.0,0.0,1,465℃固溶105min+水淬+110℃一级时效6h+165℃二级时效6h,465,105,0.0,110,6.0,165,6.0,0,0.0,508.0,"王成江, 王树根. 7075合金挤压棒材时效工艺制度研究. 科技与企业, 2015(5): 194-194. DOI: 10. 3969/j. issn. 1004-9207. 2015. 05. 180. ",the first heat treatment is Solution treatment at 465℃ for 105.0min. the second heat treatment is Aging at 110.0℃ for 6.0 hours.,465,105,0,0,0,0
179,88.0,0.0,0.0,7.8,0.0,1.6,2.2,0.0,0.0,0.0,0.2,0.2,0.0,0.0,0.0,0.0,0.0,0.0,1,460℃固溶24h+470℃固溶8h+485℃固溶2h+水淬+120℃时效24h,460|470|480,1440|480|120,0.0,120,24.0,0,0.0,0,0.0,597.0,"涂强. 挤压铸造Al-Zn-Mg-Cu-Sc-Zr合金热处理工艺与组织性能研究. 北京有色金属研究总院, 2011. ",the first heat treatment is Solution treatment at 460℃ for 24h. the second heat treatment is Solution treatment at 470℃ for 8h. the third heat treatment is Solution treatment at 480℃ for 2h. the fourth heat treatment is Aging at 120.0℃ for 24.0 hours.,460,1440,470,480,480,120
180,88.15,0.0,0.0,6.5,0.0,2.5,2.7,0.0,0.0,0.0,0.15,0.0,0.0,0.0,0.0,0.0,0.0,0.0,1,450℃固溶3h+480℃固溶3h+水淬+120℃时效24h,450|480,180|180,0.0,120,24.0,0,0.0,0,0.0,650.0,"孙立明, 于化顺, 闵光辉, 等. Zr对Al-Zn-Mg-Cu合金组织和性能的影响. 特种铸造及有色合金, 2007, 27(5): 380-381. DOI: 10. 3321/j. issn: 1001-2249. 2007. 05. 019. ",the first heat treatment is Solution treatment at 450℃ for 3h. the second heat treatment is Solution treatment at 480℃ for 3h. the third heat treatment is Aging at 120.0℃ for 24.0 hours.,450,180,480,180,0,0
181,88.3,0.0,0.0,6.5,0.0,2.5,2.7,0.0,0.0,0.0,0.0,0.0,0.0,0.0,0.0,0.0,0.0,0.0,1,450℃固溶3h+480℃固溶3h+水淬+120℃时效24h,450|480,180|180,0.0,120,24.0,0,0.0,0,0.0,600.0,"孙立明, 于化顺, 闵光辉, 等. Zr对Al-Zn-Mg-Cu合金组织和性能的影响. 特种铸造及有色合金, 2007, 27(5): 380-381. DOI: 10. 3321/j. issn: 1001-2249. 2007. 05. 019. ",the first heat treatment is Solution treatment at 450℃ for 3h. the second heat treatment is Solution treatment at 480℃ for 3h. the third heat treatment is Aging at 120.0℃ for 24.0 hours.,450,180,480,180,0,0
182,89.33,0.0,0.0,7.42,0.0,1.64,1.48,0.0,0.0,0.0,0.13,0.0,0.0,0.0,0.0,0.0,0.0,0.0,1,470℃固溶1h+水淬+120℃时效26h,470,60,0.0,120,26.0,0,0.0,0,0.0,564.0,"孙杰, 房洪杰, 刘慧, 等. 微量铈对7085铝合金组织和性能影响. 中国稀土学报, 2017, 35(4): 501-508. DOI: 10. 11785/S1000-4343. 20170409. ",the first heat treatment is Solution treatment at 470℃ for 1h. the second heat treatment is Aging at 120.0℃ for 26.0 hours.,470,60,0,0,0,0
183,89.23,0.0,0.0,7.44,0.0,1.7,1.43,0.0,0.0,0.0,0.11,0.0,0.0,0.0,0.0,0.0,0.0,0.09,1,470℃固溶1h+水淬+120℃时效26h,470,60,0.0,120,26.0,0,0.0,0,0.0,561.0,"孙杰, 房洪杰, 刘慧, 等. 微量铈对7085铝合金组织和性能影响. 中国稀土学报, 2017, 35(4): 501-508. DOI: 10. 11785/S1000-4343. 20170409. ",the first heat treatment is Solution treatment at 470℃ for 1h. the second heat treatment is Aging at 120.0℃ for 26.0 hours.,470,60,0,0,0,0
184,84.03999999999999,0.0,0.0,11.55,0.0,2.05,2.05,0.0,0.0,0.0,0.09,0.22,0.0,0.0,0.0,0.0,0.0,0.0,2,470℃固溶1.5h+水淬+110℃一级时效8h+145℃二级时效4h,470,90,0.0,110,8.0,145,4.0,0,0.0,755.0,"孙健. 高强Al-Zn-Mg-Cu合金热变形行为及组织性能的研究. 哈尔滨工业大学, 2017. DOI: 10. 7666/d. D01588965. ",the first heat treatment is Solution treatment at 470℃ for 90.0min. the second heat treatment is Aging at 110.0℃ for 8.0 hours.,470,90,0,0,0,0
185,89.55799999999999,0.08,0.03,5.9,0.09,2.1,2.1,0.04,0.002,0.0,0.1,0.0,0.0,0.0,0.0,0.0,0.0,0.0,3,475℃固溶2h+水淬+120℃一级时效24h+185℃二级时效4h+120℃三级时效24h,475,120,0.0,120,24.0,185,4.0,120,24.0,535.0,"孙刚, 梁春霞, 崔建忠, 等. 回归再时效处理对7050铝合金微观组织与性能的影响. 特种铸造及有色合金, 2017, 37(9): 929-932. DOI: 10. 15980/j. tzzz. 2017. 09. 001. ",the first heat treatment is Solution treatment at 475℃ for 2h. the second heat treatment is Aging at 120.0℃ for 24.0 hours.,475,120,0,0,0,0
186,89.55799999999999,0.08,0.03,5.9,0.09,2.1,2.1,0.04,0.002,0.0,0.1,0.0,0.0,0.0,0.0,0.0,0.0,0.0,3,475℃固溶2h+水淬+120℃一级时效24h+185℃二级时效1h+120℃三级时效24h,475,120,0.0,120,24.0,185,1.0,120,24.0,590.0,"孙刚, 梁春霞, 崔建忠, 等. 回归再时效处理对7050铝合金微观组织与性能的影响. 特种铸造及有色合金, 2017, 37(9): 929-932. DOI: 10. 15980/j. tzzz. 2017. 09. 001. ",the first heat treatment is Solution treatment at 475℃ for 2h. the second heat treatment is Aging at 120.0℃ for 24.0 hours.,475,120,0,0,0,0
187,93.25,0.0,0.3,0.0,0.0,5.3,0.8,0.0,0.0,0.0,0.15,0.0,0.2,0.0,0.0,0.0,0.0,0.0,1,515℃固溶1.5h+水淬+185℃时效6h,515,1.5,0.0,185,6.0,0,0.0,0,0.0,485.0,"宋艳芳, 潘清林, 曹素芳, 等. Ag含量对Al-Cu-Mg合金组织和性能的影响. 航空材料学报, 2013, 33(1): 7-13. DOI: 10. 3969/j. issn. 1005-5053. 2013. 1. 002. ",the first heat treatment is Solution treatment at 515℃ for 1.5min. the second heat treatment is Aging at 185.0℃ for 6.0 hours.,515,1,0,0,0,0
188,93.45,0.0,0.3,0.0,0.0,5.3,0.8,0.0,0.0,0.0,0.15,0.0,0.0,0.0,0.0,0.0,0.0,0.0,1,515℃固溶1.5h+水淬+185℃时效10h,515,1.5,0.0,185,10.0,0,0.0,0,0.0,470.0,"宋艳芳, 潘清林, 曹素芳, 等. Ag含量对Al-Cu-Mg合金组织和性能的影响. 航空材料学报, 2013, 33(1): 7-13. DOI: 10. 3969/j. issn. 1005-5053. 2013. 1. 002. ",the first heat treatment is Solution treatment at 515℃ for 1.5min. the second heat treatment is Aging at 185.0℃ for 10.0 hours.,515,1,0,0,0,0
189,89.39,0.04,0.0,6.06,0.08,2.12,2.2,0.0,0.0,0.0,0.11,0.0,0.0,0.0,0.0,0.0,0.0,0.0,3,473℃固溶1h+水淬+121℃一级时效20h+190℃二级时效1h+121℃三级时效24h,473,60,0.0,121,20.0,190,1.0,121,24.0,543.0,"宋丰轩, 张新明, 刘胜胆, 等. 时效对7050铝合金预拉伸板抗腐蚀性能的影响. 中国有色金属学报, 2013(3): 7. DOI: CNKI: SUN: ZYXZ. 0. 2013-03-007. ",the first heat treatment is Solution treatment at 473℃ for 1h. the second heat treatment is Aging at 121.0℃ for 20.0 hours.,473,60,0,0,0,0
190,89.39,0.04,0.0,6.06,0.08,2.12,2.2,0.0,0.0,0.0,0.11,0.0,0.0,0.0,0.0,0.0,0.0,0.0,1,473℃固溶1h+水淬+121℃时效24h,473,60,0.0,121,24.0,0,0.0,0,0.0,539.0,"宋丰轩, 张新明, 刘胜胆, 等. 时效对7050铝合金预拉伸板抗腐蚀性能的影响. 中国有色金属学报, 2013(3): 7. DOI: CNKI: SUN: ZYXZ. 0. 2013-03-007. ",the first heat treatment is Solution treatment at 473℃ for 1h. the second heat treatment is Aging at 121.0℃ for 24.0 hours.,473,60,0,0,0,0
191,89.39,0.04,0.0,6.06,0.08,2.12,2.2,0.0,0.0,0.0,0.11,0.0,0.0,0.0,0.0,0.0,0.0,0.0,2,473℃固溶1h+水淬+121℃一级时效6h+163℃二级时效12h,473,60,0.0,121,6.0,121,12.0,0,0.0,603.0,"宋丰轩, 张新明, 刘胜胆, 等. 时效对7050铝合金预拉伸板抗腐蚀性能的影响. 中国有色金属学报, 2013(3): 7. DOI: CNKI: SUN: ZYXZ. 0. 2013-03-007. ",the first heat treatment is Solution treatment at 473℃ for 1h. the second heat treatment is Aging at 121.0℃ for 6.0 hours.,473,60,0,0,0,0
