Repository: Jack-Liu0227/BERT_ML

# BERT_ML: Alloy Property Prediction Benchmark & Experiment Suite

[中文说明](./README.zh-CN.md)

BERT_ML is a modular, reproducible research benchmark for predicting mechanical properties of multi-component alloys across both In-Distribution (I.I.D.) and Out-of-Distribution (OOD) regimes. The repository integrates traditional tabular machine learning, deep neural networks, multimodal materials language model embeddings (SciBERT, SteelBERT, MatSciBERT), Tabular Prior-data Fitted Networks (TabPFN v2), and LLM-based property predictors (LLMProp).

---

File: datasets/Al_Alloys/USTB/USTB_Al_alloys_processed_split_withID.csv (part 4 of 10)
ID,Al(wt%),Si(wt%),Mn(wt%),Zn(wt%),Fe(wt%),Cu(wt%),Mg(wt%),Ti(wt%),Cr(wt%),Ni(wt%),Zr(wt%),Re(wt%),Ag(wt%),Li(wt%),V(wt%),Be(wt%),Sn(wt%),Ce(wt%),"Processing（T6:1),(T7X:2),(RRA:3),(T8:4),(T5:5),(只固溶:6),(挤压:7),(未描述:8),(只有均匀化:9)",总热处理工艺,ST（℃）多级固溶机制以|隔开,固溶时间（min）多级固溶机制以|隔开,Cold_Deformation_percent,First_Aging_Temp_C,First_Aging_Time_h,Second_Aging_Temp_C,Second_Aging_Time_h,Third_Aging_Temp_C,Third_Aging_Time_h,UTS(MPa),References,Processing_Description,ST1,TIME1,ST2,TIME2,ST3,TIME3
289,89.09,0.0,0.0,6.2,0.0,2.4,2.2,0.0,0.0,0.0,0.11,0.0,0.0,0.0,0.0,0.0,0.0,0.0,1,475℃固溶40min+水淬+120℃一级时效24h,475,40,0.0,120,24.0,0,0.0,0,0.0,500.0,"李文斌. 含Sc的超高强Al-Zn-Cu-Mg-Zr合金微观组织与性能研究. 中南大学, 2010. DOI: 10. 7666/d. y1918197. ",the first heat treatment is Solution treatment at 475℃ for 40.0min. the second heat treatment is Aging at 120.0℃ for 24.0 hours.,475,40,0,0,0,0
290,92.11,0.0,0.37,4.78,0.0,0.0,2.36,0.0,0.0,0.0,0.0,0.38,0.0,0.0,0.0,0.0,0.0,0.0,1,475℃固溶40min+水淬+120℃一级时效24h,475,40,0.0,120,24.0,0,0.0,0,0.0,484.0,"李文斌. 含Sc的超高强Al-Zn-Cu-Mg-Zr合金微观组织与性能研究. 中南大学, 2010. DOI: 10. 7666/d. y1918197. ",the first heat treatment is Solution treatment at 475℃ for 40.0min. the second heat treatment is Aging at 120.0℃ for 24.0 hours.,475,40,0,0,0,0
291,91.8,0.0,0.0,6.2,0.0,0.0,2.0,0.0,0.0,0.0,0.0,0.0,0.0,0.0,0.0,0.0,0.0,0.0,1,475℃固溶40min+水淬+120℃一级时效24h,475,40,0.0,120,24.0,0,0.0,0,0.0,450.0,"李文斌. 含Sc的超高强Al-Zn-Cu-Mg-Zr合金微观组织与性能研究. 中南大学, 2010. DOI: 10. 7666/d. y1918197. ",the first heat treatment is Solution treatment at 475℃ for 40.0min. the second heat treatment is Aging at 120.0℃ for 24.0 hours.,475,40,0,0,0,0
292,92.69,0.0,0.0,4.78,0.0,0.0,2.15,0.0,0.0,0.0,0.0,0.38,0.0,0.0,0.0,0.0,0.0,0.0,1,475℃固溶40min+水淬+120℃一级时效24h,475,40,0.0,120,24.0,0,0.0,0,0.0,440.0,"李文斌. 含Sc的超高强Al-Zn-Cu-Mg-Zr合金微观组织与性能研究. 中南大学, 2010. DOI: 10. 7666/d. y1918197. ",the first heat treatment is Solution treatment at 475℃ for 40.0min. the second heat treatment is Aging at 120.0℃ for 24.0 hours.,475,40,0,0,0,0
293,92.98,0.0,0.0,0.0,0.0,0.0,6.5,0.0,0.0,0.0,0.12,0.4,0.0,0.0,0.0,0.0,0.0,0.0,1,475℃固溶40min+水淬+120℃一级时效24h,475,40,0.0,120,24.0,0,0.0,0,0.0,430.0,"李文斌. 含Sc的超高强Al-Zn-Cu-Mg-Zr合金微观组织与性能研究. 中南大学, 2010. DOI: 10. 7666/d. y1918197. ",the first heat treatment is Solution treatment at 475℃ for 40.0min. the second heat treatment is Aging at 120.0℃ for 24.0 hours.,475,40,0,0,0,0
294,93.8,0.0,0.0,0.0,0.0,0.0,5.8,0.0,0.0,0.0,0.1,0.3,0.0,0.0,0.0,0.0,0.0,0.0,1,475℃固溶40min+水淬+120℃一级时效24h,475,40,0.0,120,24.0,0,0.0,0,0.0,400.0,"李文斌. 含Sc的超高强Al-Zn-Cu-Mg-Zr合金微观组织与性能研究. 中南大学, 2010. DOI: 10. 7666/d. y1918197. ",the first heat treatment is Solution treatment at 475℃ for 40.0min. the second heat treatment is Aging at 120.0℃ for 24.0 hours.,475,40,0,0,0,0
295,92.64,0.0,0.0,4.94,0.0,0.0,2.42,0.0,0.0,0.0,0.0,0.0,0.0,0.0,0.0,0.0,0.0,0.0,1,475℃固溶40min+水淬+120℃一级时效24h,475,40,0.0,120,24.0,0,0.0,0,0.0,369.0,"李文斌. 含Sc的超高强Al-Zn-Cu-Mg-Zr合金微观组织与性能研究. 中南大学, 2010. DOI: 10. 7666/d. y1918197. ",the first heat treatment is Solution treatment at 475℃ for 40.0min. the second heat treatment is Aging at 120.0℃ for 24.0 hours.,475,40,0,0,0,0
296,94.13,0.0,0.0,0.0,0.0,0.0,5.5,0.0,0.0,0.0,0.12,0.25,0.0,0.0,0.0,0.0,0.0,0.0,1,475℃固溶40min+水淬+120℃一级时效24h,475,40,0.0,120,24.0,0,0.0,0,0.0,363.0,"李文斌. 含Sc的超高强Al-Zn-Cu-Mg-Zr合金微观组织与性能研究. 中南大学, 2010. DOI: 10. 7666/d. y1918197. ",the first heat treatment is Solution treatment at 475℃ for 40.0min. the second heat treatment is Aging at 120.0℃ for 24.0 hours.,475,40,0,0,0,0
297,95.4,0.0,0.0,0.0,0.0,0.0,4.2,0.0,0.0,0.0,0.1,0.3,0.0,0.0,0.0,0.0,0.0,0.0,1,475℃固溶40min+水淬+120℃一级时效24h,475,40,0.0,120,24.0,0,0.0,0,0.0,360.0,"李文斌. 含Sc的超高强Al-Zn-Cu-Mg-Zr合金微观组织与性能研究. 中南大学, 2010. DOI: 10. 7666/d. y1918197. ",the first heat treatment is Solution treatment at 475℃ for 40.0min. the second heat treatment is Aging at 120.0℃ for 24.0 hours.,475,40,0,0,0,0
298,93.28,0.0,0.5,4.7,0.0,0.0,1.4,0.0,0.0,0.0,0.12,0.0,0.0,0.0,0.0,0.0,0.0,0.0,1,475℃固溶40min+水淬+120℃一级时效24h,475,40,0.0,120,24.0,0,0.0,0,0.0,348.0,"李文斌. 含Sc的超高强Al-Zn-Cu-Mg-Zr合金微观组织与性能研究. 中南大学, 2010. DOI: 10. 7666/d. y1918197. ",the first heat treatment is Solution treatment at 475℃ for 40.0min. the second heat treatment is Aging at 120.0℃ for 24.0 hours.,475,40,0,0,0,0
299,93.7,0.0,0.0,0.0,0.0,0.0,6.3,0.0,0.0,0.0,0.0,0.0,0.0,0.0,0.0,0.0,0.0,0.0,2,475℃固溶40min+水淬+120℃一级时效8h+150℃二级时效16h,475,40,0.0,120,8.0,150,16.0,0,0.0,340.0,"李文斌. 含Sc的超高强Al-Zn-Cu-Mg-Zr合金微观组织与性能研究. 中南大学, 2010. DOI: 10. 7666/d. y1918197. ",the first heat treatment is Solution treatment at 475℃ for 40.0min. the second heat treatment is Aging at 120.0℃ for 8.0 hours.,475,40,0,0,0,0
300,92.87,0.0,0.65,0.0,0.0,0.0,6.3,0.06,0.0,0.0,0.12,0.0,0.0,0.0,0.0,0.0,0.0,0.0,1,475℃固溶40min+水淬+120℃一级时效24h,475,40,0.0,120,24.0,0,0.0,0,0.0,311.0,"李文斌. 含Sc的超高强Al-Zn-Cu-Mg-Zr合金微观组织与性能研究. 中南大学, 2010. DOI: 10. 7666/d. y1918197. ",the first heat treatment is Solution treatment at 475℃ for 40.0min. the second heat treatment is Aging at 120.0℃ for 24.0 hours.,475,40,0,0,0,0
301,92.9,0.0,0.75,0.0,0.0,0.0,5.1,0.0,1.13,0.0,0.12,0.0,0.0,0.0,0.0,0.0,0.0,0.0,1,475℃固溶40min+水淬+120℃一级时效24h,475,40,0.0,120,24.0,0,0.0,0,0.0,307.0,"李文斌. 含Sc的超高强Al-Zn-Cu-Mg-Zr合金微观组织与性能研究. 中南大学, 2010. DOI: 10. 7666/d. y1918197. ",the first heat treatment is Solution treatment at 475℃ for 40.0min. the second heat treatment is Aging at 120.0℃ for 24.0 hours.,475,40,0,0,0,0
302,94.25,0.0,0.0,0.0,0.0,0.0,5.5,0.0,0.0,0.0,0.0,0.25,0.0,0.0,0.0,0.0,0.0,0.0,1,475℃固溶40min+水淬+120℃一级时效24h,475,40,0.0,120,24.0,0,0.0,0,0.0,304.0,"李文斌. 含Sc的超高强Al-Zn-Cu-Mg-Zr合金微观组织与性能研究. 中南大学, 2010. DOI: 10. 7666/d. y1918197. ",the first heat treatment is Solution treatment at 475℃ for 40.0min. the second heat treatment is Aging at 120.0℃ for 24.0 hours.,475,40,0,0,0,0
303,94.38,0.0,0.0,0.0,0.0,0.0,5.5,0.0,0.0,0.0,0.12,0.0,0.0,0.0,0.0,0.0,0.0,0.0,1,475℃固溶40min+水淬+120℃一级时效24h,475,40,0.0,120,24.0,0,0.0,0,0.0,295.0,"李文斌. 含Sc的超高强Al-Zn-Cu-Mg-Zr合金微观组织与性能研究. 中南大学, 2010. DOI: 10. 7666/d. y1918197. ",the first heat treatment is Solution treatment at 475℃ for 40.0min. the second heat treatment is Aging at 120.0℃ for 24.0 hours.,475,40,0,0,0,0
304,94.5,0.0,0.0,0.0,0.0,0.0,5.5,0.0,0.0,0.0,0.0,0.0,0.0,0.0,0.0,0.0,0.0,0.0,1,475℃固溶40min+水淬+120℃一级时效24h,475,40,0.0,120,24.0,0,0.0,0,0.0,282.0,"李文斌. 含Sc的超高强Al-Zn-Cu-Mg-Zr合金微观组织与性能研究. 中南大学, 2010. DOI: 10. 7666/d. y1918197. ",the first heat treatment is Solution treatment at 475℃ for 40.0min. the second heat treatment is Aging at 120.0℃ for 24.0 hours.,475,40,0,0,0,0
305,95.8,0.0,0.0,0.0,0.0,0.0,4.2,0.0,0.0,0.0,0.0,0.0,0.0,0.0,0.0,0.0,0.0,0.0,1,475℃固溶40min+水淬+120℃一级时效24h,475,40,0.0,120,24.0,0,0.0,0,0.0,270.0,"李文斌. 含Sc的超高强Al-Zn-Cu-Mg-Zr合金微观组织与性能研究. 中南大学, 2010. DOI: 10. 7666/d. y1918197. ",the first heat treatment is Solution treatment at 475℃ for 40.0min. the second heat treatment is Aging at 120.0℃ for 24.0 hours.,475,40,0,0,0,0
306,97.5,0.0,0.0,0.0,0.0,0.0,2.1,0.0,0.0,0.0,0.1,0.3,0.0,0.0,0.0,0.0,0.0,0.0,1,475℃固溶40min+水淬+120℃一级时效24h,475,40,0.0,120,24.0,0,0.0,0,0.0,270.0,"李文斌. 含Sc的超高强Al-Zn-Cu-Mg-Zr合金微观组织与性能研究. 中南大学, 2010. DOI: 10. 7666/d. y1918197. ",the first heat treatment is Solution treatment at 475℃ for 40.0min. the second heat treatment is Aging at 120.0℃ for 24.0 hours.,475,40,0,0,0,0
307,98.45,0.0,0.0,0.0,0.0,0.0,1.15,0.0,0.0,0.0,0.1,0.3,0.0,0.0,0.0,0.0,0.0,0.0,1,475℃固溶40min+水淬+120℃一级时效24h,475,40,0.0,120,24.0,0,0.0,0,0.0,250.0,"李文斌. 含Sc的超高强Al-Zn-Cu-Mg-Zr合金微观组织与性能研究. 中南大学, 2010. DOI: 10. 7666/d. y1918197. ",the first heat treatment is Solution treatment at 475℃ for 40.0min. the second heat treatment is Aging at 120.0℃ for 24.0 hours.,475,40,0,0,0,0
308,97.8,0.0,0.0,0.0,0.0,0.0,2.2,0.0,0.0,0.0,0.0,0.0,0.0,0.0,0.0,0.0,0.0,0.0,1,475℃固溶40min+水淬+120℃一级时效24h,475,40,0.0,120,24.0,0,0.0,0,0.0,190.0,"李文斌. 含Sc的超高强Al-Zn-Cu-Mg-Zr合金微观组织与性能研究. 中南大学, 2010. DOI: 10. 7666/d. y1918197. ",the first heat treatment is Solution treatment at 475℃ for 40.0min. the second heat treatment is Aging at 120.0℃ for 24.0 hours.,475,40,0,0,0,0
309,98.85,0.0,0.0,0.0,0.0,0.0,1.15,0.0,0.0,0.0,0.0,0.0,0.0,0.0,0.0,0.0,0.0,0.0,1,475℃固溶40min+水淬+120℃一级时效24h,475,40,0.0,120,24.0,0,0.0,0,0.0,120.0,"李文斌. 含Sc的超高强Al-Zn-Cu-Mg-Zr合金微观组织与性能研究. 中南大学, 2010. DOI: 10. 7666/d. y1918197. ",the first heat treatment is Solution treatment at 475℃ for 40.0min. the second heat treatment is Aging at 120.0℃ for 24.0 hours.,475,40,0,0,0,0
310,89.38,0.36,0.21,5.34,0.38,1.39,2.57,0.16,0.21,0.0,0.0,0.0,0.0,0.0,0.0,0.0,0.0,0.0,1,470℃固溶3h+水淬+120℃时效24h,470,120,0.0,120,24.0,0,0.0,0,0.0,515.0,"李念军. 7075铝合金搅拌摩擦加工及热处理后的组织性能表征研究. 重庆大学, 2017. DOI: CNKI: CDMD: 2. 1017. 722328. ",the first heat treatment is Solution treatment at 470℃ for 2h. the second heat treatment is Aging at 120.0℃ for 24.0 hours.,470,120,0,0,0,0
311,93.2,0.0,0.3,0.4,0.0,3.76,0.4,0.1,0.0,0.0,0.1,0.0,0.4,1.34,0.0,0.0,0.0,0.0,4,525℃固溶1.5h+水淬+6%预变形+160℃时效24h,525,90,6.0,160,24.0,0,0.0,0,0.0,625.0,"李劲风, 陈永来, 张绪虎, 等. Cu、Li含量对Mg、Ag、Zn复合微合金化铝锂合金力学性能及微观组织的影响. 宇航材料工艺, 2015, 45(2): 24-28. DOI: 10. 3969/j. issn. 1007-2330. 2015. 02. 006. ",the first heat treatment is Solution treatment at 525℃ for 90.0min. the second heat treatment is Cold rolling at 20℃ with 6.0% reduction. the third heat treatment is Aging at 160.0℃ for 24.0 hours.,525,90,0,0,0,0
312,93.21,0.0,0.3,0.4,0.0,3.81,0.4,0.1,0.0,0.0,0.1,0.0,0.4,1.28,0.0,0.0,0.0,0.0,4,525℃固溶1.5h+水淬+6%预变形+160℃时效24h,525,90,6.0,160,24.0,0,0.0,0,0.0,623.0,"李劲风, 陈永来, 张绪虎, 等. Cu、Li含量对Mg、Ag、Zn复合微合金化铝锂合金力学性能及微观组织的影响. 宇航材料工艺, 2015, 45(2): 24-28. DOI: 10. 3969/j. issn. 1007-2330. 2015. 02. 006. ",the first heat treatment is Solution treatment at 525℃ for 90.0min. the second heat treatment is Cold rolling at 20℃ with 6.0% reduction. the third heat treatment is Aging at 160.0℃ for 24.0 hours.,525,90,0,0,0,0
313,93.26,0.0,0.3,0.4,0.0,3.66,0.4,0.1,0.0,0.0,0.1,0.0,0.4,1.38,0.0,0.0,0.0,0.0,4,525℃固溶1.5h+水淬+6%预变形+160℃时效24h,525,90,6.0,160,24.0,0,0.0,0,0.0,617.0,"李劲风, 陈永来, 张绪虎, 等. Cu、Li含量对Mg、Ag、Zn复合微合金化铝锂合金力学性能及微观组织的影响. 宇航材料工艺, 2015, 45(2): 24-28. DOI: 10. 3969/j. issn. 1007-2330. 2015. 02. 006. ",the first heat treatment is Solution treatment at 525℃ for 90.0min. the second heat treatment is Cold rolling at 20℃ with 6.0% reduction. the third heat treatment is Aging at 160.0℃ for 24.0 hours.,525,90,0,0,0,0
314,93.04,0.0,0.3,0.4,0.0,4.16,0.4,0.1,0.0,0.0,0.1,0.0,0.4,1.1,0.0,0.0,0.0,0.0,4,525℃固溶1.5h+水淬+6%预变形+160℃时效24h,525,90,6.0,160,24.0,0,0.0,0,0.0,609.0,"李劲风, 陈永来, 张绪虎, 等. Cu、Li含量对Mg、Ag、Zn复合微合金化铝锂合金力学性能及微观组织的影响. 宇航材料工艺, 2015, 45(2): 24-28. DOI: 10. 3969/j. issn. 1007-2330. 2015. 02. 006. ",the first heat treatment is Solution treatment at 525℃ for 90.0min. the second heat treatment is Cold rolling at 20℃ with 6.0% reduction. the third heat treatment is Aging at 160.0℃ for 24.0 hours.,525,90,0,0,0,0
315,92.75,0.0,0.3,0.4,0.0,4.15,0.4,0.1,0.0,0.0,0.1,0.0,0.4,1.4,0.0,0.0,0.0,0.0,4,525℃固溶1.5h+水淬+6%预变形+160℃时效24h,525,90,6.0,160,24.0,0,0.0,0,0.0,608.0,"李劲风, 陈永来, 张绪虎, 等. Cu、Li含量对Mg、Ag、Zn复合微合金化铝锂合金力学性能及微观组织的影响. 宇航材料工艺, 2015, 45(2): 24-28. DOI: 10. 3969/j. issn. 1007-2330. 2015. 02. 006. ",the first heat treatment is Solution treatment at 525℃ for 90.0min. the second heat treatment is Cold rolling at 20℃ with 6.0% reduction. the third heat treatment is Aging at 160.0℃ for 24.0 hours.,525,90,0,0,0,0
316,93.28,0.0,0.3,0.4,0.0,3.92,0.4,0.1,0.0,0.0,0.1,0.0,0.4,1.1,0.0,0.0,0.0,0.0,4,525℃固溶1.5h+水淬+6%预变形+160℃时效24h,525,90,6.0,160,24.0,0,0.0,0,0.0,601.0,"李劲风, 陈永来, 张绪虎, 等. Cu、Li含量对Mg、Ag、Zn复合微合金化铝锂合金力学性能及微观组织的影响. 宇航材料工艺, 2015, 45(2): 24-28. DOI: 10. 3969/j. issn. 1007-2330. 2015. 02. 006. ",the first heat treatment is Solution treatment at 525℃ for 90.0min. the second heat treatment is Cold rolling at 20℃ with 6.0% reduction. the third heat treatment is Aging at 160.0℃ for 24.0 hours.,525,90,0,0,0,0
317,93.54,0.0,0.3,0.4,0.0,3.58,0.4,0.1,0.0,0.0,0.1,0.0,0.4,1.18,0.0,0.0,0.0,0.0,4,525℃固溶1.5h+水淬+6%预变形+160℃时效24h,525,90,6.0,160,24.0,0,0.0,0,0.0,601.0,"李劲风, 陈永来, 张绪虎, 等. Cu、Li含量对Mg、Ag、Zn复合微合金化铝锂合金力学性能及微观组织的影响. 宇航材料工艺, 2015, 45(2): 24-28. DOI: 10. 3969/j. issn. 1007-2330. 2015. 02. 006. ",the first heat treatment is Solution treatment at 525℃ for 90.0min. the second heat treatment is Cold rolling at 20℃ with 6.0% reduction. the third heat treatment is Aging at 160.0℃ for 24.0 hours.,525,90,0,0,0,0
318,93.38,0.0,0.3,0.4,0.0,3.48,0.4,0.1,0.0,0.0,0.1,0.0,0.4,1.44,0.0,0.0,0.0,0.0,4,525℃固溶1.5h+水淬+6%预变形+160℃时效24h,525,90,6.0,160,24.0,0,0.0,0,0.0,601.0,"李劲风, 陈永来, 张绪虎, 等. Cu、Li含量对Mg、Ag、Zn复合微合金化铝锂合金力学性能及微观组织的影响. 宇航材料工艺, 2015, 45(2): 24-28. DOI: 10. 3969/j. issn. 1007-2330. 2015. 02. 006. ",the first heat treatment is Solution treatment at 525℃ for 90.0min. the second heat treatment is Cold rolling at 20℃ with 6.0% reduction. the third heat treatment is Aging at 160.0℃ for 24.0 hours.,525,90,0,0,0,0
319,93.5,0.0,0.3,0.4,0.0,3.54,0.4,0.1,0.0,0.0,0.1,0.0,0.4,1.26,0.0,0.0,0.0,0.0,4,525℃固溶1.5h+水淬+6%预变形+160℃时效24h,525,90,6.0,160,24.0,0,0.0,0,0.0,586.0,"李劲风, 陈永来, 张绪虎, 等. Cu、Li含量对Mg、Ag、Zn复合微合金化铝锂合金力学性能及微观组织的影响. 宇航材料工艺, 2015, 45(2): 24-28. DOI: 10. 3969/j. issn. 1007-2330. 2015. 02. 006. ",the first heat treatment is Solution treatment at 525℃ for 90.0min. the second heat treatment is Cold rolling at 20℃ with 6.0% reduction. the third heat treatment is Aging at 160.0℃ for 24.0 hours.,525,90,0,0,0,0
320,93.37,0.0,0.3,0.4,0.0,3.45,0.4,0.1,0.0,0.0,0.1,0.0,0.4,1.48,0.0,0.0,0.0,0.0,4,525℃固溶1.5h+水淬+6%预变形+160℃时效24h,525,90,6.0,160,24.0,0,0.0,0,0.0,579.0,"李劲风, 陈永来, 张绪虎, 等. Cu、Li含量对Mg、Ag、Zn复合微合金化铝锂合金力学性能及微观组织的影响. 宇航材料工艺, 2015, 45(2): 24-28. DOI: 10. 3969/j. issn. 1007-2330. 2015. 02. 006. ",the first heat treatment is Solution treatment at 525℃ for 90.0min. the second heat treatment is Cold rolling at 20℃ with 6.0% reduction. the third heat treatment is Aging at 160.0℃ for 24.0 hours.,525,90,0,0,0,0
321,93.69,0.0,0.3,0.4,0.0,3.35,0.4,0.1,0.0,0.0,0.1,0.0,0.4,1.26,0.0,0.0,0.0,0.0,4,525℃固溶1.5h+水淬+6%预变形+160℃时效24h,525,90,6.0,160,24.0,0,0.0,0,0.0,578.0,"李劲风, 陈永来, 张绪虎, 等. Cu、Li含量对Mg、Ag、Zn复合微合金化铝锂合金力学性能及微观组织的影响. 宇航材料工艺, 2015, 45(2): 24-28. DOI: 10. 3969/j. issn. 1007-2330. 2015. 02. 006. ",the first heat treatment is Solution treatment at 525℃ for 90.0min. the second heat treatment is Cold rolling at 20℃ with 6.0% reduction. the third heat treatment is Aging at 160.0℃ for 24.0 hours.,525,90,0,0,0,0
322,93.64,0.0,0.3,0.4,0.0,3.66,0.4,0.1,0.0,0.0,0.1,0.0,0.4,1.0,0.0,0.0,0.0,0.0,4,525℃固溶1.5h+水淬+6%预变形+160℃时效24h,525,90,6.0,160,24.0,0,0.0,0,0.0,578.0,"李劲风, 陈永来, 张绪虎, 等. Cu、Li含量对Mg、Ag、Zn复合微合金化铝锂合金力学性能及微观组织的影响. 宇航材料工艺, 2015, 45(2): 24-28. DOI: 10. 3969/j. issn. 1007-2330. 2015. 02. 006. ",the first heat treatment is Solution treatment at 525℃ for 90.0min. the second heat treatment is Cold rolling at 20℃ with 6.0% reduction. the third heat treatment is Aging at 160.0℃ for 24.0 hours.,525,90,0,0,0,0
323,93.61,0.0,0.3,0.4,0.0,3.63,0.4,0.1,0.0,0.0,0.1,0.0,0.4,1.06,0.0,0.0,0.0,0.0,4,525℃固溶1.5h+水淬+6%预变形+160℃时效24h,525,90,6.0,160,24.0,0,0.0,0,0.0,570.0,"李劲风, 陈永来, 张绪虎, 等. Cu、Li含量对Mg、Ag、Zn复合微合金化铝锂合金力学性能及微观组织的影响. 宇航材料工艺, 2015, 45(2): 24-28. DOI: 10. 3969/j. issn. 1007-2330. 2015. 02. 006. ",the first heat treatment is Solution treatment at 525℃ for 90.0min. the second heat treatment is Cold rolling at 20℃ with 6.0% reduction. the third heat treatment is Aging at 160.0℃ for 24.0 hours.,525,90,0,0,0,0
324,93.62,0.0,0.3,0.4,0.0,3.74,0.4,0.1,0.0,0.0,0.1,0.0,0.4,0.94,0.0,0.0,0.0,0.0,4,525℃固溶1.5h+水淬+6%预变形+160℃时效24h,525,90,6.0,160,24.0,0,0.0,0,0.0,569.0,"李劲风, 陈永来, 张绪虎, 等. Cu、Li含量对Mg、Ag、Zn复合微合金化铝锂合金力学性能及微观组织的影响. 宇航材料工艺, 2015, 45(2): 24-28. DOI: 10. 3969/j. issn. 1007-2330. 2015. 02. 006. ",the first heat treatment is Solution treatment at 525℃ for 90.0min. the second heat treatment is Cold rolling at 20℃ with 6.0% reduction. the third heat treatment is Aging at 160.0℃ for 24.0 hours.,525,90,0,0,0,0
325,93.91,0.0,0.3,0.4,0.0,3.41,0.4,0.1,0.0,0.0,0.1,0.0,0.4,0.98,0.0,0.0,0.0,0.0,4,525℃固溶1.5h+水淬+6%预变形+160℃时效24h,525,90,6.0,160,24.0,0,0.0,0,0.0,568.0,"李劲风, 陈永来, 张绪虎, 等. Cu、Li含量对Mg、Ag、Zn复合微合金化铝锂合金力学性能及微观组织的影响. 宇航材料工艺, 2015, 45(2): 24-28. DOI: 10. 3969/j. issn. 1007-2330. 2015. 02. 006. ",the first heat treatment is Solution treatment at 525℃ for 90.0min. the second heat treatment is Cold rolling at 20℃ with 6.0% reduction. the third heat treatment is Aging at 160.0℃ for 24.0 hours.,525,90,0,0,0,0
326,93.57,0.0,0.3,0.4,0.0,3.77,0.4,0.1,0.0,0.0,0.1,0.0,0.4,0.96,0.0,0.0,0.0,0.0,4,525℃固溶1.5h+水淬+6%预变形+160℃时效24h,525,90,6.0,160,24.0,0,0.0,0,0.0,568.0,"李劲风, 陈永来, 张绪虎, 等. Cu、Li含量对Mg、Ag、Zn复合微合金化铝锂合金力学性能及微观组织的影响. 宇航材料工艺, 2015, 45(2): 24-28. DOI: 10. 3969/j. issn. 1007-2330. 2015. 02. 006. ",the first heat treatment is Solution treatment at 525℃ for 90.0min. the second heat treatment is Cold rolling at 20℃ with 6.0% reduction. the third heat treatment is Aging at 160.0℃ for 24.0 hours.,525,90,0,0,0,0
327,93.88,0.0,0.3,0.4,0.0,3.3,0.4,0.1,0.0,0.0,0.1,0.0,0.4,1.12,0.0,0.0,0.0,0.0,4,525℃固溶1.5h+水淬+6%预变形+160℃时效24h,525,90,6.0,160,24.0,0,0.0,0,0.0,551.0,"李劲风, 陈永来, 张绪虎, 等. Cu、Li含量对Mg、Ag、Zn复合微合金化铝锂合金力学性能及微观组织的影响. 宇航材料工艺, 2015, 45(2): 24-28. DOI: 10. 3969/j. issn. 1007-2330. 2015. 02. 006. ",the first heat treatment is Solution treatment at 525℃ for 90.0min. the second heat treatment is Cold rolling at 20℃ with 6.0% reduction. the third heat treatment is Aging at 160.0℃ for 24.0 hours.,525,90,0,0,0,0
328,94.1,0.0,0.3,0.4,0.0,3.24,0.4,0.1,0.0,0.0,0.1,0.0,0.4,0.96,0.0,0.0,0.0,0.0,4,525℃固溶1.5h+水淬+6%预变形+160℃时效24h,525,90,6.0,160,24.0,0,0.0,0,0.0,550.0,"李劲风, 陈永来, 张绪虎, 等. Cu、Li含量对Mg、Ag、Zn复合微合金化铝锂合金力学性能及微观组织的影响. 宇航材料工艺, 2015, 45(2): 24-28. DOI: 10. 3969/j. issn. 1007-2330. 2015. 02. 006. ",the first heat treatment is Solution treatment at 525℃ for 90.0min. the second heat treatment is Cold rolling at 20℃ with 6.0% reduction. the third heat treatment is Aging at 160.0℃ for 24.0 hours.,525,90,0,0,0,0
329,86.43,0.05,0.0,8.0,0.1,2.5,2.8,0.0,0.12,0.0,0.0,0.0,0.0,0.0,0.0,0.0,0.0,0.0,1,460℃固溶1h+水淬+120℃时效24h,460,60,0.0,120,24.0,0,0.0,0,0.0,585.0,"李杰. 热处理对7055合金组织和性能的影响. 中南大学, 2005. DOI: 10. 7666/d. y992630. ",the first heat treatment is Solution treatment at 460℃ for 1h. the second heat treatment is Aging at 120.0℃ for 24.0 hours.,460,60,0,0,0,0
330,86.43,0.05,0.0,8.0,0.1,2.5,2.8,0.0,0.12,0.0,0.0,0.0,0.0,0.0,0.0,0.0,0.0,0.0,2,460℃固溶1h+水淬+120℃一级时效8h+160℃二级时效24h,460,60,0.0,120,8.0,160,24.0,0,0.0,529.0,"李杰. 热处理对7055合金组织和性能的影响. 中南大学, 2005. DOI: 10. 7666/d. y992630. ",the first heat treatment is Solution treatment at 460℃ for 1h. the second heat treatment is Aging at 120.0℃ for 8.0 hours.,460,60,0,0,0,0
331,86.43,0.05,0.0,8.0,0.1,2.5,2.8,0.0,0.12,0.0,0.0,0.0,0.0,0.0,0.0,0.0,0.0,0.0,3,460℃固溶1h+水淬+120℃一级时效24h+170℃二级时效1.5h+120℃三级时效24h,460,60,0.0,120,24.0,170,1.5,120,24.0,567.0,"李杰. 热处理对7055合金组织和性能的影响. 中南大学, 2005. DOI: 10. 7666/d. y992630. ",the first heat treatment is Solution treatment at 460℃ for 1h. the second heat treatment is Aging at 120.0℃ for 24.0 hours.,460,60,0,0,0,0
332,86.55,0.02,0.0,8.0,0.01,2.5,2.8,0.0,0.0,0.0,0.12,0.0,0.0,0.0,0.0,0.0,0.0,0.0,1,470℃固溶30min+480℃固溶45min++490℃固溶60min+水淬+120℃时效24h,470|480|490,30|45|60,0.0,120,24.0,0,0.0,0,0.0,513.0,"李杰, 尹志民, 王涛, 等. 固溶-单级时效处理对7055铝合金力学和电学性能的影响. 轻合金加工技术, 2004, 32(11): 39-43. DOI: 10. 3969/j. issn. 1007-7235. 2004. 11. 010. ",the first heat treatment is Solution treatment at 470℃ for 30.0min. the second heat treatment is Solution treatment at 480℃ for 45.0min. the third heat treatment is Solution treatment at 490℃ for 1h. the fourth heat treatment is Aging at 120.0℃ for 24.0 hours.,470,30,480,45,490,60
333,94.3,0.6,0.0,0.0,0.0,4.4,0.7,0.0,0.0,0.0,0.0,0.0,0.0,0.0,0.0,0.0,0.0,0.0,1,520℃固溶1h+水淬+170℃时效16h,520,60,0.0,170,16.0,0,0.0,0,0.0,504.0,"李慧中, 朱泽晓, 梁霄鹏等. T6热处理对锻造Al-4. 4Cu-0. 7Mg-0. 6Si合金显微组织及力学性能的影响（英文）. Transactions of Nonferrous Metals Society of China, 2017, 27(12): 2539-2547. DOI: 10. 1117/12. 835362",the first heat treatment is Solution treatment at 520℃ for 1h. the second heat treatment is Aging at 170.0℃ for 16.0 hours.,520,60,0,0,0,0
334,93.21,0.01,0.2,0.0,0.06,6.0,0.29,0.06,0.0,0.0,0.17,0.0,0.0,0.0,0.0,0.0,0.0,0.0,4,530℃固溶2h+水淬+10%冷变形+170℃时效21h,530,120,10.0,170,21.0,0,0.0,0,0.0,510.0,"李慧中, 梁霄鹏, 张新明, 等. Fe和Si含量对2519铝合金组织与力学性能的影响. 中南大学学报（自然科学版）, 2008, 39(3): 527-531. DOI: CNKI: SUN: ZNGD. 0. 2008-03-021. ",the first heat treatment is Solution treatment at 530℃ for 2h. the second heat treatment is Cold rolling at 20℃ with 10.0% reduction. the third heat treatment is Aging at 170.0℃ for 21.0 hours.,530,120,0,0,0,0
335,93.26,0.03,0.21,0.0,0.08,5.9,0.28,0.05,0.0,0.0,0.19,0.0,0.0,0.0,0.0,0.0,0.0,0.0,4,530℃固溶2h+水淬+10%冷变形+170℃时效21h,530,120,10.0,170,21.0,0,0.0,0,0.0,507.0,"李慧中, 梁霄鹏, 张新明, 等. Fe和Si含量对2519铝合金组织与力学性能的影响. 中南大学学报（自然科学版）, 2008, 39(3): 527-531. DOI: CNKI: SUN: ZNGD. 0. 2008-03-021. ",the first heat treatment is Solution treatment at 530℃ for 2h. the second heat treatment is Cold rolling at 20℃ with 10.0% reduction. the third heat treatment is Aging at 170.0℃ for 21.0 hours.,530,120,0,0,0,0
336,92.98,0.04,0.22,0.0,0.1,6.1,0.31,0.07,0.0,0.0,0.18,0.0,0.0,0.0,0.0,0.0,0.0,0.0,4,530℃固溶2h+水淬+10%冷变形+170℃时效21h,530,120,10.0,170,21.0,0,0.0,0,0.0,500.0,"李慧中, 梁霄鹏, 张新明, 等. Fe和Si含量对2519铝合金组织与力学性能的影响. 中南大学学报（自然科学版）, 2008, 39(3): 527-531. DOI: CNKI: SUN: ZNGD. 0. 2008-03-021. ",the first heat treatment is Solution treatment at 530℃ for 2h. the second heat treatment is Cold rolling at 20℃ with 10.0% reduction. the third heat treatment is Aging at 170.0℃ for 21.0 hours.,530,120,0,0,0,0
337,93.08,0.06,0.18,0.0,0.12,6.0,0.3,0.06,0.0,0.0,0.2,0.0,0.0,0.0,0.0,0.0,0.0,0.0,4,530℃固溶2h+水淬+10%冷变形+170℃时效21h,530,120,10.0,170,21.0,0,0.0,0,0.0,475.0,"李慧中, 梁霄鹏, 张新明, 等. Fe和Si含量对2519铝合金组织与力学性能的影响. 中南大学学报（自然科学版）, 2008, 39(3): 527-531. DOI: CNKI: SUN: ZNGD. 0. 2008-03-021. ",the first heat treatment is Solution treatment at 530℃ for 2h. the second heat treatment is Cold rolling at 20℃ with 10.0% reduction. the third heat treatment is Aging at 170.0℃ for 21.0 hours.,530,120,0,0,0,0
338,92.98,0.11,0.2,0.0,0.2,5.9,0.32,0.08,0.0,0.0,0.21,0.0,0.0,0.0,0.0,0.0,0.0,0.0,4,530℃固溶2h+水淬+10%冷变形+170℃时效21h,530,120,10.0,170,21.0,0,0.0,0,0.0,460.0,"李慧中, 梁霄鹏, 张新明, 等. Fe和Si含量对2519铝合金组织与力学性能的影响. 中南大学学报（自然科学版）, 2008, 39(3): 527-531. DOI: CNKI: SUN: ZNGD. 0. 2008-03-021. ",the first heat treatment is Solution treatment at 530℃ for 2h. the second heat treatment is Cold rolling at 20℃ with 10.0% reduction. the third heat treatment is Aging at 170.0℃ for 21.0 hours.,530,120,0,0,0,0
339,89.1,0.08,0.1,5.72,0.38,1.56,2.8,0.03,0.22,0.01,0.0,0.0,0.0,0.0,0.0,0.0,0.0,0.0,1,470℃固溶2h+水淬+120℃时效24h+预拉伸2%,470,120,2.0,120,24.0,0,0.0,0,0.0,529.0,"李慧. 高强7075铝合金疲劳损伤微观机理和循环形变特性的研究. 合肥工业大学, 2015. DOI: 10. 7666/d. Y2925350. ",the first heat treatment is Solution treatment at 470℃ for 2h. the second heat treatment is Cold rolling at 20℃ with 2.0% reduction. the third heat treatment is Aging at 120.0℃ for 24.0 hours.,470,120,0,0,0,0
340,96.77,1.235,0.369,0.0,0.238,0.737,0.368,0.0,0.0,0.0,0.283,0.0,0.0,0.0,0.0,0.0,0.0,0.0,1,540℃固溶30min+水淬+180℃时效5h,540,30,0.0,180,5.0,0,0.0,0,0.0,398.4,"李赫亮, 袁晓光, 吴明富, 等. 轧制工艺对Al-Mg-Si合金板材力学性能的影响. 特种铸造及有色合金, 2013, 33(2): 108-111. DOI: CNKI: SUN: TZZZ. 0. 2013-02-005. ",the first heat treatment is Solution treatment at 540℃ for 30.0min. the second heat treatment is Aging at 180.0℃ for 5.0 hours.,540,30,0,0,0,0
341,96.05,1.18,0.58,0.0,0.13,0.94,1.12,0.0,0.0,0.0,0.0,0.0,0.0,0.0,0.0,0.0,0.0,0.0,1,540℃固溶30min+水淬+180℃时效6h,540,30,0.0,180,6.0,0,0.0,0,0.0,456.0,"李海, 史志欣, 王芝秀, 等. Mn和Cr对Al-Mg-Si-Cu合金组织及性能的影响. 材料热处理学报, 2011, 32(10): 100-105. DOI: CNKI: SUN: JSCL. 0. 2011-10-019",the first heat treatment is Solution treatment at 540℃ for 30.0min. the second heat treatment is Aging at 180.0℃ for 6.0 hours.,540,30,0,0,0,0
342,95.95,1.17,0.62,0.0,0.12,0.89,1.1,0.0,0.15,0.0,0.0,0.0,0.0,0.0,0.0,0.0,0.0,0.0,1,540℃固溶30min+水淬+180℃时效6h,540,30,0.0,180,6.0,0,0.0,0,0.0,437.0,"李海, 史志欣, 王芝秀, 等. Mn和Cr对Al-Mg-Si-Cu合金组织及性能的影响. 材料热处理学报, 2011, 32(10): 100-105. DOI: CNKI: SUN: JSCL. 0. 2011-10-019",the first heat treatment is Solution treatment at 540℃ for 30.0min. the second heat treatment is Aging at 180.0℃ for 6.0 hours.,540,30,0,0,0,0
343,96.44,1.2,0.0,0.0,0.13,0.91,1.16,0.0,0.16,0.0,0.0,0.0,0.0,0.0,0.0,0.0,0.0,0.0,1,540℃固溶30min+水淬+180℃时效6h,540,30,0.0,180,6.0,0,0.0,0,0.0,418.0,"李海, 史志欣, 王芝秀, 等. Mn和Cr对Al-Mg-Si-Cu合金组织及性能的影响. 材料热处理学报, 2011, 32(10): 100-105. DOI: CNKI: SUN: JSCL. 0. 2011-10-019",the first heat treatment is Solution treatment at 540℃ for 30.0min. the second heat treatment is Aging at 180.0℃ for 6.0 hours.,540,30,0,0,0,0
344,96.58,1.21,0.0,0.0,0.14,0.92,1.15,0.0,0.0,0.0,0.0,0.0,0.0,0.0,0.0,0.0,0.0,0.0,1,540℃固溶30min+水淬+180℃时效6h,540,30,0.0,180,6.0,0,0.0,0,0.0,410.0,"李海, 史志欣, 王芝秀, 等. Mn和Cr对Al-Mg-Si-Cu合金组织及性能的影响. 材料热处理学报, 2011, 32(10): 100-105. DOI: CNKI: SUN: JSCL. 0. 2011-10-019",the first heat treatment is Solution treatment at 540℃ for 30.0min. the second heat treatment is Aging at 180.0℃ for 6.0 hours.,540,30,0,0,0,0
345,91.0,0.0,0.0,4.5,0.0,1.0,3.5,0.0,0.0,0.0,0.0,0.0,0.0,0.0,0.0,0.0,0.0,0.0,1,470℃固溶1h+水淬+120℃时效24h,470,60,0.0,120,24.0,0,0.0,0,0.0,617.0,"李东锋, 张新明, 刘胜胆, 等. 锌镁含量对Al-Zn-Mg-Cu高强铝合金组织和性能的影响. 材料热处理学报, 2016, 37(3): 101-106. DOI: CNKI: SUN: JSCL. 0. 2016-03-018",the first heat treatment is Solution treatment at 470℃ for 1h. the second heat treatment is Aging at 120.0℃ for 24.0 hours.,470,60,0,0,0,0
346,88.16,0.05,0.2,8.1,0.07,1.0,2.3,0.0,0.0,0.0,0.12,0.0,0.0,0.0,0.0,0.0,0.0,0.0,1,475℃固溶1h+水淬+120℃时效24h,475,60,0.0,120,24.0,0,0.0,0,0.0,667.38,"李保健. 7449铝合金热处理制度及其对组织与性能影响的研究. 中南林业科技大学, 2012. ",the first heat treatment is Solution treatment at 475℃ for 1h. the second heat treatment is Aging at 120.0℃ for 24.0 hours.,475,60,0,0,0,0
347,88.16,0.05,0.2,8.1,0.07,1.0,2.3,0.0,0.0,0.0,0.12,0.0,0.0,0.0,0.0,0.0,0.0,0.0,1,475℃固溶1h+水淬+100℃时效36h,475,60,0.0,100,36.0,0,0.0,0,0.0,671.92,"李保健. 7449铝合金热处理制度及其对组织与性能影响的研究. 中南林业科技大学, 2012. ",the first heat treatment is Solution treatment at 475℃ for 1h. the second heat treatment is Aging at 100.0℃ for 36.0 hours.,475,60,0,0,0,0
348,88.16,0.05,0.2,8.1,0.07,1.0,2.3,0.0,0.0,0.0,0.12,0.0,0.0,0.0,0.0,0.0,0.0,0.0,2,475℃固溶1h+水淬+120℃一级时效6h+150℃二级时效12h,475,60,0.0,120,6.0,150,12.0,0,0.0,642.99,"李保健. 7449铝合金热处理制度及其对组织与性能影响的研究. 中南林业科技大学, 2012. ",the first heat treatment is Solution treatment at 475℃ for 1h. the second heat treatment is Aging at 120.0℃ for 6.0 hours.,475,60,0,0,0,0
349,88.16,0.05,0.2,8.1,0.07,1.0,2.3,0.0,0.0,0.0,0.12,0.0,0.0,0.0,0.0,0.0,0.0,0.0,2,475℃固溶1h+水淬+120℃一级时效6h+165℃二级时效24h,475,60,0.0,120,6.0,165,24.0,0,0.0,546.11,"李保健. 7449铝合金热处理制度及其对组织与性能影响的研究. 中南林业科技大学, 2012. ",the first heat treatment is Solution treatment at 475℃ for 1h. the second heat treatment is Aging at 120.0℃ for 6.0 hours.,475,60,0,0,0,0
350,88.16,0.05,0.2,8.1,0.07,1.0,2.3,0.0,0.0,0.0,0.12,0.0,0.0,0.0,0.0,0.0,0.0,0.0,2,475℃固溶1h+水淬+120℃一级时效6h+175℃二级时效24h,475,60,0.0,120,6.0,175,24.0,0,0.0,454.52,"李保健. 7449铝合金热处理制度及其对组织与性能影响的研究. 中南林业科技大学, 2012. ",the first heat treatment is Solution treatment at 475℃ for 1h. the second heat treatment is Aging at 120.0℃ for 6.0 hours.,475,60,0,0,0,0
351,88.16,0.05,0.2,8.1,0.07,1.0,2.3,0.0,0.0,0.0,0.12,0.0,0.0,0.0,0.0,0.0,0.0,0.0,2,475℃固溶1h+水淬+120℃一级时效24h+190℃二级时效0.5h+120℃三级时效24h,475,60,0.0,120,24.0,190,0.5,120,24.0,670.65,"李保健. 7449铝合金热处理制度及其对组织与性能影响的研究. 中南林业科技大学, 2012. ",the first heat treatment is Solution treatment at 475℃ for 1h. the second heat treatment is Aging at 120.0℃ for 24.0 hours.,475,60,0,0,0,0
352,88.16,0.05,0.2,8.1,0.07,1.0,2.3,0.0,0.0,0.0,0.12,0.0,0.0,0.0,0.0,0.0,0.0,0.0,3,475℃固溶1h+水淬+120℃一级时效24h+170℃二级时效1.25h+120℃三级时效24h,475,60,0.0,120,24.0,170,1.25,120,24.0,627.39,"李保健. 7449铝合金热处理制度及其对组织与性能影响的研究. 中南林业科技大学, 2012. ",the first heat treatment is Solution treatment at 475℃ for 1h. the second heat treatment is Aging at 120.0℃ for 24.0 hours.,475,60,0,0,0,0
353,88.16,0.05,0.2,8.1,0.07,1.0,2.3,0.0,0.0,0.0,0.12,0.0,0.0,0.0,0.0,0.0,0.0,0.0,3,475℃固溶1h+水淬+120℃一级时效24h+180℃二级时效1.25h+120℃三级时效24h,475,60,0.0,120,24.0,180,1.25,120,24.0,654.32,"李保健. 7449铝合金热处理制度及其对组织与性能影响的研究. 中南林业科技大学, 2012. ",the first heat treatment is Solution treatment at 475℃ for 1h. the second heat treatment is Aging at 120.0℃ for 24.0 hours.,475,60,0,0,0,0
354,88.16,0.05,0.2,8.1,0.07,1.0,2.3,0.0,0.0,0.0,0.12,0.0,0.0,0.0,0.0,0.0,0.0,0.0,3,475℃固溶1h+水淬+120℃一级时效24h+180℃二级时效0.75h+120℃三级时效24h,475,60,0.0,120,24.0,180,0.75,120,24.0,667.24,"李保健. 7449铝合金热处理制度及其对组织与性能影响的研究. 中南林业科技大学, 2012. ",the first heat treatment is Solution treatment at 475℃ for 1h. the second heat treatment is Aging at 120.0℃ for 24.0 hours.,475,60,0,0,0,0
355,87.2,0.0,0.0,8.54,0.0,1.3,2.41,0.0,0.09,0.0,0.16,0.3,0.0,0.0,0.0,0.0,0.0,0.0,1,475℃固溶1h+水淬+120℃时效24h,475,60,0.0,120,24.0,0,0.0,0,0.0,732.0,"黎彦希. Zr、Cr、Yb微量元素对AL-Zn-Mg-Cu系超强铝合金组织和性能的影响. 中南大学, 2014. ",the first heat treatment is Solution treatment at 475℃ for 1h. the second heat treatment is Aging at 120.0℃ for 24.0 hours.,475,60,0,0,0,0
356,87.61,0.0,0.0,8.54,0.0,0.8,2.41,0.0,0.18,0.0,0.16,0.3,0.0,0.0,0.0,0.0,0.0,0.0,1,475℃固溶1h+水淬+120℃时效24h,475,60,0.0,120,24.0,0,0.0,0,0.0,724.9,"黎彦希. Zr、Cr、Yb微量元素对AL-Zn-Mg-Cu系超强铝合金组织和性能的影响. 中南大学, 2014. ",the first heat treatment is Solution treatment at 475℃ for 1h. the second heat treatment is Aging at 120.0℃ for 24.0 hours.,475,60,0,0,0,0
357,87.11,0.0,0.0,8.54,0.0,1.3,2.41,0.0,0.18,0.0,0.16,0.3,0.0,0.0,0.0,0.0,0.0,0.0,1,475℃固溶1h+水淬+120℃时效24h,475,60,0.0,120,24.0,0,0.0,0,0.0,720.7,"黎彦希. Zr、Cr、Yb微量元素对AL-Zn-Mg-Cu系超强铝合金组织和性能的影响. 中南大学, 2014. ",the first heat treatment is Solution treatment at 475℃ for 1h. the second heat treatment is Aging at 120.0℃ for 24.0 hours.,475,60,0,0,0,0
358,87.11,0.0,0.0,8.54,0.0,1.3,2.41,0.0,0.18,0.0,0.16,0.3,0.0,0.0,0.0,0.0,0.0,0.0,1,475℃固溶1h+水淬+120℃时效24h,475,60,0.0,120,24.0,0,0.0,0,0.0,707.0,"黎彦希. Zr、Cr、Yb微量元素对AL-Zn-Mg-Cu系超强铝合金组织和性能的影响. 中南大学, 2014. ",the first heat treatment is Solution treatment at 475℃ for 1h. the second heat treatment is Aging at 120.0℃ for 24.0 hours.,475,60,0,0,0,0
359,86.61,0.0,0.0,8.54,0.0,1.8,2.41,0.0,0.18,0.0,0.16,0.3,0.0,0.0,0.0,0.0,0.0,0.0,1,475℃固溶1h+水淬+120℃时效24h,475,60,0.0,120,24.0,0,0.0,0,0.0,693.2,"黎彦希. Zr、Cr、Yb微量元素对AL-Zn-Mg-Cu系超强铝合金组织和性能的影响. 中南大学, 2014. ",the first heat treatment is Solution treatment at 475℃ for 1h. the second heat treatment is Aging at 120.0℃ for 24.0 hours.,475,60,0,0,0,0
360,86.21000000000001,0.0,0.0,8.54,0.0,2.2,2.41,0.0,0.18,0.0,0.16,0.3,0.0,0.0,0.0,0.0,0.0,0.0,1,475℃固溶1h+水淬+120℃时效24h,475,60,0.0,120,24.0,0,0.0,0,0.0,692.3,"黎彦希. Zr、Cr、Yb微量元素对AL-Zn-Mg-Cu系超强铝合金组织和性能的影响. 中南大学, 2014. ",the first heat treatment is Solution treatment at 475℃ for 1h. the second heat treatment is Aging at 120.0℃ for 24.0 hours.,475,60,0,0,0,0
361,87.28999999999999,0.0,0.0,8.54,0.0,1.3,2.41,0.0,0.0,0.0,0.16,0.3,0.0,0.0,0.0,0.0,0.0,0.0,1,475℃固溶1h+水淬+120℃时效24h,475,60,0.0,120,24.0,0,0.0,0,0.0,684.0,"黎彦希. Zr、Cr、Yb微量元素对AL-Zn-Mg-Cu系超强铝合金组织和性能的影响. 中南大学, 2014. ",the first heat treatment is Solution treatment at 475℃ for 1h. the second heat treatment is Aging at 120.0℃ for 24.0 hours.,475,60,0,0,0,0
362,86.69,0.0,0.0,8.54,0.0,2.2,2.41,0.0,0.0,0.0,0.16,0.0,0.0,0.0,0.0,0.0,0.0,0.0,1,475℃固溶1h+水淬+120℃时效24h,475,60,0.0,120,24.0,0,0.0,0,0.0,672.3,"黎彦希. Zr、Cr、Yb微量元素对AL-Zn-Mg-Cu系超强铝合金组织和性能的影响. 中南大学, 2014. ",the first heat treatment is Solution treatment at 475℃ for 1h. the second heat treatment is Aging at 120.0℃ for 24.0 hours.,475,60,0,0,0,0
363,86.85,0.0,0.0,8.54,0.0,2.2,2.41,0.0,0.0,0.0,0.0,0.0,0.0,0.0,0.0,0.0,0.0,0.0,1,475℃固溶1h+水淬+120℃时效24h,475,60,0.0,120,24.0,0,0.0,0,0.0,524.7,"黎彦希. Zr、Cr、Yb微量元素对AL-Zn-Mg-Cu系超强铝合金组织和性能的影响. 中南大学, 2014. ",the first heat treatment is Solution treatment at 475℃ for 1h. the second heat treatment is Aging at 120.0℃ for 24.0 hours.,475,60,0,0,0,0
364,85.94,0.0,0.0,10.0,0.0,1.6,2.3,0.0,0.0,0.0,0.16,0.0,0.0,0.0,0.0,0.0,0.0,0.0,1,480℃固溶1h+水淬+120℃一级时效24h,485,60,0.0,120,24.0,0,0.0,0,0.0,767.0,"孔晓华. 主合金成分对Al-Zn-Mg-Cu系超强铝合金组织与性能的影响. 中南大学, 2014. ",the first heat treatment is Solution treatment at 485℃ for 1h. the second heat treatment is Aging at 120.0℃ for 24.0 hours.,485,60,0,0,0,0
365,87.4,0.0,0.0,8.54,0.0,1.6,2.3,0.0,0.0,0.0,0.16,0.0,0.0,0.0,0.0,0.0,0.0,0.0,1,480℃固溶1h+水淬+120℃一级时效24h,485,60,0.0,120,24.0,0,0.0,0,0.0,753.0,"孔晓华. 主合金成分对Al-Zn-Mg-Cu系超强铝合金组织与性能的影响. 中南大学, 2014. ",the first heat treatment is Solution treatment at 485℃ for 1h. the second heat treatment is Aging at 120.0℃ for 24.0 hours.,485,60,0,0,0,0
366,89.24,0.0,0.0,6.7,0.0,1.6,2.3,0.0,0.0,0.0,0.16,0.0,0.0,0.0,0.0,0.0,0.0,0.0,1,480℃固溶1h+水淬+120℃一级时效24h,485,60,0.0,120,24.0,0,0.0,0,0.0,700.0,"孔晓华. 主合金成分对Al-Zn-Mg-Cu系超强铝合金组织与性能的影响. 中南大学, 2014. ",the first heat treatment is Solution treatment at 485℃ for 1h. the second heat treatment is Aging at 120.0℃ for 24.0 hours.,485,60,0,0,0,0
367,89.74,0.0,0.0,6.2,0.0,1.6,2.3,0.0,0.0,0.0,0.16,0.0,0.0,0.0,0.0,0.0,0.0,0.0,1,480℃固溶1h+水淬+120℃一级时效24h,485,60,0.0,120,24.0,0,0.0,0,0.0,676.0,"孔晓华. 主合金成分对Al-Zn-Mg-Cu系超强铝合金组织与性能的影响. 中南大学, 2014. ",the first heat treatment is Solution treatment at 485℃ for 1h. the second heat treatment is Aging at 120.0℃ for 24.0 hours.,485,60,0,0,0,0
368,89.44,0.0,0.0,6.2,0.0,1.9,2.3,0.0,0.0,0.0,0.16,0.0,0.0,0.0,0.0,0.0,0.0,0.0,1,480℃固溶1h+水淬+120℃一级时效24h,485,60,0.0,120,24.0,0,0.0,0,0.0,673.0,"孔晓华. 主合金成分对Al-Zn-Mg-Cu系超强铝合金组织与性能的影响. 中南大学, 2014. ",the first heat treatment is Solution treatment at 485℃ for 1h. the second heat treatment is Aging at 120.0℃ for 24.0 hours.,485,60,0,0,0,0
369,89.03999999999999,0.0,0.0,6.2,0.0,2.3,2.3,0.0,0.0,0.0,0.16,0.0,0.0,0.0,0.0,0.0,0.0,0.0,1,480℃固溶1h+水淬+120℃一级时效24h,485,60,0.0,120,24.0,0,0.0,0,0.0,661.0,"孔晓华. 主合金成分对Al-Zn-Mg-Cu系超强铝合金组织与性能的影响. 中南大学, 2014. ",the first heat treatment is Solution treatment at 485℃ for 1h. the second heat treatment is Aging at 120.0℃ for 24.0 hours.,485,60,0,0,0,0
370,89.34,0.0,0.0,6.2,0.0,2.0,2.3,0.0,0.0,0.0,0.16,0.0,0.0,0.0,0.0,0.0,0.0,0.0,1,480℃固溶1h+水淬+120℃一级时效24h,485,60,0.0,120,24.0,0,0.0,0,0.0,661.0,"孔晓华. 主合金成分对Al-Zn-Mg-Cu系超强铝合金组织与性能的影响. 中南大学, 2014. ",the first heat treatment is Solution treatment at 485℃ for 1h. the second heat treatment is Aging at 120.0℃ for 24.0 hours.,485,60,0,0,0,0
371,89.04,0.0,0.0,6.2,0.0,2.0,2.6,0.0,0.0,0.0,0.16,0.0,0.0,0.0,0.0,0.0,0.0,0.0,3,480℃固溶1h+水淬+120℃一级时效24h+180℃二级时效0.5h+120℃三级时效24h,485,60,0.0,120,24.0,180,0.5,120,24.0,659.0,"孔晓华. 主合金成分对Al-Zn-Mg-Cu系超强铝合金组织与性能的影响. 中南大学, 2014. ",the first heat treatment is Solution treatment at 485℃ for 1h. the second heat treatment is Aging at 120.0℃ for 24.0 hours.,485,60,0,0,0,0
372,88.74,0.0,0.0,6.2,0.0,2.6,2.3,0.0,0.0,0.0,0.16,0.0,0.0,0.0,0.0,0.0,0.0,0.0,1,480℃固溶1h+水淬+120℃一级时效24h,485,60,0.0,120,24.0,0,0.0,0,0.0,658.0,"孔晓华. 主合金成分对Al-Zn-Mg-Cu系超强铝合金组织与性能的影响. 中南大学, 2014. ",the first heat treatment is Solution treatment at 485℃ for 1h. the second heat treatment is Aging at 120.0℃ for 24.0 hours.,485,60,0,0,0,0
373,90.03999999999999,0.0,0.0,6.2,0.0,1.3,2.3,0.0,0.0,0.0,0.16,0.0,0.0,0.0,0.0,0.0,0.0,0.0,1,480℃固溶1h+水淬+120℃一级时效24h,485,60,0.0,120,24.0,0,0.0,0,0.0,639.0,"孔晓华. 主合金成分对Al-Zn-Mg-Cu系超强铝合金组织与性能的影响. 中南大学, 2014. ",the first heat treatment is Solution treatment at 485℃ for 1h. the second heat treatment is Aging at 120.0℃ for 24.0 hours.,485,60,0,0,0,0
374,89.74,0.0,0.0,6.2,0.0,2.0,1.9,0.0,0.0,0.0,0.16,0.0,0.0,0.0,0.0,0.0,0.0,0.0,1,480℃固溶1h+水淬+120℃一级时效24h+180℃二级时效0.5h+120℃三级时效24h,485,60,0.0,120,24.0,180,0.5,120,24.0,618.0,"孔晓华. 主合金成分对Al-Zn-Mg-Cu系超强铝合金组织与性能的影响. 中南大学, 2014. ",the first heat treatment is Solution treatment at 485℃ for 1h. the second heat treatment is Aging at 120.0℃ for 24.0 hours.,485,60,0,0,0,0
375,87.59,0.0,0.0,8.5,0.0,1.5,2.41,0.0,0.0,0.0,0.0,0.0,0.0,0.0,0.0,0.0,0.0,0.0,1,480℃固溶1h+水淬+120℃一级时效24h,485,60,0.0,120,24.0,0,0.0,0,0.0,753.0,"孔晓华. 主合金成分对Al-Zn-Mg-Cu系超强铝合金组织与性能的影响. 中南大学, 2014. ",the first heat treatment is Solution treatment at 485℃ for 1h. the second heat treatment is Aging at 120.0℃ for 24.0 hours.,485,60,0,0,0,0
376,86.09,0.0,0.0,10.0,0.0,1.5,2.41,0.0,0.0,0.0,0.0,0.0,0.0,0.0,0.0,0.0,0.0,0.0,1,480℃固溶1h+水淬+120℃一级时效24h,485,60,0.0,120,24.0,0,0.0,0,0.0,747.0,"孔晓华. 主合金成分对Al-Zn-Mg-Cu系超强铝合金组织与性能的影响. 中南大学, 2014. ",the first heat treatment is Solution treatment at 485℃ for 1h. the second heat treatment is Aging at 120.0℃ for 24.0 hours.,485,60,0,0,0,0
377,89.39,0.0,0.0,6.7,0.0,1.5,2.41,0.0,0.0,0.0,0.0,0.0,0.0,0.0,0.0,0.0,0.0,0.0,1,480℃固溶1h+水淬+120℃一级时效24h,485,60,0.0,120,24.0,0,0.0,0,0.0,700.0,"孔晓华. 主合金成分对Al-Zn-Mg-Cu系超强铝合金组织与性能的影响. 中南大学, 2014. ",the first heat treatment is Solution treatment at 485℃ for 1h. the second heat treatment is Aging at 120.0℃ for 24.0 hours.,485,60,0,0,0,0
378,89.9,0.0,0.0,6.2,0.0,1.6,2.3,0.0,0.0,0.0,0.0,0.0,0.0,0.0,0.0,0.0,0.0,0.0,1,480℃固溶1h+水淬+120℃一级时效24h,485,60,0.0,120,24.0,0,0.0,0,0.0,676.0,"孔晓华. 主合金成分对Al-Zn-Mg-Cu系超强铝合金组织与性能的影响. 中南大学, 2014. ",the first heat treatment is Solution treatment at 485℃ for 1h. the second heat treatment is Aging at 120.0℃ for 24.0 hours.,485,60,0,0,0,0
379,89.89,0.0,0.0,6.2,0.0,1.5,2.41,0.0,0.0,0.0,0.0,0.0,0.0,0.0,0.0,0.0,0.0,0.0,1,480℃固溶1h+水淬+120℃一级时效24h,485,60,0.0,120,24.0,0,0.0,0,0.0,675.0,"孔晓华. 主合金成分对Al-Zn-Mg-Cu系超强铝合金组织与性能的影响. 中南大学, 2014. ",the first heat treatment is Solution treatment at 485℃ for 1h. the second heat treatment is Aging at 120.0℃ for 24.0 hours.,485,60,0,0,0,0
380,89.6,0.0,0.0,6.2,0.0,1.9,2.3,0.0,0.0,0.0,0.0,0.0,0.0,0.0,0.0,0.0,0.0,0.0,1,480℃固溶1h+水淬+120℃一级时效24h,485,60,0.0,120,24.0,0,0.0,0,0.0,673.0,"孔晓华. 主合金成分对Al-Zn-Mg-Cu系超强铝合金组织与性能的影响. 中南大学, 2014. ",the first heat treatment is Solution treatment at 485℃ for 1h. the second heat treatment is Aging at 120.0℃ for 24.0 hours.,485,60,0,0,0,0
381,89.2,0.0,0.0,6.2,0.0,2.3,2.3,0.0,0.0,0.0,0.0,0.0,0.0,0.0,0.0,0.0,0.0,0.0,1,480℃固溶1h+水淬+120℃一级时效24h,485,60,0.0,120,24.0,0,0.0,0,0.0,666.0,"孔晓华. 主合金成分对Al-Zn-Mg-Cu系超强铝合金组织与性能的影响. 中南大学, 2014. ",the first heat treatment is Solution treatment at 485℃ for 1h. the second heat treatment is Aging at 120.0℃ for 24.0 hours.,485,60,0,0,0,0
382,89.5,0.0,0.0,6.2,0.0,2.0,2.3,0.0,0.0,0.0,0.0,0.0,0.0,0.0,0.0,0.0,0.0,0.0,1,480℃固溶1h+水淬+120℃一级时效24h,485,60,0.0,120,24.0,0,0.0,0,0.0,661.0,"孔晓华. 主合金成分对Al-Zn-Mg-Cu系超强铝合金组织与性能的影响. 中南大学, 2014. ",the first heat treatment is Solution treatment at 485℃ for 1h. the second heat treatment is Aging at 120.0℃ for 24.0 hours.,485,60,0,0,0,0
383,88.9,0.0,0.0,6.2,0.0,2.6,2.3,0.0,0.0,0.0,0.0,0.0,0.0,0.0,0.0,0.0,0.0,0.0,1,480℃固溶1h+水淬+120℃一级时效24h,485,60,0.0,120,24.0,0,0.0,0,0.0,660.0,"孔晓华. 主合金成分对Al-Zn-Mg-Cu系超强铝合金组织与性能的影响. 中南大学, 2014. ",the first heat treatment is Solution treatment at 485℃ for 1h. the second heat treatment is Aging at 120.0℃ for 24.0 hours.,485,60,0,0,0,0
384,89.2,0.0,0.0,6.2,0.0,2.0,2.6,0.0,0.0,0.0,0.0,0.0,0.0,0.0,0.0,0.0,0.0,0.0,1,480℃固溶1h+水淬+120℃一级时效24h,485,60,0.0,120,24.0,0,0.0,0,0.0,659.0,"孔晓华. 主合金成分对Al-Zn-Mg-Cu系超强铝合金组织与性能的影响. 中南大学, 2014. ",the first heat treatment is Solution treatment at 485℃ for 1h. the second heat treatment is Aging at 120.0℃ for 24.0 hours.,485,60,0,0,0,0
385,90.2,0.0,0.0,6.2,0.0,1.3,2.3,0.0,0.0,0.0,0.0,0.0,0.0,0.0,0.0,0.0,0.0,0.0,1,480℃固溶1h+水淬+120℃一级时效24h,485,60,0.0,120,24.0,0,0.0,0,0.0,640.0,"孔晓华. 主合金成分对Al-Zn-Mg-Cu系超强铝合金组织与性能的影响. 中南大学, 2014. ",the first heat treatment is Solution treatment at 485℃ for 1h. the second heat treatment is Aging at 120.0℃ for 24.0 hours.,485,60,0,0,0,0
386,89.9,0.0,0.0,6.2,0.0,2.0,1.9,0.0,0.0,0.0,0.0,0.0,0.0,0.0,0.0,0.0,0.0,0.0,1,480℃固溶1h+水淬+120℃一级时效24h,485,60,0.0,120,24.0,0,0.0,0,0.0,613.0,"孔晓华. 主合金成分对Al-Zn-Mg-Cu系超强铝合金组织与性能的影响. 中南大学, 2014. ",the first heat treatment is Solution treatment at 485℃ for 1h. the second heat treatment is Aging at 120.0℃ for 24.0 hours.,485,60,0,0,0,0
387,96.953,0.67,0.537,0.0,0.15,0.27,1.17,0.11,0.14,0.0,0.0,0.0,0.0,0.0,0.0,0.0,0.0,0.0,1,535℃固溶75min+水淬+175℃时效10h,535,75,0.0,175,10.0,0,0.0,0,0.0,367.0,"柯彬. Mn对6061铝合金组织与力学性能的影响. 中南大学, 2013. DOI: 10. 7666/d. Y2425914. ",the first heat treatment is Solution treatment at 535℃ for 75.0min. the second heat treatment is Aging at 175.0℃ for 10.0 hours.,535,75,0,0,0,0
388,97.1353,0.78,0.321,0.0,0.16,0.3,1.15,0.0137,0.14,0.0,0.0,0.0,0.0,0.0,0.0,0.0,0.0,0.0,1,535℃固溶75min+水淬+175℃时效10h,535,75,0.0,175,10.0,0,0.0,0,0.0,380.0,"柯彬. Mn对6061铝合金组织与力学性能的影响. 中南大学, 2013. DOI: 10. 7666/d. Y2425914. ",the first heat treatment is Solution treatment at 535℃ for 75.0min. the second heat treatment is Aging at 175.0℃ for 10.0 hours.,535,75,0,0,0,0
389,97.344,0.71,0.186,0.0,0.16,0.33,1.12,0.01,0.14,0.0,0.0,0.0,0.0,0.0,0.0,0.0,0.0,0.0,1,535℃固溶75min+水淬+175℃时效10h,535,75,0.0,175,10.0,0,0.0,0,0.0,390.0,"柯彬. Mn对6061铝合金组织与力学性能的影响. 中南大学, 2013. DOI: 10. 7666/d. Y2425914. ",the first heat treatment is Solution treatment at 535℃ for 75.0min. the second heat treatment is Aging at 175.0℃ for 10.0 hours.,535,75,0,0,0,0
