Repository: Jack-Liu0227/BERT_ML

# BERT_ML: Alloy Property Prediction Benchmark & Experiment Suite

[中文说明](./README.zh-CN.md)

BERT_ML is a modular, reproducible research benchmark for predicting mechanical properties of multi-component alloys across both In-Distribution (I.I.D.) and Out-of-Distribution (OOD) regimes. The repository integrates traditional tabular machine learning, deep neural networks, multimodal materials language model embeddings (SciBERT, SteelBERT, MatSciBERT), Tabular Prior-data Fitted Networks (TabPFN v2), and LLM-based property predictors (LLMProp).

---

File: datasets/Al_Alloys/USTB/USTB_Al_alloys_processed_split_withID.csv (part 5 of 10)
ID,Al(wt%),Si(wt%),Mn(wt%),Zn(wt%),Fe(wt%),Cu(wt%),Mg(wt%),Ti(wt%),Cr(wt%),Ni(wt%),Zr(wt%),Re(wt%),Ag(wt%),Li(wt%),V(wt%),Be(wt%),Sn(wt%),Ce(wt%),"Processing（T6:1),(T7X:2),(RRA:3),(T8:4),(T5:5),(只固溶:6),(挤压:7),(未描述:8),(只有均匀化:9)",总热处理工艺,ST（℃）多级固溶机制以|隔开,固溶时间（min）多级固溶机制以|隔开,Cold_Deformation_percent,First_Aging_Temp_C,First_Aging_Time_h,Second_Aging_Temp_C,Second_Aging_Time_h,Third_Aging_Temp_C,Third_Aging_Time_h,UTS(MPa),References,Processing_Description,ST1,TIME1,ST2,TIME2,ST3,TIME3
390,97.5798,0.61,0.087,0.0,0.14,0.28,1.15,0.0132,0.14,0.0,0.0,0.0,0.0,0.0,0.0,0.0,0.0,0.0,1,535℃固溶75min+水淬+175℃时效10h,535,75,0.0,175,10.0,0,0.0,0,0.0,380.0,"柯彬. Mn对6061铝合金组织与力学性能的影响. 中南大学, 2013. DOI: 10. 7666/d. Y2425914. ",the first heat treatment is Solution treatment at 535℃ for 75.0min. the second heat treatment is Aging at 175.0℃ for 10.0 hours.,535,75,0,0,0,0
391,97.563,0.66,0.179,0.0,0.15,0.29,1.14,0.011,0.007,0.0,0.0,0.0,0.0,0.0,0.0,0.0,0.0,0.0,1,535℃固溶75min+水淬+175℃时效10h,535,75,0.0,175,10.0,0,0.0,0,0.0,370.0,"柯彬. Mn对6061铝合金组织与力学性能的影响. 中南大学, 2013. DOI: 10. 7666/d. Y2425914. ",the first heat treatment is Solution treatment at 535℃ for 75.0min. the second heat treatment is Aging at 175.0℃ for 10.0 hours.,535,75,0,0,0,0
392,97.5732,0.66,0.0,0.0,0.16,0.31,1.15,0.0068,0.14,0.0,0.0,0.0,0.0,0.0,0.0,0.0,0.0,0.0,1,535℃固溶75min+水淬+175℃时效10h,535,75,0.0,175,10.0,0,0.0,0,0.0,375.0,"柯彬. Mn对6061铝合金组织与力学性能的影响. 中南大学, 2013. DOI: 10. 7666/d. Y2425914. ",the first heat treatment is Solution treatment at 535℃ for 75.0min. the second heat treatment is Aging at 175.0℃ for 10.0 hours.,535,75,0,0,0,0
393,97.838,0.69,0.0,0.0,0.15,0.35,0.96,0.012,0.0,0.0,0.0,0.0,0.0,0.0,0.0,0.0,0.0,0.0,1,535℃固溶75min+水淬+175℃时效10h,535,75,0.0,175,10.0,0,0.0,0,0.0,354.0,"柯彬. Mn对6061铝合金组织与力学性能的影响. 中南大学, 2013. DOI: 10. 7666/d. Y2425914. ",the first heat treatment is Solution treatment at 535℃ for 75.0min. the second heat treatment is Aging at 175.0℃ for 10.0 hours.,535,75,0,0,0,0
394,89.7,0.07,0.0,7.0,0.11,1.1,1.9,0.0,0.0,0.0,0.12,0.0,0.0,0.0,0.0,0.0,0.0,0.0,2,450℃固溶60min+475℃固溶90min+水淬+110℃一级时效8h+165℃时效6h,450|475,60|90,0.0,110,8.0,175,6.0,0,0.0,505.0,"金龙兵, 聂焱. Al-7. 0Zn-1. 9Mg-1. 1Cu-0. 12Zr合金T74热处理工艺研究. 轻合金加工技术, 2011, 39(4): 49-53. DOI: 10. 3969/j. issn. 1007-7235. 2011. 04. 011. ",the first heat treatment is Solution treatment at 450℃ for 1h. the second heat treatment is Solution treatment at 475℃ for 90.0min. the third heat treatment is Aging at 110.0℃ for 8.0 hours.,450,60,475,90,0,0
395,89.7,0.07,0.0,7.0,0.11,1.1,1.9,0.0,0.0,0.0,0.12,0.0,0.0,0.0,0.0,0.0,0.0,0.0,1,470℃固溶60min+水淬+120℃一级时效24h,470,60,0.0,120,24.0,0,0.0,0,0.0,535.0,"金龙兵, 聂焱. Al-7. 0Zn-1. 9Mg-1. 1Cu-0. 12Zr合金T74热处理工艺研究. 轻合金加工技术, 2011, 39(4): 49-53. DOI: 10. 3969/j. issn. 1007-7235. 2011. 04. 011. ",the first heat treatment is Solution treatment at 470℃ for 1h. the second heat treatment is Aging at 120.0℃ for 24.0 hours.,470,60,0,0,0,0
396,89.7,0.07,0.0,7.0,0.11,1.1,1.9,0.0,0.0,0.0,0.12,0.0,0.0,0.0,0.0,0.0,0.0,0.0,1,450℃固溶60min+475℃固溶60min+水淬+120℃一级时效24h,450|475,60|60,0.0,120,24.0,0,0.0,0,0.0,540.0,"金龙兵, 聂焱. Al-7. 0Zn-1. 9Mg-1. 1Cu-0. 12Zr合金T74热处理工艺研究. 轻合金加工技术, 2011, 39(4): 49-53. DOI: 10. 3969/j. issn. 1007-7235. 2011. 04. 011. ",the first heat treatment is Solution treatment at 450℃ for 1h. the second heat treatment is Solution treatment at 475℃ for 1h. the third heat treatment is Aging at 120.0℃ for 24.0 hours.,450,60,475,60,0,0
397,89.7,0.07,0.0,7.0,0.11,1.1,1.9,0.0,0.0,0.0,0.12,0.0,0.0,0.0,0.0,0.0,0.0,0.0,1,450℃固溶60min+475℃固溶90min+水淬+120℃一级时效24h,450|475,60|90,0.0,120,24.0,0,0.0,0,0.0,545.0,"金龙兵, 聂焱. Al-7. 0Zn-1. 9Mg-1. 1Cu-0. 12Zr合金T74热处理工艺研究. 轻合金加工技术, 2011, 39(4): 49-53. DOI: 10. 3969/j. issn. 1007-7235. 2011. 04. 011. ",the first heat treatment is Solution treatment at 450℃ for 1h. the second heat treatment is Solution treatment at 475℃ for 90.0min. the third heat treatment is Aging at 120.0℃ for 24.0 hours.,450,60,475,90,0,0
398,89.7,0.07,0.0,7.0,0.11,1.1,1.9,0.0,0.0,0.0,0.12,0.0,0.0,0.0,0.0,0.0,0.0,0.0,1,450℃固溶60min+475℃固溶120min+水淬+120℃一级时效24h,450|475,60|120,0.0,120,24.0,0,0.0,0,0.0,545.0,"金龙兵, 聂焱. Al-7. 0Zn-1. 9Mg-1. 1Cu-0. 12Zr合金T74热处理工艺研究. 轻合金加工技术, 2011, 39(4): 49-53. DOI: 10. 3969/j. issn. 1007-7235. 2011. 04. 011. ",the first heat treatment is Solution treatment at 450℃ for 1h. the second heat treatment is Solution treatment at 475℃ for 2h. the third heat treatment is Aging at 120.0℃ for 24.0 hours.,450,60,475,120,0,0
399,86.57,0.1,0.05,8.0,0.15,2.3,2.2,0.06,0.4,0.0,0.17,0.0,0.0,0.0,0.0,0.0,0.0,0.0,1,450℃固溶120min+475℃固溶120min+水淬+120℃一级时效24h,450|475,120|120,0.0,120,24.0,0,0.0,0,0.0,708.0,"蒋云泽. 回归再时效制度对喷射成形7055铝合金组织和性能的影响. 江苏科技大学, 2015. ",the first heat treatment is Solution treatment at 450℃ for 2h. the second heat treatment is Solution treatment at 475℃ for 2h. the third heat treatment is Aging at 120.0℃ for 24.0 hours.,450,120,475,120,0,0
400,86.57,0.1,0.05,8.0,0.15,2.3,2.2,0.06,0.4,0.0,0.17,0.0,0.0,0.0,0.0,0.0,0.0,0.0,3,450℃固溶120min+475℃固溶120min+水淬+120℃一级时效24h+160℃二级时效3h+120℃三级时效24h,450|475,120|120,0.0,120,24.0,160,3.0,120,24.0,695.0,"蒋云泽. 回归再时效制度对喷射成形7055铝合金组织和性能的影响. 江苏科技大学, 2015. ",the first heat treatment is Solution treatment at 450℃ for 2h. the second heat treatment is Solution treatment at 475℃ for 2h. the third heat treatment is Aging at 120.0℃ for 24.0 hours.,450,120,475,120,0,0
401,85.715,0.045,0.09,10.3,0.02,1.6,2.06,0.077,0.0,0.0,0.093,0.0,0.0,0.0,0.0,0.0,0.0,0.0,1,475℃固溶1h+水淬+150℃时效1h,475,60,0.0,150,1.0,0,0.0,0,0.0,658.9,"蒋建辉. 7056铝合金热处理工艺与组织性能研究. 中南大学, 2012. DOI: 10. 7666/d. y2195721. ",the first heat treatment is Solution treatment at 475℃ for 1h. the second heat treatment is Aging at 150.0℃ for 1.0 hours.,475,60,0,0,0,0
402,86.786,0.045,0.1,9.7,0.019,1.54,1.62,0.08,0.0,0.0,0.11,0.0,0.0,0.0,0.0,0.0,0.0,0.0,2,475℃固溶1h+水淬+120℃一级时效4h+165℃二级时效8h,475,60,0.0,120,4.0,165,8.0,0,0.0,559.3,"蒋建辉. 7056铝合金热处理工艺与组织性能研究. 中南大学, 2012. DOI: 10. 7666/d. y2195721. ",the first heat treatment is Solution treatment at 475℃ for 1h. the second heat treatment is Aging at 120.0℃ for 4.0 hours.,475,60,0,0,0,0
403,85.73,0.049,0.1,10.9,0.012,1.57,1.46,0.079,0.0,0.0,0.1,0.0,0.0,0.0,0.0,0.0,0.0,0.0,2,475℃固溶1h+水淬+155℃一级时效2h+120℃二级时效24h,475,60,0.0,155,2.0,120,24.0,0,0.0,650.6,"蒋建辉. 7056铝合金热处理工艺与组织性能研究. 中南大学, 2012. DOI: 10. 7666/d. y2195721. ",the first heat treatment is Solution treatment at 475℃ for 1h. the second heat treatment is Aging at 155.0℃ for 2.0 hours.,475,60,0,0,0,0
404,86.786,0.045,0.1,9.7,0.019,1.54,1.62,0.08,0.0,0.0,0.11,0.0,0.0,0.0,0.0,0.0,0.0,0.0,3,475℃固溶1h+水淬+120℃一级时效4h+180℃二级时效0.75h+120℃三级时效12h,475,60,0.0,120,4.0,180,0.75,120,12.0,636.7,"蒋建辉. 7056铝合金热处理工艺与组织性能研究. 中南大学, 2012. DOI: 10. 7666/d. y2195721. ",the first heat treatment is Solution treatment at 475℃ for 1h. the second heat treatment is Aging at 120.0℃ for 4.0 hours.,475,60,0,0,0,0
405,85.73,0.049,0.1,10.9,0.012,1.57,1.46,0.079,0.0,0.0,0.1,0.0,0.0,0.0,0.0,0.0,0.0,0.0,3,475℃固溶1h+水淬+120℃一级时效12h+190℃二级时效0.5h+120℃三级时效12h,475,60,0.0,120,12.0,190,0.5,120,12.0,630.4,"蒋建辉. 7056铝合金热处理工艺与组织性能研究. 中南大学, 2012. DOI: 10. 7666/d. y2195721. ",the first heat treatment is Solution treatment at 475℃ for 1h. the second heat treatment is Aging at 120.0℃ for 12.0 hours.,475,60,0,0,0,0
406,88.68,0.12,0.1,6.3,0.15,2.3,2.25,0.06,0.04,0.0,0.0,0.0,0.0,0.0,0.0,0.0,0.0,0.0,2,510℃固溶1h+水淬+120℃一级时效6h+175℃二级时效12h,510,60,0.0,120,6.0,175,12.0,0,0.0,606.0,"蹇海根, 姜锋, 徐忠艳, 等. 航空用高强韧Al-Zn-Mg-Cu系铝合金的研究进展. 热加工工艺, 2006, 35(12): 61-66. DOI: 10. 3969/j. issn. 1001-3814. 2006. 12. 021. ",the first heat treatment is Solution treatment at 510℃ for 1h. the second heat treatment is Aging at 120.0℃ for 6.0 hours.,510,60,0,0,0,0
407,89.25,0.1,0.4,5.8,0.25,1.7,2.3,0.0,0.2,0.0,0.0,0.0,0.0,0.0,0.0,0.0,0.0,0.0,1,475℃固溶1h+水淬+120℃时效24h,475,60,0.0,120,24.0,0,0.0,0,0.0,582.0,"蹇海根, 姜锋, 徐忠艳, 等. 航空用高强韧Al-Zn-Mg-Cu系铝合金的研究进展. 热加工工艺, 2006, 35(12): 61-66. DOI: 10. 3969/j. issn. 1001-3814. 2006. 12. 021. ",the first heat treatment is Solution treatment at 475℃ for 1h. the second heat treatment is Aging at 120.0℃ for 24.0 hours.,475,60,0,0,0,0
408,88.67,0.4,0.3,5.6,0.5,1.6,2.5,0.2,0.23,0.0,0.0,0.0,0.0,0.0,0.0,0.0,0.0,0.0,1,475℃固溶1h+水淬+120℃时效24h,475,60,0.0,120,24.0,0,0.0,0,0.0,572.0,"蹇海根, 姜锋, 徐忠艳, 等. 航空用高强韧Al-Zn-Mg-Cu系铝合金的研究进展. 热加工工艺, 2006, 35(12): 61-66. DOI: 10. 3969/j. issn. 1001-3814. 2006. 12. 021. ",the first heat treatment is Solution treatment at 475℃ for 1h. the second heat treatment is Aging at 120.0℃ for 24.0 hours.,475,60,0,0,0,0
409,88.4,0.5,0.4,6.0,0.5,1.7,2.3,0.0,0.2,0.0,0.0,0.0,0.0,0.0,0.0,0.0,0.0,0.0,1,475℃固溶1h+水淬+120℃时效24h,475,60,0.0,120,24.0,0,0.0,0,0.0,568.0,"蹇海根, 姜锋, 徐忠艳, 等. 航空用高强韧Al-Zn-Mg-Cu系铝合金的研究进展. 热加工工艺, 2006, 35(12): 61-66. DOI: 10. 3969/j. issn. 1001-3814. 2006. 12. 021. ",the first heat treatment is Solution treatment at 475℃ for 1h. the second heat treatment is Aging at 120.0℃ for 24.0 hours.,475,60,0,0,0,0
410,89.94,0.1,0.06,5.7,0.12,1.55,2.25,0.06,0.22,0.0,0.0,0.0,0.0,0.0,0.0,0.0,0.0,0.0,1,475℃固溶1h+水淬+120℃时效24h,475,60,0.0,120,24.0,0,0.0,0,0.0,552.0,"蹇海根, 姜锋, 徐忠艳, 等. 航空用高强韧Al-Zn-Mg-Cu系铝合金的研究进展. 热加工工艺, 2006, 35(12): 61-66. DOI: 10. 3969/j. issn. 1001-3814. 2006. 12. 021. ",the first heat treatment is Solution treatment at 475℃ for 1h. the second heat treatment is Aging at 120.0℃ for 24.0 hours.,475,60,0,0,0,0
411,89.52,0.15,0.1,5.6,0.2,1.6,2.5,0.1,0.23,0.0,0.0,0.0,0.0,0.0,0.0,0.0,0.0,0.0,1,475℃固溶1h+水淬+120℃时效24h,475,60,0.0,120,24.0,0,0.0,0,0.0,507.0,"蹇海根, 姜锋, 徐忠艳, 等. 航空用高强韧Al-Zn-Mg-Cu系铝合金的研究进展. 热加工工艺, 2006, 35(12): 61-66. DOI: 10. 3969/j. issn. 1001-3814. 2006. 12. 021. ",the first heat treatment is Solution treatment at 475℃ for 1h. the second heat treatment is Aging at 120.0℃ for 24.0 hours.,475,60,0,0,0,0
412,87.425,0.08,0.025,7.9,0.12,2.2,2.1,0.0,0.0,0.0,0.15,0.0,0.0,0.0,0.0,0.0,0.0,0.0,2,510℃固溶1h+水淬+120℃一级时效6h+175℃二级时效12h,510,60,0.0,120,6.0,175,12.0,0,0.0,630.5,"回丽, 朱永辉, 李红, 等. T7951二次时效对7055铝合金疲劳裂纹扩展行为的影响. 机械工程材料, 2015, 39(4): 10-13. DOI: CNKI: SUN: GXGC. 0. 2015-04-003. ",the first heat treatment is Solution treatment at 510℃ for 1h. the second heat treatment is Aging at 120.0℃ for 6.0 hours.,510,60,0,0,0,0
413,87.3,0.1,0.0,8.0,0.15,2.2,2.1,0.0,0.0,0.0,0.15,0.0,0.0,0.0,0.0,0.0,0.0,0.0,3,450℃固溶480min+475℃固溶120min+水淬+120℃一级时效16h+150℃二级时效4h+120℃三级时效22h,450|475,480|120,0.0,120,16.0,150,4.0,120,22.0,664.0,"黄乐瑜. 回归再时效处理制度对7055铝合金组织与性能的影响. 中南大学, 2011. ",the first heat treatment is Solution treatment at 450℃ for 8h. the second heat treatment is Solution treatment at 475℃ for 2h. the third heat treatment is Aging at 120.0℃ for 16.0 hours.,450,480,475,120,0,0
414,85.85,0.0,0.0,8.4,0.0,2.4,2.2,0.0,0.0,1.0,0.15,0.0,0.0,0.0,0.0,0.0,0.0,0.0,1,480℃固溶2h+水淬+120℃一级时效18h,480,120,0.0,120,18.0,0,0.0,0,0.0,692.12,"侯小虎, 张秀云, 郭强, 等. 喷射成形7055铝合金热处理工艺与力学性能的研究. 热加工工艺, 2008, 37(12): 5-7. DOI: 10. 3969/j. issn. 1001-3814. 2008. 12. 002",the first heat treatment is Solution treatment at 480℃ for 2h. the second heat treatment is Aging at 120.0℃ for 18.0 hours.,480,120,0,0,0,0
415,85.85,0.0,0.0,8.4,0.0,2.4,2.2,0.0,0.0,1.0,0.15,0.0,0.0,0.0,0.0,0.0,0.0,0.0,1,480℃固溶2h+水淬+120℃一级时效3h+160℃一级时效4h,480,120,0.0,120,3.0,160,4.0,0,0.0,692.12,"侯小虎, 张秀云, 郭强, 等. 喷射成形7055铝合金热处理工艺与力学性能的研究. 热加工工艺, 2008, 37(12): 5-7. DOI: 10. 3969/j. issn. 1001-3814. 2008. 12. 002",the first heat treatment is Solution treatment at 480℃ for 2h. the second heat treatment is Aging at 120.0℃ for 3.0 hours.,480,120,0,0,0,0
416,86.7,0.0,0.2,8.28,0.0,2.28,2.14,0.03,0.2,0.0,0.17,0.0,0.0,0.0,0.0,0.0,0.0,0.0,1,470℃固溶120min+480℃固溶60min+水淬+120℃一级时效24h,470|480,120|60,0.0,120,24.0,0,0.0,0,0.0,711.0,"贺永东, 张新明, 游江海. 复合添加微量铬、锰、钛、锆对Al-Zn-Mg-Cu合金组织与性能的影响. 中国有色金属学报, 2005, 15(12): 1917-1924. DOI: 10. 3321/j. issn: 1004-0609. 2005. 12. 006. ",the first heat treatment is Solution treatment at 470℃ for 2h. the second heat treatment is Solution treatment at 480℃ for 1h. the third heat treatment is Aging at 120.0℃ for 24.0 hours.,470,120,480,60,0,0
417,87.21000000000001,0.0,0.05,8.17,0.0,2.25,2.06,0.04,0.04,0.0,0.18,0.0,0.0,0.0,0.0,0.0,0.0,0.0,1,470℃固溶120min+480℃固溶60min+水淬+120℃一级时效24h,470|480,120|60,0.0,120,24.0,0,0.0,0,0.0,689.0,"贺永东, 张新明, 游江海. 复合添加微量铬、锰、钛、锆对Al-Zn-Mg-Cu合金组织与性能的影响. 中国有色金属学报, 2005, 15(12): 1917-1924. DOI: 10. 3321/j. issn: 1004-0609. 2005. 12. 006. ",the first heat treatment is Solution treatment at 470℃ for 2h. the second heat treatment is Solution treatment at 480℃ for 1h. the third heat treatment is Aging at 120.0℃ for 24.0 hours.,470,120,480,60,0,0
418,86.91,0.0,0.2,8.13,0.0,2.34,2.18,0.04,0.2,0.0,0.0,0.0,0.0,0.0,0.0,0.0,0.0,0.0,1,470℃固溶120min+480℃固溶60min+水淬+120℃一级时效24h,470|480,120|60,0.0,120,24.0,0,0.0,0,0.0,656.0,"贺永东, 张新明, 游江海. 复合添加微量铬、锰、钛、锆对Al-Zn-Mg-Cu合金组织与性能的影响. 中国有色金属学报, 2005, 15(12): 1917-1924. DOI: 10. 3321/j. issn: 1004-0609. 2005. 12. 006. ",the first heat treatment is Solution treatment at 470℃ for 2h. the second heat treatment is Solution treatment at 480℃ for 1h. the third heat treatment is Aging at 120.0℃ for 24.0 hours.,470,120,480,60,0,0
419,87.18,0.0,0.0,8.25,0.0,2.27,2.08,0.04,0.0,0.0,0.18,0.0,0.0,0.0,0.0,0.0,0.0,0.0,1,470℃固溶120min+480℃固溶60min+水淬+120℃一级时效24h,470|480,120|60,0.0,120,24.0,0,0.0,0,0.0,625.0,"贺永东, 张新明, 游江海. 复合添加微量铬、锰、钛、锆对Al-Zn-Mg-Cu合金组织与性能的影响. 中国有色金属学报, 2005, 15(12): 1917-1924. DOI: 10. 3321/j. issn: 1004-0609. 2005. 12. 006. ",the first heat treatment is Solution treatment at 470℃ for 2h. the second heat treatment is Solution treatment at 480℃ for 1h. the third heat treatment is Aging at 120.0℃ for 24.0 hours.,470,120,480,60,0,0
420,87.3,0.0,0.0,8.22,0.0,2.37,2.11,0.0,0.0,0.0,0.0,0.0,0.0,0.0,0.0,0.0,0.0,0.0,1,470℃固溶120min+480℃固溶60min+水淬+120℃一级时效24h,470|480,120|60,0.0,120,24.0,0,0.0,0,0.0,523.0,"贺永东, 张新明, 游江海. 复合添加微量铬、锰、钛、锆对Al-Zn-Mg-Cu合金组织与性能的影响. 中国有色金属学报, 2005, 15(12): 1917-1924. DOI: 10. 3321/j. issn: 1004-0609. 2005. 12. 006. ",the first heat treatment is Solution treatment at 470℃ for 2h. the second heat treatment is Solution treatment at 480℃ for 1h. the third heat treatment is Aging at 120.0℃ for 24.0 hours.,470,120,480,60,0,0
421,92.31,0.0,0.32,5.3,0.0,0.27,1.7,0.0,0.0,0.0,0.07,0.03,0.0,0.0,0.0,0.0,0.0,0.0,1,475℃固溶1h+水淬+120℃时效24h,475,60,0.0,120,24.0,0,0.0,0,0.0,562.0,"杭吕. 俄罗斯的航空用高强高韧铝合金. 航空制造工程, 1996, 5: 19-20. DOI: CNKI: SUN: KONG. 0. 1996-05-006. ",the first heat treatment is Solution treatment at 475℃ for 1h. the second heat treatment is Aging at 120.0℃ for 24.0 hours.,475,60,0,0,0,0
422,92.21,0.0,0.36,5.4,0.0,0.26,1.7,0.0,0.0,0.0,0.07,0.0,0.0,0.0,0.0,0.0,0.0,0.0,1,475℃固溶1h+水淬+120℃时效24h,475,60,0.0,120,24.0,0,0.0,0,0.0,560.0,"杭吕. 俄罗斯的航空用高强高韧铝合金. 航空制造工程, 1996, 5: 19-20. DOI: CNKI: SUN: KONG. 0. 1996-05-006. ",the first heat treatment is Solution treatment at 475℃ for 1h. the second heat treatment is Aging at 120.0℃ for 24.0 hours.,475,60,0,0,0,0
423,92.47,0.0,0.32,5.2,0.0,0.27,1.6,0.0,0.0,0.0,0.07,0.07,0.0,0.0,0.0,0.0,0.0,0.0,1,475℃固溶1h+水淬+120℃时效24h,475,60,0.0,120,24.0,0,0.0,0,0.0,550.0,"杭吕. 俄罗斯的航空用高强高韧铝合金. 航空制造工程, 1996, 5: 19-20. DOI: CNKI: SUN: KONG. 0. 1996-05-006. ",the first heat treatment is Solution treatment at 475℃ for 1h. the second heat treatment is Aging at 120.0℃ for 24.0 hours.,475,60,0,0,0,0
424,92.57,0.0,0.36,5.0,0.0,0.28,1.6,0.0,0.0,0.0,0.07,0.12,0.0,0.0,0.0,0.0,0.0,0.0,1,475℃固溶1h+水淬+120℃时效24h,475,60,0.0,120,24.0,0,0.0,0,0.0,545.0,"杭吕. 俄罗斯的航空用高强高韧铝合金. 航空制造工程, 1996, 5: 19-20. DOI: CNKI: SUN: KONG. 0. 1996-05-006. ",the first heat treatment is Solution treatment at 475℃ for 1h. the second heat treatment is Aging at 120.0℃ for 24.0 hours.,475,60,0,0,0,0
425,89.45,0.1,0.1,6.0,0.15,1.8,2.3,0.0,0.0,0.0,0.1,0.0,0.0,0.0,0.0,0.0,0.0,0.0,1,475℃固溶1h+水淬+120℃时效24h,475,60,0.0,120,24.0,0,0.0,0,0.0,540.0,"杭吕. 俄罗斯的航空用高强高韧铝合金. 航空制造工程, 1996, 5: 19-20. DOI: CNKI: SUN: KONG. 0. 1996-05-006. ",the first heat treatment is Solution treatment at 475℃ for 1h. the second heat treatment is Aging at 120.0℃ for 24.0 hours.,475,60,0,0,0,0
426,88.9,0.5,0.4,5.7,0.5,1.7,2.3,0.0,0.0,0.0,0.0,0.0,0.0,0.0,0.0,0.0,0.0,0.0,1,475℃固溶1h+水淬+120℃时效24h,475,60,0.0,120,24.0,0,0.0,0,0.0,530.0,"杭吕. 俄罗斯的航空用高强高韧铝合金. 航空制造工程, 1996, 5: 19-20. DOI: CNKI: SUN: KONG. 0. 1996-05-006. ",the first heat treatment is Solution treatment at 475℃ for 1h. the second heat treatment is Aging at 120.0℃ for 24.0 hours.,475,60,0,0,0,0
427,89.55,0.1,0.4,5.7,0.25,1.7,2.3,0.0,0.0,0.0,0.0,0.0,0.0,0.0,0.0,0.0,0.0,0.0,1,475℃固溶1h+水淬+120℃时效24h,475,60,0.0,120,24.0,0,0.0,0,0.0,530.0,"杭吕. 俄罗斯的航空用高强高韧铝合金. 航空制造工程, 1996, 5: 19-20. DOI: CNKI: SUN: KONG. 0. 1996-05-006. ",the first heat treatment is Solution treatment at 475℃ for 1h. the second heat treatment is Aging at 120.0℃ for 24.0 hours.,475,60,0,0,0,0
428,89.65,0.1,0.4,5.7,0.15,1.7,2.3,0.0,0.0,0.0,0.0,0.0,0.0,0.0,0.0,0.0,0.0,0.0,1,475℃固溶1h+水淬+120℃时效24h,475,60,0.0,120,24.0,0,0.0,0,0.0,530.0,"杭吕. 俄罗斯的航空用高强高韧铝合金. 航空制造工程, 1996, 5: 19-20. DOI: CNKI: SUN: KONG. 0. 1996-05-006. ",the first heat treatment is Solution treatment at 475℃ for 1h. the second heat treatment is Aging at 120.0℃ for 24.0 hours.,475,60,0,0,0,0
429,93.35,0.1,0.6,0.0,0.15,4.3,1.5,0.0,0.0,0.0,0.0,0.0,0.0,0.0,0.0,0.0,0.0,0.0,1,475℃固溶1h+水淬+120℃时效24h,475,60,0.0,120,24.0,0,0.0,0,0.0,460.0,"杭吕. 俄罗斯的航空用高强高韧铝合金. 航空制造工程, 1996, 5: 19-20. DOI: CNKI: SUN: KONG. 0. 1996-05-006. ",the first heat treatment is Solution treatment at 475℃ for 1h. the second heat treatment is Aging at 120.0℃ for 24.0 hours.,475,60,0,0,0,0
430,93.1,0.2,0.6,0.0,0.3,4.3,1.5,0.0,0.0,0.0,0.0,0.0,0.0,0.0,0.0,0.0,0.0,0.0,1,475℃固溶1h+水淬+120℃时效24h,475,60,0.0,120,24.0,0,0.0,0,0.0,450.0,"杭吕. 俄罗斯的航空用高强高韧铝合金. 航空制造工程, 1996, 5: 19-20. DOI: CNKI: SUN: KONG. 0. 1996-05-006. ",the first heat treatment is Solution treatment at 475℃ for 1h. the second heat treatment is Aging at 120.0℃ for 24.0 hours.,475,60,0,0,0,0
431,93.9,0.05,0.6,0.0,0.15,3.6,1.6,0.0,0.0,0.0,0.1,0.0,0.0,0.0,0.0,0.0,0.0,0.0,1,475℃固溶1h+水淬+120℃时效24h,475,60,0.0,120,24.0,0,0.0,0,0.0,450.0,"杭吕. 俄罗斯的航空用高强高韧铝合金. 航空制造工程, 1996, 5: 19-20. DOI: CNKI: SUN: KONG. 0. 1996-05-006. ",the first heat treatment is Solution treatment at 475℃ for 1h. the second heat treatment is Aging at 120.0℃ for 24.0 hours.,475,60,0,0,0,0
432,92.6,0.5,0.6,0.0,0.5,4.3,1.5,0.0,0.0,0.0,0.0,0.0,0.0,0.0,0.0,0.0,0.0,0.0,1,475℃固溶1h+水淬+120℃时效24h,475,60,0.0,120,24.0,0,0.0,0,0.0,430.0,"杭吕. 俄罗斯的航空用高强高韧铝合金. 航空制造工程, 1996, 5: 19-20. DOI: CNKI: SUN: KONG. 0. 1996-05-006. ",the first heat treatment is Solution treatment at 475℃ for 1h. the second heat treatment is Aging at 120.0℃ for 24.0 hours.,475,60,0,0,0,0
433,88.81,0.0,0.0,6.33,0.0,2.39,2.35,0.0,0.0,0.0,0.12,0.0,0.0,0.0,0.0,0.0,0.0,0.0,2,475℃固溶2h+水淬+100℃一级时效4h+150℃二级时效6h,475,120,0.0,100,4.0,150,6.0,0,0.0,620.0,"韩小磊, 熊柏青, 张永安, 等. 双级时效制度对7150铝合金微观组织和性能的影响. 稀有金属, 2010, 34(2): 302-306. DOI: 10. 3969/j. issn. 0258-7076. 2010. 02. 025. ",the first heat treatment is Solution treatment at 475℃ for 2h. the second heat treatment is Aging at 100.0℃ for 4.0 hours.,475,120,0,0,0,0
434,88.81,0.0,0.0,6.33,0.0,2.39,2.35,0.0,0.0,0.0,0.12,0.0,0.0,0.0,0.0,0.0,0.0,0.0,2,475℃固溶2h+水淬+100℃一级时效8h+160℃二级时效12h,475,120,0.0,100,8.0,160,12.0,0,0.0,582.0,"韩小磊, 熊柏青, 张永安, 等. 双级时效制度对7150铝合金微观组织和性能的影响. 稀有金属, 2010, 34(2): 302-306. DOI: 10. 3969/j. issn. 0258-7076. 2010. 02. 025. ",the first heat treatment is Solution treatment at 475℃ for 2h. the second heat treatment is Aging at 100.0℃ for 8.0 hours.,475,120,0,0,0,0
435,88.81,0.0,0.0,6.33,0.0,2.39,2.35,0.0,0.0,0.0,0.12,0.0,0.0,0.0,0.0,0.0,0.0,0.0,2,475℃固溶2h+水淬+100℃一级时效12h+170℃二级时效24h,475,120,0.0,100,12.0,170,24.0,0,0.0,515.0,"韩小磊, 熊柏青, 张永安, 等. 双级时效制度对7150铝合金微观组织和性能的影响. 稀有金属, 2010, 34(2): 302-306. DOI: 10. 3969/j. issn. 0258-7076. 2010. 02. 025. ",the first heat treatment is Solution treatment at 475℃ for 2h. the second heat treatment is Aging at 100.0℃ for 12.0 hours.,475,120,0,0,0,0
436,88.81,0.0,0.0,6.33,0.0,2.39,2.35,0.0,0.0,0.0,0.12,0.0,0.0,0.0,0.0,0.0,0.0,0.0,2,475℃固溶2h+水淬+110℃一级时效4h+160℃二级时效24h,475,120,0.0,110,4.0,160,24.0,0,0.0,566.0,"韩小磊, 熊柏青, 张永安, 等. 双级时效制度对7150铝合金微观组织和性能的影响. 稀有金属, 2010, 34(2): 302-306. DOI: 10. 3969/j. issn. 0258-7076. 2010. 02. 025. ",the first heat treatment is Solution treatment at 475℃ for 2h. the second heat treatment is Aging at 110.0℃ for 4.0 hours.,475,120,0,0,0,0
437,88.81,0.0,0.0,6.33,0.0,2.39,2.35,0.0,0.0,0.0,0.12,0.0,0.0,0.0,0.0,0.0,0.0,0.0,2,475℃固溶2h+水淬+110℃一级时效8h+170℃二级时效6h,475,120,0.0,110,8.0,170,6.0,0,0.0,590.0,"韩小磊, 熊柏青, 张永安, 等. 双级时效制度对7150铝合金微观组织和性能的影响. 稀有金属, 2010, 34(2): 302-306. DOI: 10. 3969/j. issn. 0258-7076. 2010. 02. 025. ",the first heat treatment is Solution treatment at 475℃ for 2h. the second heat treatment is Aging at 110.0℃ for 8.0 hours.,475,120,0,0,0,0
438,88.81,0.0,0.0,6.33,0.0,2.39,2.35,0.0,0.0,0.0,0.12,0.0,0.0,0.0,0.0,0.0,0.0,0.0,2,475℃固溶2h+水淬+110℃一级时效12h+150℃二级时效12h,475,120,0.0,120,12.0,150,12.0,0,0.0,623.0,"韩小磊, 熊柏青, 张永安, 等. 双级时效制度对7150铝合金微观组织和性能的影响. 稀有金属, 2010, 34(2): 302-306. DOI: 10. 3969/j. issn. 0258-7076. 2010. 02. 025. ",the first heat treatment is Solution treatment at 475℃ for 2h. the second heat treatment is Aging at 120.0℃ for 12.0 hours.,475,120,0,0,0,0
439,88.81,0.0,0.0,6.33,0.0,2.39,2.35,0.0,0.0,0.0,0.12,0.0,0.0,0.0,0.0,0.0,0.0,0.0,2,475℃固溶2h+水淬+120℃一级时效4h+170℃二级时效12h,475,120,0.0,120,4.0,170,12.0,0,0.0,590.0,"韩小磊, 熊柏青, 张永安, 等. 双级时效制度对7150铝合金微观组织和性能的影响. 稀有金属, 2010, 34(2): 302-306. DOI: 10. 3969/j. issn. 0258-7076. 2010. 02. 025. ",the first heat treatment is Solution treatment at 475℃ for 2h. the second heat treatment is Aging at 120.0℃ for 4.0 hours.,475,120,0,0,0,0
440,88.81,0.0,0.0,6.33,0.0,2.39,2.35,0.0,0.0,0.0,0.12,0.0,0.0,0.0,0.0,0.0,0.0,0.0,2,475℃固溶2h+水淬+120℃一级时效8h+150℃二级时效24h,475,120,0.0,120,8.0,150,24.0,0,0.0,606.0,"韩小磊, 熊柏青, 张永安, 等. 双级时效制度对7150铝合金微观组织和性能的影响. 稀有金属, 2010, 34(2): 302-306. DOI: 10. 3969/j. issn. 0258-7076. 2010. 02. 025. ",the first heat treatment is Solution treatment at 475℃ for 2h. the second heat treatment is Aging at 120.0℃ for 8.0 hours.,475,120,0,0,0,0
441,88.81,0.0,0.0,6.33,0.0,2.39,2.35,0.0,0.0,0.0,0.12,0.0,0.0,0.0,0.0,0.0,0.0,0.0,2,475℃固溶2h+水淬+120℃一级时效12h+160℃二级时效6h,475,120,0.0,120,12.0,160,6.0,0,0.0,619.0,"韩小磊, 熊柏青, 张永安, 等. 双级时效制度对7150铝合金微观组织和性能的影响. 稀有金属, 2010, 34(2): 302-306. DOI: 10. 3969/j. issn. 0258-7076. 2010. 02. 025. ",the first heat treatment is Solution treatment at 475℃ for 2h. the second heat treatment is Aging at 120.0℃ for 12.0 hours.,475,120,0,0,0,0
442,88.81,0.0,0.0,6.33,0.0,2.39,2.35,0.0,0.0,0.0,0.12,0.0,0.0,0.0,0.0,0.0,0.0,0.0,1,475℃固溶2h+水淬+120℃时效24h,475,120,0.0,120,24.0,0,0.0,0,0.0,625.0,"韩小磊, 熊柏青, 张永安, 等. 7150铝合金三级过时效热处理制度. 中国有色金属学报, 2012, 22(11): 3006-3014. DOI: CNKI: SUN: ZYXZ. 0. 2012-11-005. ",the first heat treatment is Solution treatment at 475℃ for 2h. the second heat treatment is Aging at 120.0℃ for 24.0 hours.,475,120,0,0,0,0
443,88.81,0.0,0.0,6.33,0.0,2.39,2.35,0.0,0.0,0.0,0.12,0.0,0.0,0.0,0.0,0.0,0.0,0.0,2,475℃固溶2h+水淬+120℃一级时效8h+160℃二级时效28h,475,120,0.0,120,8.0,160,28.0,0,0.0,570.0,"韩小磊, 熊柏青, 张永安, 等. 7150铝合金三级过时效热处理制度. 中国有色金属学报, 2012, 22(11): 3006-3014. DOI: CNKI: SUN: ZYXZ. 0. 2012-11-005. ",the first heat treatment is Solution treatment at 475℃ for 2h. the second heat treatment is Aging at 120.0℃ for 8.0 hours.,475,120,0,0,0,0
444,88.81,0.0,0.0,6.33,0.0,2.39,2.35,0.0,0.0,0.0,0.12,0.0,0.0,0.0,0.0,0.0,0.0,0.0,3,475℃固溶1h+水淬+110℃一级时效16h+190℃二级时效2h+120℃三级时效24h,475,120,0.0,110,16.0,190,2.0,120,24.0,595.0,"韩小磊, 熊柏青, 张永安, 等. 7150铝合金三级过时效热处理制度. 中国有色金属学报, 2012, 22(11): 3006-3014. DOI: CNKI: SUN: ZYXZ. 0. 2012-11-005. ",the first heat treatment is Solution treatment at 475℃ for 2h. the second heat treatment is Aging at 110.0℃ for 16.0 hours.,475,120,0,0,0,0
445,88.81,0.0,0.0,6.33,0.0,2.39,2.35,0.0,0.0,0.0,0.12,0.0,0.0,0.0,0.0,0.0,0.0,0.0,1,475℃固溶2h+水淬+120℃时效24h,475,120,0.0,120,24.0,0,0.0,0,0.0,650.0,"韩小磊, 熊柏青, 张永安, 等. 固溶处理对7150铝合金组织和力学性能的影响. 中国有色金属学报, 2010, 20(6): 1095-1101. DOI: CNKI: SUN: ZYXZ. 0. 2010-06-012. ",the first heat treatment is Solution treatment at 475℃ for 2h. the second heat treatment is Aging at 120.0℃ for 24.0 hours.,475,120,0,0,0,0
446,88.925,0.44,0.075,5.8,0.44,1.6,2.5,0.0,0.22,0.0,0.0,0.0,0.0,0.0,0.0,0.0,0.0,0.0,1,475℃固溶1h+水淬+120℃时效24h,475,60,0.0,120,24.0,0,0.0,0,0.0,607.0,"高云震, 彭善民. Al-Zn-Mg-Cu系高强度铝合金断裂韧性的研究. 轻金属, 1982, 7: 55-60. DOI: CNKI: SUN: QJSS. 0. 1982-07-018. ",the first heat treatment is Solution treatment at 475℃ for 1h. the second heat treatment is Aging at 120.0℃ for 24.0 hours.,475,60,0,0,0,0
447,90.08,0.0,0.0,6.46,0.0,1.6,1.86,0.0,0.0,0.0,0.0,0.0,0.0,0.0,0.0,0.0,0.0,0.0,1,475℃固溶1h+水淬+120℃时效24h,475,60,0.0,120,24.0,0,0.0,0,0.0,610.0,"高云震, 彭善民. Al-Zn-Mg-Cu系高强度铝合金断裂韧性的研究. 轻金属, 1982, 7: 55-60. DOI: CNKI: SUN: QJSS. 0. 1982-07-018. ",the first heat treatment is Solution treatment at 475℃ for 1h. the second heat treatment is Aging at 120.0℃ for 24.0 hours.,475,60,0,0,0,0
448,89.06099999999999,0.31,0.069,5.8,0.44,1.6,2.5,0.0,0.22,0.0,0.0,0.0,0.0,0.0,0.0,0.0,0.0,0.0,1,475℃固溶1h+水淬+120℃时效24h,475,60,0.0,120,24.0,0,0.0,0,0.0,620.0,"高云震, 彭善民. Al-Zn-Mg-Cu系高强度铝合金断裂韧性的研究. 轻金属, 1982, 7: 55-60. DOI: CNKI: SUN: QJSS. 0. 1982-07-018.",the first heat treatment is Solution treatment at 475℃ for 1h. the second heat treatment is Aging at 120.0℃ for 24.0 hours.,475,60,0,0,0,0
449,88.937,0.39,0.063,5.8,0.48,1.6,2.5,0.0,0.23,0.0,0.0,0.0,0.0,0.0,0.0,0.0,0.0,0.0,1,475℃固溶1h+水淬+120℃时效24h,475,60,0.0,120,24.0,0,0.0,0,0.0,623.0,"高云震, 彭善民. Al-Zn-Mg-Cu系高强度铝合金断裂韧性的研究. 轻金属, 1982, 7: 55-60. DOI: CNKI: SUN: QJSS. 0. 1982-07-018.",the first heat treatment is Solution treatment at 475℃ for 1h. the second heat treatment is Aging at 120.0℃ for 24.0 hours.,475,60,0,0,0,0
450,89.61,0.11,0.05,5.8,0.22,1.6,2.5,0.0,0.11,0.0,0.0,0.0,0.0,0.0,0.0,0.0,0.0,0.0,1,475℃固溶1h+水淬+120℃时效24h,475,60,0.0,120,24.0,0,0.0,0,0.0,625.0,"高云震, 彭善民. Al-Zn-Mg-Cu系高强度铝合金断裂韧性的研究. 轻金属, 1982, 7: 55-60. DOI: CNKI: SUN: QJSS. 0. 1982-07-018.",the first heat treatment is Solution treatment at 475℃ for 1h. the second heat treatment is Aging at 120.0℃ for 24.0 hours.,475,60,0,0,0,0
451,89.95,0.0,0.0,5.64,0.0,1.6,2.81,0.0,0.0,0.0,0.0,0.0,0.0,0.0,0.0,0.0,0.0,0.0,1,475℃固溶1h+水淬+120℃时效24h,475,60,0.0,120,24.0,0,0.0,0,0.0,636.0,"高云震, 彭善民. Al-Zn-Mg-Cu系高强度铝合金断裂韧性的研究. 轻金属, 1982, 7: 55-60. DOI: CNKI: SUN: QJSS. 0. 1982-07-018.",the first heat treatment is Solution treatment at 475℃ for 1h. the second heat treatment is Aging at 120.0℃ for 24.0 hours.,475,60,0,0,0,0
452,89.306,0.14,0.064,5.8,0.2,1.6,2.5,0.0,0.39,0.0,0.0,0.0,0.0,0.0,0.0,0.0,0.0,0.0,1,475℃固溶1h+水淬+120℃时效24h,475,60,0.0,120,24.0,0,0.0,0,0.0,640.0,"高云震, 彭善民. Al-Zn-Mg-Cu系高强度铝合金断裂韧性的研究. 轻金属, 1982, 7: 55-60. DOI: CNKI: SUN: QJSS. 0. 1982-07-018.",the first heat treatment is Solution treatment at 475℃ for 1h. the second heat treatment is Aging at 120.0℃ for 24.0 hours.,475,60,0,0,0,0
453,89.31,0.3,0.05,5.8,0.21,1.6,2.5,0.0,0.23,0.0,0.0,0.0,0.0,0.0,0.0,0.0,0.0,0.0,1,475℃固溶1h+水淬+120℃时效24h,475,60,0.0,120,24.0,0,0.0,0,0.0,643.0,"高云震, 彭善民. Al-Zn-Mg-Cu系高强度铝合金断裂韧性的研究. 轻金属, 1982, 7: 55-60. DOI: CNKI: SUN: QJSS. 0. 1982-07-018.",the first heat treatment is Solution treatment at 475℃ for 1h. the second heat treatment is Aging at 120.0℃ for 24.0 hours.,475,60,0,0,0,0
454,89.87,0.0,0.0,5.88,0.0,1.6,2.65,0.0,0.0,0.0,0.0,0.0,0.0,0.0,0.0,0.0,0.0,0.0,1,475℃固溶1h+水淬+120℃时效24h,475,60,0.0,120,24.0,0,0.0,0,0.0,643.0,"高云震, 彭善民. Al-Zn-Mg-Cu系高强度铝合金断裂韧性的研究. 轻金属, 1982, 7: 55-60. DOI: CNKI: SUN: QJSS. 0. 1982-07-018.",the first heat treatment is Solution treatment at 475℃ for 1h. the second heat treatment is Aging at 120.0℃ for 24.0 hours.,475,60,0,0,0,0
455,89.47,0.16,0.0,5.8,0.23,1.6,2.5,0.0,0.24,0.0,0.0,0.0,0.0,0.0,0.0,0.0,0.0,0.0,1,475℃固溶1h+水淬+120℃时效24h,475,60,0.0,120,24.0,0,0.0,0,0.0,645.0,"高云震, 彭善民. Al-Zn-Mg-Cu系高强度铝合金断裂韧性的研究. 轻金属, 1982, 7: 55-60. DOI: CNKI: SUN: QJSS. 0. 1982-07-018.",the first heat treatment is Solution treatment at 475℃ for 1h. the second heat treatment is Aging at 120.0℃ for 24.0 hours.,475,60,0,0,0,0
456,89.338,0.1,0.062,5.8,0.39,1.6,2.5,0.0,0.21,0.0,0.0,0.0,0.0,0.0,0.0,0.0,0.0,0.0,1,475℃固溶1h+水淬+120℃时效24h,475,60,0.0,120,24.0,0,0.0,0,0.0,645.0,"高云震, 彭善民. Al-Zn-Mg-Cu系高强度铝合金断裂韧性的研究. 轻金属, 1982, 7: 55-60. DOI: CNKI: SUN: QJSS. 0. 1982-07-018.",the first heat treatment is Solution treatment at 475℃ for 1h. the second heat treatment is Aging at 120.0℃ for 24.0 hours.,475,60,0,0,0,0
457,89.095,0.21,0.065,5.8,0.5,1.6,2.5,0.0,0.23,0.0,0.0,0.0,0.0,0.0,0.0,0.0,0.0,0.0,1,475℃固溶1h+水淬+120℃时效24h,475,60,0.0,120,24.0,0,0.0,0,0.0,645.0,"高云震, 彭善民. Al-Zn-Mg-Cu系高强度铝合金断裂韧性的研究. 轻金属, 1982, 7: 55-60. DOI: CNKI: SUN: QJSS. 0. 1982-07-018.",the first heat treatment is Solution treatment at 475℃ for 1h. the second heat treatment is Aging at 120.0℃ for 24.0 hours.,475,60,0,0,0,0
458,89.542,0.12,0.088,5.8,0.12,1.6,2.5,0.0,0.23,0.0,0.0,0.0,0.0,0.0,0.0,0.0,0.0,0.0,1,475℃固溶1h+水淬+120℃时效24h,475,60,0.0,120,24.0,0,0.0,0,0.0,650.0,"高云震, 彭善民. Al-Zn-Mg-Cu系高强度铝合金断裂韧性的研究. 轻金属, 1982, 7: 55-60. DOI: CNKI: SUN: QJSS. 0. 1982-07-018.",the first heat treatment is Solution treatment at 475℃ for 1h. the second heat treatment is Aging at 120.0℃ for 24.0 hours.,475,60,0,0,0,0
459,89.504,0.1,0.066,5.8,0.2,1.6,2.5,0.0,0.23,0.0,0.0,0.0,0.0,0.0,0.0,0.0,0.0,0.0,1,475℃固溶1h+水淬+120℃时效24h,475,60,0.0,120,24.0,0,0.0,0,0.0,653.0,"高云震, 彭善民. Al-Zn-Mg-Cu系高强度铝合金断裂韧性的研究. 轻金属, 1982, 7: 55-60. DOI: CNKI: SUN: QJSS. 0. 1982-07-018.",the first heat treatment is Solution treatment at 475℃ for 1h. the second heat treatment is Aging at 120.0℃ for 24.0 hours.,475,60,0,0,0,0
460,89.504,0.1,0.066,5.8,0.2,1.6,2.5,0.0,0.23,0.0,0.0,0.0,0.0,0.0,0.0,0.0,0.0,0.0,1,475℃固溶1h+水淬+120℃时效24h,475,60,0.0,120,24.0,0,0.0,0,0.0,653.0,"高云震, 彭善民. Al-Zn-Mg-Cu系高强度铝合金断裂韧性的研究. 轻金属, 1982, 7: 55-60. DOI: CNKI: SUN: QJSS. 0. 1982-07-018.",the first heat treatment is Solution treatment at 475℃ for 1h. the second heat treatment is Aging at 120.0℃ for 24.0 hours.,475,60,0,0,0,0
461,90.23,0.0,0.0,6.03,0.0,1.6,2.14,0.0,0.0,0.0,0.0,0.0,0.0,0.0,0.0,0.0,0.0,0.0,1,475℃固溶1h+水淬+120℃时效24h,475,60,0.0,120,24.0,0,0.0,0,0.0,654.0,"高云震, 彭善民. Al-Zn-Mg-Cu系高强度铝合金断裂韧性的研究. 轻金属, 1982, 7: 55-60. DOI: CNKI: SUN: QJSS. 0. 1982-07-018.",the first heat treatment is Solution treatment at 475℃ for 1h. the second heat treatment is Aging at 120.0℃ for 24.0 hours.,475,60,0,0,0,0
462,89.35,0.13,0.11,5.8,0.28,1.6,2.5,0.0,0.23,0.0,0.0,0.0,0.0,0.0,0.0,0.0,0.0,0.0,1,475℃固溶1h+水淬+120℃时效24h,475,60,0.0,120,24.0,0,0.0,0,0.0,657.0,"高云震, 彭善民. Al-Zn-Mg-Cu系高强度铝合金断裂韧性的研究. 轻金属, 1982, 7: 55-60. DOI: CNKI: SUN: QJSS. 0. 1982-07-018.",the first heat treatment is Solution treatment at 475℃ for 1h. the second heat treatment is Aging at 120.0℃ for 24.0 hours.,475,60,0,0,0,0
463,89.24,0.15,0.32,5.8,0.16,1.6,2.5,0.0,0.23,0.0,0.0,0.0,0.0,0.0,0.0,0.0,0.0,0.0,1,475℃固溶1h+水淬+120℃时效24h,475,60,0.0,120,24.0,0,0.0,0,0.0,663.0,"高云震, 彭善民. Al-Zn-Mg-Cu系高强度铝合金断裂韧性的研究. 轻金属, 1982, 7: 55-60. DOI: CNKI: SUN: QJSS. 0. 1982-07-018.",the first heat treatment is Solution treatment at 475℃ for 1h. the second heat treatment is Aging at 120.0℃ for 24.0 hours.,475,60,0,0,0,0
464,89.06,0.13,0.48,5.8,0.2,1.6,2.5,0.0,0.23,0.0,0.0,0.0,0.0,0.0,0.0,0.0,0.0,0.0,1,475℃固溶1h+水淬+120℃时效24h,475,60,0.0,120,24.0,0,0.0,0,0.0,674.0,"高云震, 彭善民. Al-Zn-Mg-Cu系高强度铝合金断裂韧性的研究. 轻金属, 1982, 7: 55-60. DOI: CNKI: SUN: QJSS. 0. 1982-07-018.",the first heat treatment is Solution treatment at 475℃ for 1h. the second heat treatment is Aging at 120.0℃ for 24.0 hours.,475,60,0,0,0,0
465,89.45,0.0,0.0,7.5,0.0,1.4,1.5,0.0,0.0,0.0,0.15,0.0,0.0,0.0,0.0,0.0,0.0,0.0,1,475℃固溶1h+水淬+120℃时效24h,475,60,0.0,120,24.0,0,0.0,0,0.0,568.0,"高妍, 陈文琳, 郭震, 等. 微量稀土对7085铝合金强度和腐蚀性能的影响. 材料热处理学报, 2015, 36(11): 112-118. DOI: CNKI: SUN: JSCL. 0. 2015-11-020. ",the first heat treatment is Solution treatment at 475℃ for 1h. the second heat treatment is Aging at 120.0℃ for 24.0 hours.,475,60,0,0,0,0
466,92.85,0.12,0.37,4.52,0.18,0.15,1.46,0.04,0.19,0.0,0.12,0.0,0.0,0.0,0.0,0.0,0.0,0.0,6,475℃固溶1h+预变形2%+自然时效,475,60,2.0,0,0.0,0,0.0,0,0.0,465.0,"付高, 邓运来, 王亚风, 等. 微量元素含量对Al-Zn-Mg合金组织与性能的影响. 中国有色金属学报, 2015, 25(10): 2632-2641. DOI: CNKI: SUN: ZYXZ. 0. 2015-10-003. ",the first heat treatment is Solution treatment at 475℃ for 1h. the second heat treatment is Cold rolling at 20℃ with 2.0% reduction.,475,60,0,0,0,0
467,93.08,0.13,0.35,4.63,0.17,0.04,1.41,0.02,0.09,0.0,0.08,0.0,0.0,0.0,0.0,0.0,0.0,0.0,6,475℃固溶1h+预变形2%+自然时效,475,60,2.0,0,0.0,0,0.0,0,0.0,396.0,"付高, 邓运来, 王亚风, 等. 微量元素含量对Al-Zn-Mg合金组织与性能的影响. 中国有色金属学报, 2015, 25(10): 2632-2641. DOI: CNKI: SUN: ZYXZ. 0. 2015-10-003. ",the first heat treatment is Solution treatment at 475℃ for 1h. the second heat treatment is Cold rolling at 20℃ with 2.0% reduction.,475,60,0,0,0,0
468,87.991,0.034,0.0,7.68,0.055,2.0,2.12,0.0,0.0,0.0,0.12,0.0,0.0,0.0,0.0,0.0,0.0,0.0,3,475℃固溶1h+水淬+105℃一级时效24h+190℃二级时效1.25h+120℃三级时效24h,475,60,0.0,105,24.0,190,1.25,120,24.0,619.0,"冯迪, 张新明, 刘胜胆. 非等温回归再时效对7055铝合金中厚板的厚向组织及性能均匀性的影响. 中国有色金属学报, 2015(11): 3000-3010. DOI: CNKI: SUN: ZYXZ. 0. 2015-11-006. ",the first heat treatment is Solution treatment at 475℃ for 1h. the second heat treatment is Aging at 105.0℃ for 24.0 hours.,475,60,0,0,0,0
469,88.011,0.034,0.0,7.68,0.055,1.98,2.12,0.0,0.0,0.0,0.12,0.0,0.0,0.0,0.0,0.0,0.0,0.0,1,470℃固溶1h+480℃固溶1h+水淬+120℃一级时效24h,470|480,60|60,0.0,120,24.0,0,0.0,0,0.0,651.6,"冯迪, 张新明, 邓运来, 等. 预时效温度及回归加热速率对7055铝合金组织及性能的影响. 中国有色金属学报, 2014, 24(5): 10. DOI: CNKI: SUN: ZYXZ. 0. 2014-05-005. ",the first heat treatment is Solution treatment at 470℃ for 1h. the second heat treatment is Solution treatment at 480℃ for 1h. the third heat treatment is Aging at 120.0℃ for 24.0 hours.,470,60,480,60,0,0
470,88.011,0.034,0.0,7.68,0.055,1.98,2.12,0.0,0.0,0.0,0.12,0.0,0.0,0.0,0.0,0.0,0.0,0.0,2,470℃固溶1h+480℃固溶1h+水淬+120℃一级时效6h+160℃二级时效24h,470|480,60|60,0.0,120,6.0,160,24.0,0,0.0,557.0,"冯迪, 张新明, 邓运来, 等. 预时效温度及回归加热速率对7055铝合金组织及性能的影响. 中国有色金属学报, 2014, 24(5): 10. DOI: CNKI: SUN: ZYXZ. 0. 2014-05-005. ",the first heat treatment is Solution treatment at 470℃ for 1h. the second heat treatment is Solution treatment at 480℃ for 1h. the third heat treatment is Aging at 120.0℃ for 6.0 hours.,470,60,480,60,0,0
471,88.011,0.034,0.0,7.68,0.055,1.98,2.12,0.0,0.0,0.0,0.12,0.0,0.0,0.0,0.0,0.0,0.0,0.0,3,470℃固溶1h+480℃固溶1h+水淬+105℃一级时效24h+190℃二级时效0.75h+120℃三级时效24h,470|480,60|60,0.0,105,24.0,190,0.75,120,24.0,617.5,"冯迪, 张新明, 邓运来, 等. 预时效温度及回归加热速率对7055铝合金组织及性能的影响. 中国有色金属学报, 2014, 24(5): 10. DOI: CNKI: SUN: ZYXZ. 0. 2014-05-005. ",the first heat treatment is Solution treatment at 470℃ for 1h. the second heat treatment is Solution treatment at 480℃ for 1h. the third heat treatment is Aging at 105.0℃ for 24.0 hours.,470,60,480,60,0,0
472,87.6,0.0,0.05,8.0,0.0,1.8,2.3,0.03,0.04,0.0,0.18,0.0,0.0,0.0,0.0,0.0,0.0,0.0,1,450℃固溶120min+475℃固溶60min+水淬+120℃一级时效12h,450|470,120|60,0.0,120,120.0,0,0.0,0,0.0,741.0,"冯春, 张冠军, 韩礼红, 等. 热处理对超高强度铝合金钻杆用Al-Zn-Mg-Cu系合金力学性能和组织的影响. 第十一次全国热处理大会论文集. 2015: 364-372. ",the first heat treatment is Solution treatment at 450℃ for 2h. the second heat treatment is Solution treatment at 470℃ for 1h. the third heat treatment is Aging at 120.0℃ for 120.0 hours.,450,120,470,60,0,0
473,88.23,0.0,0.3,6.9,0.3,1.7,2.3,0.0,0.17,0.1,0.0,0.0,0.0,0.0,0.0,0.0,0.0,0.0,1,450℃固溶120min+475℃固溶60min+水淬+120℃一级时效12h,450|470,120|60,0.0,120,120.0,0,0.0,0,0.0,736.0,"冯春, 张冠军, 韩礼红, 等. 热处理对超高强度铝合金钻杆用Al-Zn-Mg-Cu系合金力学性能和组织的影响. 第十一次全国热处理大会论文集. 2015: 364-372. ",the first heat treatment is Solution treatment at 450℃ for 2h. the second heat treatment is Solution treatment at 470℃ for 1h. the third heat treatment is Aging at 120.0℃ for 120.0 hours.,450,120,470,60,0,0
474,86.81,0.0,0.05,8.0,0.0,2.6,2.3,0.0,0.04,0.0,0.2,0.0,0.0,0.0,0.0,0.0,0.0,0.0,1,450℃固溶120min+475℃固溶60min+水淬+120℃一级时效12h,450|470,120|60,0.0,120,120.0,0,0.0,0,0.0,711.0,"冯春, 张冠军, 韩礼红, 等. 热处理对超高强度铝合金钻杆用Al-Zn-Mg-Cu系合金力学性能和组织的影响. 第十一次全国热处理大会论文集. 2015: 364-372. ",the first heat treatment is Solution treatment at 450℃ for 2h. the second heat treatment is Solution treatment at 470℃ for 1h. the third heat treatment is Aging at 120.0℃ for 120.0 hours.,450,120,470,60,0,0
475,86.89,0.0,0.0,8.52,0.0,1.95,2.31,0.0,0.0,0.0,0.14,0.19,0.0,0.0,0.0,0.0,0.0,0.0,1,450℃固溶1h+470℃固溶1h+480℃固溶2h+水淬+130℃时效24h,450|470|480,60|60|120,0.0,130,24.0,0,0.0,0,0.0,722.0,"方华婵, 朱佳敏, 陈卓, 等. 复合添加Yb, Zr, Ti对超高强Al-Zn-Mg-Cu合金组织和力学性能的影响. 粉末冶金材料科学与工程, 2019, 24(2): 176-187. DOI: CNKI: SUN: FMGC. 0. 2019-02-012. ",the first heat treatment is Solution treatment at 450℃ for 1h. the second heat treatment is Solution treatment at 470℃ for 1h. the third heat treatment is Solution treatment at 480℃ for 2h. the fourth heat treatment is Aging at 130.0℃ for 24.0 hours.,450,60,470,60,480,120
476,86.899,0.0,0.0,8.39,0.0,1.96,2.34,0.041,0.0,0.0,0.16,0.21,0.0,0.0,0.0,0.0,0.0,0.0,1,450℃固溶1h+470℃固溶1h+480℃固溶2h+水淬+130℃时效24h,450|470|480,60|60|120,0.0,130,24.0,0,0.0,0,0.0,690.0,"方华婵, 朱佳敏, 陈卓, 等. 复合添加Yb, Zr, Ti对超高强Al-Zn-Mg-Cu合金组织和力学性能的影响. 粉末冶金材料科学与工程, 2019, 24(2): 176-187. DOI: CNKI: SUN: FMGC. 0. 2019-02-012. ",the first heat treatment is Solution treatment at 450℃ for 1h. the second heat treatment is Solution treatment at 470℃ for 1h. the third heat treatment is Solution treatment at 480℃ for 2h. the fourth heat treatment is Aging at 130.0℃ for 24.0 hours.,450,60,470,60,480,120
477,86.75,0.0,0.0,8.48,0.0,2.16,2.41,0.04,0.0,0.0,0.16,0.0,0.0,0.0,0.0,0.0,0.0,0.0,1,450℃固溶1h+470℃固溶1h+480℃固溶2h+水淬+130℃时效24h,450|470|480,60|60|120,0.0,130,24.0,0,0.0,0,0.0,652.0,"方华婵, 朱佳敏, 陈卓, 等. 复合添加Yb, Zr, Ti对超高强Al-Zn-Mg-Cu合金组织和力学性能的影响. 粉末冶金材料科学与工程, 2019, 24(2): 176-187. DOI: CNKI: SUN: FMGC. 0. 2019-02-012. ",the first heat treatment is Solution treatment at 450℃ for 1h. the second heat treatment is Solution treatment at 470℃ for 1h. the third heat treatment is Solution treatment at 480℃ for 2h. the fourth heat treatment is Aging at 130.0℃ for 24.0 hours.,450,60,470,60,480,120
478,87.072,0.0,0.0,8.39,0.0,1.96,2.34,0.038,0.0,0.0,0.0,0.2,0.0,0.0,0.0,0.0,0.0,0.0,1,450℃固溶1h+470℃固溶1h+480℃固溶2h+水淬+130℃时效24h,450|470|480,60|60|120,0.0,130,24.0,0,0.0,0,0.0,592.0,"方华婵, 朱佳敏, 陈卓, 等. 复合添加Yb, Zr, Ti对超高强Al-Zn-Mg-Cu合金组织和力学性能的影响. 粉末冶金材料科学与工程, 2019, 24(2): 176-187. DOI: CNKI: SUN: FMGC. 0. 2019-02-012. ",the first heat treatment is Solution treatment at 450℃ for 1h. the second heat treatment is Solution treatment at 470℃ for 1h. the third heat treatment is Solution treatment at 480℃ for 2h. the fourth heat treatment is Aging at 130.0℃ for 24.0 hours.,450,60,470,60,480,120
479,86.57,0.0,0.0,8.51,0.0,2.15,2.39,0.04,0.19,0.0,0.15,0.0,0.0,0.0,0.0,0.0,0.0,0.0,1,450℃固溶1h+470℃固溶1h+480℃固溶2h+水淬+130℃时效24h,450|470|480,60|60|120,0.0,130,24.0,0,0.0,0,0.0,711.0,"方华婵, 巢宏, 张茁, 等. 复合添加Zr, Ti和Cr对Al-Zn-Mg-Cu超强合金组织与性能的影响. 中南大学学报: 自然科学版, 2016, 47(2): 420-429. DOI: 10. 11817/j. issn. 1672-7207. 2016. 02. 010. ",the first heat treatment is Solution treatment at 450℃ for 1h. the second heat treatment is Solution treatment at 470℃ for 1h. the third heat treatment is Solution treatment at 480℃ for 2h. the fourth heat treatment is Aging at 130.0℃ for 24.0 hours.,450,60,470,60,480,120
480,86.75,0.0,0.0,8.48,0.0,2.16,2.41,0.04,0.0,0.0,0.16,0.0,0.0,0.0,0.0,0.0,0.0,0.0,1,450℃固溶1h+470℃固溶1h+480℃固溶2h+水淬+130℃时效24h,450|470|480,60|60|120,0.0,130,24.0,0,0.0,0,0.0,652.0,"方华婵, 巢宏, 张茁, 等. 复合添加Zr, Ti和Cr对Al-Zn-Mg-Cu超强合金组织与性能的影响. 中南大学学报: 自然科学版, 2016, 47(2): 420-429. DOI: 10. 11817/j. issn. 1672-7207. 2016. 02. 010. ",the first heat treatment is Solution treatment at 450℃ for 1h. the second heat treatment is Solution treatment at 470℃ for 1h. the third heat treatment is Solution treatment at 480℃ for 2h. the fourth heat treatment is Aging at 130.0℃ for 24.0 hours.,450,60,470,60,480,120
481,86.75,0.0,0.0,8.48,0.0,2.16,2.41,0.04,0.0,0.0,0.16,0.0,0.0,0.0,0.0,0.0,0.0,0.0,1,450℃固溶1h+470℃固溶1h+480℃固溶2h+水淬+130℃时效24h,450|470|480,60|60|120,0.0,130,24.0,0,0.0,0,0.0,651.9,"方华婵, 巢宏, 张茁, 等. 复合添加Zr, Ti和Cr对Al-Zn-Mg-Cu超强合金组织与性能的影响. 中南大学学报: 自然科学版, 2016, 47(2): 420-429. DOI: 10. 11817/j. issn. 1672-7207. 2016. 02. 010. ",the first heat treatment is Solution treatment at 450℃ for 1h. the second heat treatment is Solution treatment at 470℃ for 1h. the third heat treatment is Solution treatment at 480℃ for 2h. the fourth heat treatment is Aging at 130.0℃ for 24.0 hours.,450,60,470,60,480,120
482,86.42,0.0,0.0,8.5,0.0,2.12,2.35,0.0,0.17,0.0,0.15,0.29,0.0,0.0,0.0,0.0,0.0,0.0,1,450℃固溶1h+470℃固溶1h+480℃固溶2h+水淬+130℃时效24h,450|470|480,60|60|120,0.0,130,24.0,0,0.0,0,0.0,747.0,"方华婵, 巢宏, 陈康华, 等. Zr, Yb, Cr对Al-Zn-Mg-Cu合金组织、断裂和局部腐蚀行为的影响. 稀有金属, 2015, 39(8): 686-695. DOI: 10. 13373/j. cnki. cjrm. 2015. 08. 003. ",the first heat treatment is Solution treatment at 450℃ for 1h. the second heat treatment is Solution treatment at 470℃ for 1h. the third heat treatment is Solution treatment at 480℃ for 2h. the fourth heat treatment is Aging at 130.0℃ for 24.0 hours.,450,60,470,60,480,120
