Repository: Jack-Liu0227/BERT_ML

# BERT_ML: Alloy Property Prediction Benchmark & Experiment Suite

[中文说明](./README.zh-CN.md)

BERT_ML is a modular, reproducible research benchmark for predicting mechanical properties of multi-component alloys across both In-Distribution (I.I.D.) and Out-of-Distribution (OOD) regimes. The repository integrates traditional tabular machine learning, deep neural networks, multimodal materials language model embeddings (SciBERT, SteelBERT, MatSciBERT), Tabular Prior-data Fitted Networks (TabPFN v2), and LLM-based property predictors (LLMProp).

---

File: datasets/Al_Alloys/USTB/USTB_Al_alloys_processed_split_withID.csv (part 7 of 10)
ID,Al(wt%),Si(wt%),Mn(wt%),Zn(wt%),Fe(wt%),Cu(wt%),Mg(wt%),Ti(wt%),Cr(wt%),Ni(wt%),Zr(wt%),Re(wt%),Ag(wt%),Li(wt%),V(wt%),Be(wt%),Sn(wt%),Ce(wt%),"Processing（T6:1),(T7X:2),(RRA:3),(T8:4),(T5:5),(只固溶:6),(挤压:7),(未描述:8),(只有均匀化:9)",总热处理工艺,ST（℃）多级固溶机制以|隔开,固溶时间（min）多级固溶机制以|隔开,Cold_Deformation_percent,First_Aging_Temp_C,First_Aging_Time_h,Second_Aging_Temp_C,Second_Aging_Time_h,Third_Aging_Temp_C,Third_Aging_Time_h,UTS(MPa),References,Processing_Description,ST1,TIME1,ST2,TIME2,ST3,TIME3
577,90.23,0.07,0.0,5.4,0.16,1.5,2.4,0.02,0.22,0.0,0.0,0.0,0.0,0.0,0.0,0.0,0.0,0.0,1,470℃固溶1h+水淬+120℃时效24h,470,60,0.0,120,24.0,0,0.0,0,0.0,621.0,"曹振华, 孙巍, 荣伟, 等. 7075铝合金挤压型材时效工艺研究. 热处理技术与装备, 2014(4): 31-33. DOI: 10. 3969/j. issn. 1673-4971. 2014. 04. 009. ",the first heat treatment is Solution treatment at 470℃ for 1h. the second heat treatment is Aging at 120.0℃ for 24.0 hours.,470,60,0,0,0,0
578,90.23,0.07,0.0,5.4,0.16,1.5,2.4,0.02,0.22,0.0,0.0,0.0,0.0,0.0,0.0,0.0,0.0,0.0,2,470℃固溶1h+水淬+115℃一级时效16h+175℃二级时效0.5h,470,60,0.0,115,16.0,175,0.5,0,0.0,537.0,"曹振华, 孙巍, 荣伟, 等. 7075铝合金挤压型材时效工艺研究. 热处理技术与装备, 2014(4): 31-33. DOI: 10. 3969/j. issn. 1673-4971. 2014. 04. 009. ",the first heat treatment is Solution treatment at 470℃ for 1h. the second heat treatment is Aging at 115.0℃ for 16.0 hours.,470,60,0,0,0,0
579,90.23,0.07,0.0,5.4,0.16,1.5,2.4,0.02,0.22,0.0,0.0,0.0,0.0,0.0,0.0,0.0,0.0,0.0,3,470℃固溶1h+水淬+120℃一级时效24h+180℃二级时效20min+120℃三级时效24h,470,60,0.0,120,24.0,180,0.3,120,24.0,593.0,"曹振华, 孙巍, 荣伟, 等. 7075铝合金挤压型材时效工艺研究. 热处理技术与装备, 2014(4): 31-33. DOI: 10. 3969/j. issn. 1673-4971. 2014. 04. 009. ",the first heat treatment is Solution treatment at 470℃ for 1h. the second heat treatment is Aging at 120.0℃ for 24.0 hours.,470,60,0,0,0,0
580,92.25,0.5,0.45,0.25,0.5,4.4,1.5,0.15,0.0,0.0,0.0,0.0,0.0,0.0,0.0,0.0,0.0,0.0,1,505℃固溶6h+变形30%+180℃一级时效12h,505,360,30.0,180,12.0,0,0.0,0,0.0,563.0,"Zhao Y L, Yang Z Q, Zhang Z, et al. Double-peak age strengthening of cold-worked 2024 aluminum alloy. Acta Materialia, 2013, 61(5): 1624–1638. DOI: 10. 1016/j. actamat. 2012. 11. 039. ",the first heat treatment is Solution treatment at 505℃ for 6h. the second heat treatment is Cold rolling at 20℃ with 30.0% reduction. the third heat treatment is Aging at 180.0℃ for 12.0 hours.,505,360,0,0,0,0
581,93.74,0.05,0.5,0.0,0.11,4.0,1.6,0.0,0.0,0.0,0.0,0.0,0.0,0.0,0.0,0.0,0.0,0.0,7,变形12%，轧制开始温度430℃+结束温度310℃,0,0,12.0,0,0.0,0,0.0,0,0.0,340.7,"Zhao Q, Liu Z, Huang T, et al. Enhanced fracture toughness in an annealed Al-Cu-Mg alloy by increasing Goss/Brass texture ratio. Materials Characterization, 2016, 119: 47-54. DOI: 10. 1016/j. matchar. 2016. 07. 015. ",the first heat treatment is Solution treatment at 0℃ for 0h. the second heat treatment is Cold rolling at 20℃ with 12.0% reduction.,0,0,0,0,0,0
582,85.46,0.07,0.0,8.72,0.24,2.42,2.88,0.0,0.0,0.0,0.16,0.05,0.0,0.0,0.0,0.0,0.0,0.0,1,445℃固溶2h+465℃固溶2h+水淬+120℃一级时效24h,445|465,120|120,0.0,120,24.0,0,0.0,0,0.0,790.0,"ZHANG, Wei, XING, Yuan, JIA, Zhi-hong, 等. Effect of minor Sc and Zr addition on microstructure and properties of ultra-high strength aluminum alloy. Transactions of Nonferrous Metals Society of China, 2014, 24(12): 3866-3871. DOI: 10. 1016/S1003-6326(14)63544-5. ",the first heat treatment is Solution treatment at 445℃ for 2h. the second heat treatment is Solution treatment at 465℃ for 2h. the third heat treatment is Aging at 120.0℃ for 24.0 hours.,445,120,465,120,0,0
583,86.07,0.06,0.0,8.29,0.15,2.3,2.85,0.0,0.0,0.0,0.13,0.15,0.0,0.0,0.0,0.0,0.0,0.0,1,445℃固溶2h+465℃固溶2h+水淬+120℃一级时效24h,445|465,120|120,0.0,120,24.0,0,0.0,0,0.0,750.0,"ZHANG, Wei, XING, Yuan, JIA, Zhi-hong, 等. Effect of minor Sc and Zr addition on microstructure and properties of ultra-high strength aluminum alloy. Transactions of Nonferrous Metals Society of China, 2014, 24(12): 3866-3871. DOI: 10. 1016/S1003-6326(14)63544-5. ",the first heat treatment is Solution treatment at 445℃ for 2h. the second heat treatment is Solution treatment at 465℃ for 2h. the third heat treatment is Aging at 120.0℃ for 24.0 hours.,445,120,465,120,0,0
584,86.18,0.06,0.0,8.56,0.12,2.3,2.78,0.0,0.0,0.0,0.0,0.0,0.0,0.0,0.0,0.0,0.0,0.0,1,445℃固溶2h+465℃固溶2h+水淬+120℃一级时效24h,445|465,120|120,0.0,120,24.0,0,0.0,0,0.0,618.0,"ZHANG, Wei, XING, Yuan, JIA, Zhi-hong, 等. Effect of minor Sc and Zr addition on microstructure and properties of ultra-high strength aluminum alloy. Transactions of Nonferrous Metals Society of China, 2014, 24(12): 3866-3871. DOI: 10. 1016/S1003-6326(14)63544-5. ",the first heat treatment is Solution treatment at 445℃ for 2h. the second heat treatment is Solution treatment at 465℃ for 2h. the third heat treatment is Aging at 120.0℃ for 24.0 hours.,445,120,465,120,0,0
585,92.24,0.4,0.0,0.0,0.38,6.01,0.97,0.0,0.0,0.0,0.0,0.0,0.0,0.0,0.0,0.0,0.0,0.0,1,490℃固溶4h+水淬+180℃时效115h,490,240,0.0,180,115.0,0,0.0,0,0.0,402.0,"Zeren M. Effect of copper and silicon content on mechanical properties in Al–Cu–Si–Mg alloys. Journal of Materials Processing Technology, 2005, 169(2): 292-298. DOI: 10. 1016/j. jmatprotec. 2005. 03. 009. ",the first heat treatment is Solution treatment at 490℃ for 4h. the second heat treatment is Aging at 180.0℃ for 115.0 hours.,490,240,0,0,0,0
586,93.68,0.41,0.0,0.0,0.4,4.45,1.06,0.0,0.0,0.0,0.0,0.0,0.0,0.0,0.0,0.0,0.0,0.0,1,490℃固溶4h+水淬+180℃时效115h,490,240,0.0,180,115.0,0,0.0,0,0.0,360.0,"Zeren M. Effect of copper and silicon content on mechanical properties in Al–Cu–Si–Mg alloys. Journal of Materials Processing Technology, 2005, 169(2): 292-298. DOI: 10. 1016/j. jmatprotec. 2005. 03. 009. ",the first heat treatment is Solution treatment at 490℃ for 4h. the second heat treatment is Aging at 180.0℃ for 115.0 hours.,490,240,0,0,0,0
587,95.29,0.38,0.0,0.0,0.27,3.02,1.04,0.0,0.0,0.0,0.0,0.0,0.0,0.0,0.0,0.0,0.0,0.0,1,490℃固溶4h+水淬+180℃时效115h,490,240,0.0,180,115.0,0,0.0,0,0.0,290.0,"Zeren M. Effect of copper and silicon content on mechanical properties in Al–Cu–Si–Mg alloys. Journal of Materials Processing Technology, 2005, 169(2): 292-298. DOI: 10. 1016/j. jmatprotec. 2005. 03. 009. ",the first heat treatment is Solution treatment at 490℃ for 4h. the second heat treatment is Aging at 180.0℃ for 115.0 hours.,490,240,0,0,0,0
588,97.11,0.54,0.0,0.0,0.33,1.04,0.98,0.0,0.0,0.0,0.0,0.0,0.0,0.0,0.0,0.0,0.0,0.0,1,490℃固溶4h+水淬+180℃时效115h,490,240,0.0,180,115.0,0,0.0,0,0.0,152.0,"Zeren M. Effect of copper and silicon content on mechanical properties in Al–Cu–Si–Mg alloys. Journal of Materials Processing Technology, 2005, 169(2): 292-298. DOI: 10. 1016/j. jmatprotec. 2005. 03. 009. ",the first heat treatment is Solution treatment at 490℃ for 4h. the second heat treatment is Aging at 180.0℃ for 115.0 hours.,490,240,0,0,0,0
589,95.0,0.9,0.1,3.0,0.0,0.2,0.8,0.0,0.0,0.0,0.0,0.0,0.0,0.0,0.0,0.0,0.0,0.0,6,555℃固溶2min+水淬+升温至375℃+185℃自然时效,555,2,0.0,185,0.0,0,0.0,0,0.0,369.0,"Yuan B, Guo M, Wu Y, et al. Influence of treatment pathways on the precipitation behaviors of Al-Mg-Si-Cu-(Zn)-Mn alloys. Journal of Alloys and Compounds, 2019, 797: 26-38. DOI: 10. 1016/j. jallcom. 2019. 05. 055. ",the first heat treatment is Solution treatment at 555℃ for 2.0min.,555,2,0,0,0,0
590,98.0,0.9,0.1,0.0,0.0,0.2,0.8,0.0,0.0,0.0,0.0,0.0,0.0,0.0,0.0,0.0,0.0,0.0,1,555℃固溶2min+水淬+升温至375℃+185℃自然时效,555,2,0.0,185,0.0,0,0.0,0,0.0,361.0,"Yuan B, Guo M, Wu Y, et al. Influence of treatment pathways on the precipitation behaviors of Al-Mg-Si-Cu-(Zn)-Mn alloys. Journal of Alloys and Compounds, 2019, 797: 26-38. DOI: 10. 1016/j. jallcom. 2019. 05. 055. ",the first heat treatment is Solution treatment at 555℃ for 2.0min.,555,2,0,0,0,0
591,87.12,0.0,0.0,8.27,0.0,2.3,2.13,0.0,0.0,0.0,0.18,,0.0,0.0,0.0,0.0,0.0,0.0,1,470℃固溶2 h+480℃固溶1h+水淬+120℃一级时效24h,470|480,120|60,0.0,120,24.0,0,0.0,0,0.0,685.07,"Yong-Dong H E, Xin-Ming Z, Jiang-Hai Y. Effect of minor Sc and Zr on microstructure and mechanical properties of Al-Zn-Mg-Cu alloy. 中国有色金属学会会刊: 英文版, 2006, 16(5): 1228-1235. DOI: 10. 1016/S1003-6326(06)60406-8. ",the first heat treatment is Solution treatment at 470℃ for 2h. the second heat treatment is Solution treatment at 480℃ for 1h. the third heat treatment is Aging at 120.0℃ for 24.0 hours.,470,120,480,60,0,0
592,86.91,0.0,0.0,8.19,0.0,2.35,2.17,0.0,0.0,0.0,0.18,0.2,0.0,0.0,0.0,0.0,0.0,0.0,1,470℃固溶2 h+480℃固溶1h+水淬+120℃一级时效24h,470|480,120|60,0.0,120,24.0,0,0.0,0,0.0,671.63,"Yong-Dong H E, Xin-Ming Z, Jiang-Hai Y. Effect of minor Sc and Zr on microstructure and mechanical properties of Al-Zn-Mg-Cu alloy. 中国有色金属学会会刊: 英文版, 2006, 16(5): 1228-1235. DOI: 10. 1016/S1003-6326(06)60406-8. ",the first heat treatment is Solution treatment at 470℃ for 2h. the second heat treatment is Solution treatment at 480℃ for 1h. the third heat treatment is Aging at 120.0℃ for 24.0 hours.,470,120,480,60,0,0
593,87.07,0.0,0.0,8.25,0.0,2.27,2.08,0.0,0.0,0.0,0.18,0.15,0.0,0.0,0.0,0.0,0.0,0.0,1,470℃固溶2 h+480℃固溶1h+水淬+120℃一级时效24h,470|480,120|60,0.0,120,24.0,0,0.0,0,0.0,667.4,"Yong-Dong H E, Xin-Ming Z, Jiang-Hai Y. Effect of minor Sc and Zr on microstructure and mechanical properties of Al-Zn-Mg-Cu alloy. 中国有色金属学会会刊: 英文版, 2006, 16(5): 1228-1235. DOI: 10. 1016/S1003-6326(06)60406-8. ",the first heat treatment is Solution treatment at 470℃ for 2h. the second heat treatment is Solution treatment at 480℃ for 1h. the third heat treatment is Aging at 120.0℃ for 24.0 hours.,470,120,480,60,0,0
594,87.16,0.0,0.0,8.25,0.0,2.21,2.1,0.0,0.0,0.0,0.18,0.1,0.0,0.0,0.0,0.0,0.0,0.0,1,470℃固溶2 h+480℃固溶1h+水淬+120℃一级时效24h,470|480,120|60,0.0,120,24.0,0,0.0,0,0.0,651.35,"Yong-Dong H E, Xin-Ming Z, Jiang-Hai Y. Effect of minor Sc and Zr on microstructure and mechanical properties of Al-Zn-Mg-Cu alloy. 中国有色金属学会会刊: 英文版, 2006, 16(5): 1228-1235. DOI: 10. 1016/S1003-6326(06)60406-8. ",the first heat treatment is Solution treatment at 470℃ for 2h. the second heat treatment is Solution treatment at 480℃ for 1h. the third heat treatment is Aging at 120.0℃ for 24.0 hours.,470,120,480,60,0,0
595,87.15,0.0,0.0,8.23,0.0,2.29,2.15,0.0,0.0,0.0,0.0,0.18,0.0,0.0,0.0,0.0,0.0,0.0,1,470℃固溶2 h+480℃固溶1h+水淬+120℃一级时效24h,470|480,120|60,0.0,120,24.0,0,0.0,0,0.0,622.5,"Yong-Dong H E, Xin-Ming Z, Jiang-Hai Y. Effect of minor Sc and Zr on microstructure and mechanical properties of Al-Zn-Mg-Cu alloy. 中国有色金属学会会刊: 英文版, 2006, 16(5): 1228-1235. DOI: 10. 1016/S1003-6326(06)60406-8. ",the first heat treatment is Solution treatment at 470℃ for 2h. the second heat treatment is Solution treatment at 480℃ for 1h. the third heat treatment is Aging at 120.0℃ for 24.0 hours.,470,120,480,60,0,0
596,87.3,0.0,0.0,8.22,0.0,2.37,2.11,0.0,0.0,0.0,0.0,,0.0,0.0,0.0,0.0,0.0,0.0,1,470℃固溶2 h+480℃固溶1h+水淬+120℃一级时效24h,470|480,120|60,0.0,120,24.0,0,0.0,0,0.0,522.8,"Yong-Dong H E, Xin-Ming Z, Jiang-Hai Y. Effect of minor Sc and Zr on microstructure and mechanical properties of Al-Zn-Mg-Cu alloy. 中国有色金属学会会刊: 英文版, 2006, 16(5): 1228-1235. DOI: 10. 1016/S1003-6326(06)60406-8. ",the first heat treatment is Solution treatment at 470℃ for 2h. the second heat treatment is Solution treatment at 480℃ for 1h. the third heat treatment is Aging at 120.0℃ for 24.0 hours.,470,120,480,60,0,0
597,84.3,0.0,0.0,11.2,0.0,1.3,3.0,0.0,0.0,0.0,0.2,0.0,0.0,0.0,0.0,0.0,0.0,0.0,1,460℃固溶2h+470℃固溶2h+480℃固溶2h+水淬+121℃一级时效5h+153℃二级时效16h,460|470|480,120|120|120,0.0,121,5.0,153,16.0,0,0.0,828.0,"Xu X, Mao Q, Jiang Z, et al. Effect of multi-stage solution and aging process on microstructure and properties of Al-11. 2Zn-3. 0Mg-1. 3Cu-0. 2Zr aluminum alloy extrusion. Materials Letters, 2019, 254: 375-378. DOI: 10. 1016/j. matlet. 2019. 07. 082. ",the first heat treatment is Solution treatment at 460℃ for 2h. the second heat treatment is Solution treatment at 470℃ for 2h. the third heat treatment is Solution treatment at 480℃ for 2h. the fourth heat treatment is Aging at 121.0℃ for 5.0 hours.,460,120,470,120,480,120
598,87.392,0.082,0.0,7.91,0.096,2.42,1.98,0.0,0.0,0.0,0.12,0.0,0.0,0.0,0.0,0.0,0.0,0.0,1,475℃固溶1h+变形率8.65+120℃一级时效24h,475,60,8.65,120,24.0,0,0.0,0,0.0,732.0,"Xiangdong W, Qinglin P, Lili L, et al. Characterization of hot extrusion and heat treatment on mechanical properties in a spray formed ultra-high strength Al-Zn-Mg-Cu alloy. Materials Characterization, 2018, 144: 131-140. DOI: 10. 1016/j. matchar. 2018. 07. 012. ",the first heat treatment is Solution treatment at 475℃ for 1h. the second heat treatment is Cold rolling at 20℃ with 8.65% reduction. the third heat treatment is Aging at 120.0℃ for 24.0 hours.,475,60,0,0,0,0
599,87.392,0.082,0.0,7.91,0.096,2.42,1.98,0.0,0.0,0.0,0.12,0.0,0.0,0.0,0.0,0.0,0.0,0.0,2,475℃固溶1h+变形率8.65+120℃一级时效8h+150℃二级时效16h,475,60,8.65,120,8.0,150,16.0,0,0.0,704.0,"Xiangdong W, Qinglin P, Lili L, et al. Characterization of hot extrusion and heat treatment on mechanical properties in a spray formed ultra-high strength Al-Zn-Mg-Cu alloy. Materials Characterization, 2018, 144: 131-140. DOI: 10. 1016/j. matchar. 2018. 07. 012. ",the first heat treatment is Solution treatment at 475℃ for 1h. the second heat treatment is Cold rolling at 20℃ with 8.65% reduction. the third heat treatment is Aging at 120.0℃ for 8.0 hours.,475,60,0,0,0,0
600,87.392,0.082,0.0,7.91,0.096,2.42,1.98,0.0,0.0,0.0,0.12,0.0,0.0,0.0,0.0,0.0,0.0,0.0,3,475℃固溶1h+变形率8.65+120℃一级时效24h+160℃二级时效0.5h+120℃三级时效24h,475,60,8.65,120,24.0,160,0.5,120,24.0,625.0,"Xiangdong W, Qinglin P, Lili L, et al. Characterization of hot extrusion and heat treatment on mechanical properties in a spray formed ultra-high strength Al-Zn-Mg-Cu alloy. Materials Characterization, 2018, 144: 131-140. DOI: 10. 1016/j. matchar. 2018. 07. 012. ",the first heat treatment is Solution treatment at 475℃ for 1h. the second heat treatment is Cold rolling at 20℃ with 8.65% reduction. the third heat treatment is Aging at 120.0℃ for 24.0 hours.,475,60,0,0,0,0
601,87.149,0.041,0.008,8.73,0.082,2.015,1.77,0.027,0.0,0.0,0.118,0.06,0.0,0.0,0.0,0.0,0.0,0.0,1,470℃固溶1h+水淬+120℃时效24h,470,60,0.0,120,24.0,0,0.0,0,0.0,732.0,"Weiliang Zhang, Xinfeng Chen, Bochen Zhuo, Peijie Li, Liangju He, Effect of strain rate and temperature on dynamic mechanical behavior and microstructure evolution of ultra-high strength aluminum alloy, Materials Science and Engineering: A, 2018, 730: 336-344. DOI: 10. 1016/j. msea. 2018. 06. 018. ",the first heat treatment is Solution treatment at 470℃ for 1h. the second heat treatment is Aging at 120.0℃ for 24.0 hours.,470,60,0,0,0,0
602,91.38,0.02,0.33,3.56,0.02,1.02,1.43,0.0,0.0,0.0,0.12,0.0,0.0,2.12,0.0,0.0,0.0,0.0,6,525℃固溶30min+水淬,525,30,0.0,0,0.0,0,0.0,0,0.0,599.0,"Wei B C, Chen C Q, Huang Z, et al. Aging behavior of Li containing Al-Zn-Mg-Cu alloys. Materials Science and Engineering A, 2000, 280(1): 161-167. DOI: 10. 1016/S0921-5093(99)00684-X. ",the first heat treatment is Solution treatment at 525℃ for 30.0min.,525,30,0,0,0,0
603,92.41,0.02,0.32,2.88,0.02,0.98,1.45,0.0,0.0,0.0,0.11,0.0,0.0,1.81,0.0,0.0,0.0,0.0,1,525℃固溶30min+水淬,525,30,0.0,0,0.0,0,0.0,0,0.0,458.0,"Wei B C, Chen C Q, Huang Z, et al. Aging behavior of Li containing Al-Zn-Mg-Cu alloys. Materials Science and Engineering A, 2000, 280(1): 161-167. DOI: 10. 1016/S0921-5093(99)00684-X. ",the first heat treatment is Solution treatment at 525℃ for 30.0min.,525,30,0,0,0,0
604,92.95,0.02,0.31,3.94,0.02,1.02,1.62,0.0,0.0,0.0,0.12,0.0,0.0,0.0,0.0,0.0,0.0,0.0,1,525℃固溶30min+水淬,525,30,0.0,0,0.0,0,0.0,0,0.0,398.0,"Wei B C, Chen C Q, Huang Z, et al. Aging behavior of Li containing Al-Zn-Mg-Cu alloys. Materials Science and Engineering A, 2000, 280(1): 161-167. DOI: 10. 1016/S0921-5093(99)00684-X. ",the first heat treatment is Solution treatment at 525℃ for 30.0min.,525,30,0,0,0,0
605,92.6,0.1,0.29,0.0,0.1,6.6,0.03,0.05,0.0,0.0,0.15,0.0,0.0,0.0,0.08,0.0,0.0,0.0,1,535℃固溶90min,535,90,0.0,0,0.0,0,0.0,0,0.0,324.5,"Wang, H., Yi, Y. & Huang, S. Microstructure Evolution and Mechanical Properties of 2219 Al Alloy During Aging Treatment.  J. of Materi Eng and Perform 26, 1475–1482 (2017). https: //doi. org/10. 1007/s11665-017-2621-y",the first heat treatment is Solution treatment at 535℃ for 90.0min.,535,90,0,0,0,0
606,92.6,0.1,0.29,0.0,0.1,6.6,0.03,0.05,0.0,0.0,0.15,0.0,0.0,0.0,0.08,0.0,0.0,0.0,1,535℃固溶90min+水淬+165℃一级时效24h,535,90,0.0,165,24.0,0,0.0,0,0.0,411.8,"Wang, H., Yi, Y. & Huang, S. Microstructure Evolution and Mechanical Properties of 2219 Al Alloy During Aging Treatment.  J. of Materi Eng and Perform 26, 1475–1482 (2017). https: //doi. org/10. 1007/s11665-017-2621-y",the first heat treatment is Solution treatment at 535℃ for 90.0min. the second heat treatment is Aging at 165.0℃ for 24.0 hours.,535,90,0,0,0,0
607,85.84,0.0,0.03,9.4,0.0,2.08,2.19,0.11,0.0,0.0,0.15,0.2,0.0,0.0,0.0,0.0,0.0,0.0,1,475℃固溶2h+水淬+120℃一级时效24h,475,120,0.0,120,24.0,0,0.0,0,0.0,753.44,"Tian S, Li J, Zhang J, et al. Effect of Zr and Sc on microstructure and properties of 7136 aluminum alloy. Journal of Materials Research and Technology, 2019, 8(5): 4130-4140. DOI: 10. 1016/j. jmrt. 2019. 07. 022. ",the first heat treatment is Solution treatment at 475℃ for 2h. the second heat treatment is Aging at 120.0℃ for 24.0 hours.,475,120,0,0,0,0
608,86.1,0.0,0.03,9.4,0.0,2.09,2.16,0.07,0.0,0.0,0.15,0.0,0.0,0.0,0.0,0.0,0.0,0.0,1,475℃固溶2h+水淬+120℃一级时效24h,475,120,0.0,120,24.0,0,0.0,0,0.0,717.8,"Tian S, Li J, Zhang J, et al. Effect of Zr and Sc on microstructure and properties of 7136 aluminum alloy. Journal of Materials Research and Technology, 2019, 8(5): 4130-4140. DOI: 10. 1016/j. jmrt. 2019. 07. 022. ",the first heat treatment is Solution treatment at 475℃ for 2h. the second heat treatment is Aging at 120.0℃ for 24.0 hours.,475,120,0,0,0,0
609,86.33,0.0,0.0,8.67,0.0,2.5,2.5,0.0,0.0,0.0,0.0,0.0,0.0,0.0,0.0,0.0,0.0,0.0,2,475℃固溶1h+水淬+120℃一级时效6h+160℃二级时效8h,475,60,0.0,120,6.0,160,8.0,0,0.0,641.0,"Shu W X, Hou L G, Zhang C, et al. Tailored Mg and Cu contents affecting the microstructures and mechanical properties of high-strength Al–Zn–Mg–Cu alloys. Materials Science & Engineering A, 2016, 657: 269-283. DOI: 10. 1016/j. msea. 2016. 01. 039. ",the first heat treatment is Solution treatment at 475℃ for 1h. the second heat treatment is Aging at 120.0℃ for 6.0 hours.,475,60,0,0,0,0
610,86.45,0.0,0.0,8.61,0.0,2.47,2.47,0.0,0.0,0.0,0.0,0.0,0.0,0.0,0.0,0.0,0.0,0.0,2,475℃固溶1h+水淬+120℃一级时效6h+160℃二级时效8h,475,60,0.0,120,6.0,160,8.0,0,0.0,638.0,"Shu W X, Hou L G, Zhang C, et al. Tailored Mg and Cu contents affecting the microstructures and mechanical properties of high-strength Al–Zn–Mg–Cu alloys. Materials Science & Engineering A, 2016, 657: 269-283. DOI: 10. 1016/j. msea. 2016. 01. 039. ",the first heat treatment is Solution treatment at 475℃ for 1h. the second heat treatment is Aging at 120.0℃ for 6.0 hours.,475,60,0,0,0,0
611,86.39,0.0,0.0,8.57,0.0,2.52,2.52,0.0,0.0,0.0,0.0,0.0,0.0,0.0,0.0,0.0,0.0,0.0,2,475℃固溶1h+水淬+120℃一级时效6h+160℃二级时效8h,475,60,0.0,120,6.0,160,8.0,0,0.0,616.0,"Shu W X, Hou L G, Zhang C, et al. Tailored Mg and Cu contents affecting the microstructures and mechanical properties of high-strength Al–Zn–Mg–Cu alloys. Materials Science & Engineering A, 2016, 657: 269-283. DOI: 10. 1016/j. msea. 2016. 01. 039. ",the first heat treatment is Solution treatment at 475℃ for 1h. the second heat treatment is Aging at 120.0℃ for 6.0 hours.,475,60,0,0,0,0
612,87.41,0.0,0.0,8.59,0.0,2.0,2.0,0.0,0.0,0.0,0.0,0.0,0.0,0.0,0.0,0.0,0.0,0.0,2,475℃固溶1h+水淬+120℃一级时效6h+160℃二级时效8h,475,60,0.0,120,6.0,160,8.0,0,0.0,611.0,"Shu W X, Hou L G, Zhang C, et al. Tailored Mg and Cu contents affecting the microstructures and mechanical properties of high-strength Al–Zn–Mg–Cu alloys. Materials Science & Engineering A, 2016, 657: 269-283. DOI: 10. 1016/j. msea. 2016. 01. 039. ",the first heat treatment is Solution treatment at 475℃ for 1h. the second heat treatment is Aging at 120.0℃ for 6.0 hours.,475,60,0,0,0,0
613,87.42,0.0,0.0,8.64,0.0,1.97,1.97,0.0,0.0,0.0,0.0,0.0,0.0,0.0,0.0,0.0,0.0,0.0,2,475℃固溶1h+水淬+120℃一级时效6h+160℃二级时效8h,475,60,0.0,120,6.0,160,8.0,0,0.0,595.0,"Shu W X, Hou L G, Zhang C, et al. Tailored Mg and Cu contents affecting the microstructures and mechanical properties of high-strength Al–Zn–Mg–Cu alloys. Materials Science & Engineering A, 2016, 657: 269-283. DOI: 10. 1016/j. msea. 2016. 01. 039. ",the first heat treatment is Solution treatment at 475℃ for 1h. the second heat treatment is Aging at 120.0℃ for 6.0 hours.,475,60,0,0,0,0
614,87.12,0.0,0.0,8.76,0.0,2.06,2.06,0.0,0.0,0.0,0.0,0.0,0.0,0.0,0.0,0.0,0.0,0.0,2,475℃固溶1h+水淬+120℃一级时效6h+160℃二级时效8h,475,60,0.0,120,6.0,160,8.0,0,0.0,594.0,"Shu W X, Hou L G, Zhang C, et al. Tailored Mg and Cu contents affecting the microstructures and mechanical properties of high-strength Al–Zn–Mg–Cu alloys. Materials Science & Engineering A, 2016, 657: 269-283. DOI: 10. 1016/j. msea. 2016. 01. 039. ",the first heat treatment is Solution treatment at 475℃ for 1h. the second heat treatment is Aging at 120.0℃ for 6.0 hours.,475,60,0,0,0,0
615,88.45,0.0,0.0,8.73,0.0,1.41,1.41,0.0,0.0,0.0,0.0,0.0,0.0,0.0,0.0,0.0,0.0,0.0,2,475℃固溶1h+水淬+120℃一级时效6h+160℃二级时效8h,475,60,0.0,120,6.0,160,8.0,0,0.0,573.0,"Shu W X, Hou L G, Zhang C, et al. Tailored Mg and Cu contents affecting the microstructures and mechanical properties of high-strength Al–Zn–Mg–Cu alloys. Materials Science & Engineering A, 2016, 657: 269-283. DOI: 10. 1016/j. msea. 2016. 01. 039. ",the first heat treatment is Solution treatment at 475℃ for 1h. the second heat treatment is Aging at 120.0℃ for 6.0 hours.,475,60,0,0,0,0
616,88.26,0.0,0.0,8.74,0.0,1.5,1.5,0.0,0.0,0.0,0.0,0.0,0.0,0.0,0.0,0.0,0.0,0.0,2,475℃固溶1h+水淬+120℃一级时效6h+160℃二级时效8h,475,60,0.0,120,6.0,160,8.0,0,0.0,566.0,"Shu W X, Hou L G, Zhang C, et al. Tailored Mg and Cu contents affecting the microstructures and mechanical properties of high-strength Al–Zn–Mg–Cu alloys. Materials Science & Engineering A, 2016, 657: 269-283. DOI: 10. 1016/j. msea. 2016. 01. 039. ",the first heat treatment is Solution treatment at 475℃ for 1h. the second heat treatment is Aging at 120.0℃ for 6.0 hours.,475,60,0,0,0,0
617,88.53999999999999,0.0,0.0,8.52,0.0,1.47,1.47,0.0,0.0,0.0,0.0,0.0,0.0,0.0,0.0,0.0,0.0,0.0,2,475℃固溶1h+水淬+120℃一级时效6h+160℃二级时效8h,475,60,0.0,120,6.0,160,8.0,0,0.0,560.0,"Shu W X, Hou L G, Zhang C, et al. Tailored Mg and Cu contents affecting the microstructures and mechanical properties of high-strength Al–Zn–Mg–Cu alloys. Materials Science & Engineering A, 2016, 657: 269-283. DOI: 10. 1016/j. msea. 2016. 01. 039. ",the first heat treatment is Solution treatment at 475℃ for 1h. the second heat treatment is Aging at 120.0℃ for 6.0 hours.,475,60,0,0,0,0
618,88.6,0.0,0.0,8.58,0.0,1.41,1.41,0.0,0.0,0.0,0.0,0.0,0.0,0.0,0.0,0.0,0.0,0.0,1,475℃固溶1h+水淬+120℃一级时效6h+160℃二级时效8h,475,60,0.0,120,6.0,160,8.0,0,0.0,529.0,"Shu W X, Hou L G, Zhang C, et al. Tailored Mg and Cu contents affecting the microstructures and mechanical properties of high-strength Al–Zn–Mg–Cu alloys. Materials Science & Engineering A, 2016, 657: 269-283. DOI: 10. 1016/j. msea. 2016. 01. 039. ",the first heat treatment is Solution treatment at 475℃ for 1h. the second heat treatment is Aging at 120.0℃ for 6.0 hours.,475,60,0,0,0,0
619,92.3,0.0,0.0,6.0,0.0,0.0,1.5,0.0,0.0,0.1,0.1,0.0,0.0,0.0,0.0,0.0,0.0,0.0,8,700℃融化后浇注,0,0,0.0,0,0.0,0,0.0,0,0.0,385.0,"Shin J, Kim T, Kim D E, et al. Castability and mechanical properties of new 7xxx aluminum alloys for automotive chassis/body applications. Journal of Alloys and Compounds, 2016, 698: 577-590. DOI: 10. 1016/j. jallcom. 2016. 12. 269. ",the first heat treatment is Solution treatment at 0℃ for 0h.,0,0,0,0,0,0
620,92.5,0.0,0.0,6.0,0.0,0.0,1.3,0.0,0.0,0.1,0.1,0.0,0.0,0.0,0.0,0.0,0.0,0.0,1,700℃融化后浇注,0,0,0.0,0,0.0,0,0.0,0,0.0,364.0,"Shin J, Kim T, Kim D E, et al. Castability and mechanical properties of new 7xxx aluminum alloys for automotive chassis/body applications. Journal of Alloys and Compounds, 2016, 698: 577-590. DOI: 10. 1016/j. jallcom. 2016. 12. 269. ",the first heat treatment is Solution treatment at 0℃ for 0h.,0,0,0,0,0,0
621,92.7,0.0,0.0,6.0,0.0,0.0,1.1,0.0,0.0,0.1,0.1,0.0,0.0,0.0,0.0,0.0,0.0,0.0,1,700℃融化后浇注,0,0,0.0,0,0.0,0,0.0,0,0.0,290.0,"Shin J, Kim T, Kim D E, et al. Castability and mechanical properties of new 7xxx aluminum alloys for automotive chassis/body applications. Journal of Alloys and Compounds, 2016, 698: 577-590. DOI: 10. 1016/j. jallcom. 2016. 12. 269. ",the first heat treatment is Solution treatment at 0℃ for 0h.,0,0,0,0,0,0
622,91.5,0.0,0.0,6.0,0.0,0.0,2.3,0.0,0.0,0.1,0.1,0.0,0.0,0.0,0.0,0.0,0.0,0.0,1,700℃融化后浇注,0,0,0.0,0,0.0,0,0.0,0,0.0,406.0,"Shin J, Kim T, Kim D E, et al. Castability and mechanical properties of new 7xxx aluminum alloys for automotive chassis/body applications. Journal of Alloys and Compounds, 2016, 698: 577-590. DOI: 10. 1016/j. jallcom. 2016. 12. 269. ",the first heat treatment is Solution treatment at 0℃ for 0h.,0,0,0,0,0,0
623,91.9,0.0,0.0,6.0,0.0,0.0,1.9,0.0,0.0,0.1,0.1,0.0,0.0,0.0,0.0,0.0,0.0,0.0,1,700℃融化后浇注,0,0,0.0,0,0.0,0,0.0,0,0.0,381.0,"Shin J, Kim T, Kim D E, et al. Castability and mechanical properties of new 7xxx aluminum alloys for automotive chassis/body applications. Journal of Alloys and Compounds, 2016, 698: 577-590. DOI: 10. 1016/j. jallcom. 2016. 12. 269. ",the first heat treatment is Solution treatment at 0℃ for 0h.,0,0,0,0,0,0
624,89.2,0.0,0.0,7.46,0.0,1.67,1.58,0.0,0.0,0.0,0.09,0.0,0.0,0.0,0.0,0.0,0.0,0.0,6,470℃固溶15min+水淬,470,15,0.0,0,0.0,0,0.0,0,0.0,577.0,"Shengdan, Liu, Qun, et al. Effect of quench-induced precipitation on microstructure and mechanical properties of 7085 aluminum alloy. Materials & Design, 2017, 132: 199-128. DOI: 10. 1016/j. matdes. 2017. 06. 054. ",the first heat treatment is Solution treatment at 470℃ for 15.0min.,470,15,0,0,0,0
625,93.3,0.07,0.31,0.05,0.17,5.9,0.01,0.08,0.0,0.0,0.11,0.0,0.0,0.0,0.0,0.0,0.0,0.0,1,535℃固溶2h+水淬+,535,120,0.0,130,120.0,0,0.0,0,0.0,197.8,"Sharma V M J, Kumar K S, Rao B N, et al. Effect of microstructure and strength on the fracture behavior of AA2219 alloy. Materials Science and Engineering A, 2009, 502(1-2): 45-53. DOI: 10. 1016/j. msea. 2008. 11. 024. ",the first heat treatment is Solution treatment at 535℃ for 2h. the second heat treatment is Aging at 130.0℃ for 120.0 hours.,535,120,0,0,0,0
626,97.84,0.57,0.0,0.0,0.0,0.25,1.12,0.0,0.22,0.0,0.0,0.0,0.0,0.0,0.0,0.0,0.0,0.0,2,430℃固溶20min+水淬+100℃一级时效20min+200℃二级时效5h,430,20,0.0,100,0.333333333,200,5.0,0,0.0,228.0,"S. P. Yuan and G. Liu and R. H. Wang and G. -J. Zhang and X. Pu and J. Sun and K. -H. Chen. Effect of precipitate morphology evolution on the strength–toughness relationship in Al–Mg–Si alloys. Scripta Materialia, 2009, 60(12): 1109-1112.. DOI: 10. 1016/j. scriptamat. 2009. 02. 047. ",the first heat treatment is Solution treatment at 430℃ for 20.0min. the second heat treatment is Aging at 100.0℃ for 0.333333333 hours.,430,20,0,0,0,0
627,91.95,0.0,0.8,4.3,0.0,0.0,2.8,0.0,0.0,0.0,0.15,0.0,0.0,0.0,0.0,0.0,0.0,0.0,2,465℃固溶90min+变形20%+水淬+97℃一级时效8h+140℃二级时效10h,465,90,20.0,97,8.0,140,10.0,0,0.0,545.0,Role of Mn-dispersoid in the fracture toughness enhancement of Al-Zn-Mg-(Mn) alloys. DOI: 10. 1007/BF03055326,the first heat treatment is Solution treatment at 465℃ for 90.0min. the second heat treatment is Cold rolling at 20℃ with 20.0% reduction. the third heat treatment is Aging at 97.0℃ for 8.0 hours.,465,90,0,0,0,0
628,91.75,0.0,1.0,4.3,0.0,0.0,2.8,0.0,0.0,0.0,0.15,0.0,0.0,0.0,0.0,0.0,0.0,0.0,2,465℃固溶90min+变形20%+水淬+97℃一级时效8h+140℃二级时效10h,465,90,20.0,97,8.0,140,10.0,0,0.0,541.0,Role of Mn-dispersoid in the fracture toughness enhancement of Al-Zn-Mg-(Mn) alloys. DOI: 10. 1007/BF03055326,the first heat treatment is Solution treatment at 465℃ for 90.0min. the second heat treatment is Cold rolling at 20℃ with 20.0% reduction. the third heat treatment is Aging at 97.0℃ for 8.0 hours.,465,90,0,0,0,0
629,92.95,0.0,0.3,4.0,0.0,0.0,2.6,0.0,0.0,0.0,0.15,0.0,0.0,0.0,0.0,0.0,0.0,0.0,2,465℃固溶90min+变形20%+水淬+97℃一级时效8h+140℃二级时效10h,465,90,20.0,97,8.0,140,10.0,0,0.0,497.0,Role of Mn-dispersoid in the fracture toughness enhancement of Al-Zn-Mg-(Mn) alloys. DOI: 10. 1007/BF03055326,the first heat treatment is Solution treatment at 465℃ for 90.0min. the second heat treatment is Cold rolling at 20℃ with 20.0% reduction. the third heat treatment is Aging at 97.0℃ for 8.0 hours.,465,90,0,0,0,0
630,93.25,0.0,0.0,4.0,0.0,0.0,2.6,0.0,0.0,0.0,0.15,0.0,0.0,0.0,0.0,0.0,0.0,0.0,2,465℃固溶90min+变形20%+水淬+97℃一级时效8h+140℃二级时效10h,465,90,20.0,97,8.0,140,10.0,0,0.0,463.0,Role of Mn-dispersoid in the fracture toughness enhancement of Al-Zn-Mg-(Mn) alloys. DOI: 10. 1007/BF03055326,the first heat treatment is Solution treatment at 465℃ for 90.0min. the second heat treatment is Cold rolling at 20℃ with 20.0% reduction. the third heat treatment is Aging at 97.0℃ for 8.0 hours.,465,90,0,0,0,0
631,87.36,0.0,0.0,8.1,0.0,2.3,2.0,0.0,0.0,0.0,0.12,0.12,0.0,0.0,0.0,0.0,0.0,0.0,1,480℃固溶1h+水淬+120℃时效24h,480,60,0.0,120,24.0,0,0.0,0,0.0,734.0,"Ren J, Wang R, Feng Y, et al. Microstructure evolution and mechanical properties of an ultrahigh strength Al-Zn-Mg-Cu-Zr-Sc (7055) alloy processed by modified powder hot extrusion with post aging. Vacuum, 2019, 161: 434-442. DOI: 10. 1016/j. vacuum. 2019. 01. 013. ",the first heat treatment is Solution treatment at 480℃ for 1h. the second heat treatment is Aging at 120.0℃ for 24.0 hours.,480,60,0,0,0,0
632,97.31,0.52,0.55,0.0,0.21,0.4,1.01,0.0,0.0,0.0,0.0,0.0,0.0,0.0,0.0,0.0,0.0,0.0,1,530℃固溶10min+水淬+170℃时效35h,530,10,0.0,170,35.0,0,0.0,0,0.0,454.0,"Rem E M S, Marthinsen K, Westermann I, et al. The effect of alloying elements on the ductility of Al-Mg-Si alloys. Materials Science and Engineering: A, 2017, 693: 60-72. DOI: 10. 1016/j. msea. 2017. 03. 078. ",the first heat treatment is Solution treatment at 530℃ for 10.0min. the second heat treatment is Aging at 170.0℃ for 35.0 hours.,530,10,0,0,0,0
633,96.9,1.0,0.0,0.0,0.5,0.8,0.8,0.0,0.0,0.0,0.0,0.0,0.0,0.0,0.0,0.0,0.0,0.0,1,530℃固溶10min+水淬+170℃时效35h,530,10,0.0,170,35.0,0,0.0,0,0.0,434.0,"Rem E M S, Marthinsen K, Westermann I, et al. The effect of alloying elements on the ductility of Al-Mg-Si alloys. Materials Science and Engineering: A, 2017, 693: 60-72. DOI: 10. 1016/j. msea. 2017. 03. 078. ",the first heat treatment is Solution treatment at 530℃ for 10.0min. the second heat treatment is Aging at 170.0℃ for 35.0 hours.,530,10,0,0,0,0
634,97.59,1.0,0.55,0.0,0.2,0.0,0.66,0.0,0.0,0.0,0.0,0.0,0.0,0.0,0.0,0.0,0.0,0.0,1,530℃固溶10min+水淬+170℃时效35h,530,10,0.0,170,35.0,0,0.0,0,0.0,388.0,"Rem E M S, Marthinsen K, Westermann I, et al. The effect of alloying elements on the ductility of Al-Mg-Si alloys. Materials Science and Engineering: A, 2017, 693: 60-72. DOI: 10. 1016/j. msea. 2017. 03. 078. ",the first heat treatment is Solution treatment at 530℃ for 10.0min. the second heat treatment is Aging at 170.0℃ for 35.0 hours.,530,10,0,0,0,0
635,98.08,0.95,0.0,0.0,0.22,0.0,0.75,0.0,0.0,0.0,0.0,0.0,0.0,0.0,0.0,0.0,0.0,0.0,1,530℃固溶10min+水淬+170℃时效35h,530,10,0.0,170,35.0,0,0.0,0,0.0,358.0,"Rem E M S, Marthinsen K, Westermann I, et al. The effect of alloying elements on the ductility of Al-Mg-Si alloys. Materials Science and Engineering: A, 2017, 693: 60-72. DOI: 10. 1016/j. msea. 2017. 03. 078. ",the first heat treatment is Solution treatment at 530℃ for 10.0min. the second heat treatment is Aging at 170.0℃ for 35.0 hours.,530,10,0,0,0,0
636,98.0,1.0,0.0,0.0,0.5,0.0,0.5,0.0,0.0,0.0,0.0,0.0,0.0,0.0,0.0,0.0,0.0,0.0,2,530℃固溶10min+水淬+170℃时效35h,530,10,0.0,170,35.0,0,0.0,0,0.0,345.0,"Rem E M S, Marthinsen K, Westermann I, et al. The effect of alloying elements on the ductility of Al-Mg-Si alloys. Materials Science and Engineering: A, 2017, 693: 60-72. DOI: 10. 1016/j. msea. 2017. 03. 078. ",the first heat treatment is Solution treatment at 530℃ for 10.0min. the second heat treatment is Aging at 170.0℃ for 35.0 hours.,530,10,0,0,0,0
637,83.8,0.0,0.0,12.0,0.0,1.1,2.4,0.0,0.0,0.5,0.2,0.0,0.0,0.0,0.0,0.0,0.0,0.0,1,485℃固溶2h+水淬+120℃一级时效20h,485,120,0.0,120,20.0,0,0.0,0,0.0,750.0,"Pucun B, Xiaohu H, Xiuyun Z, et al. Microstructure and mechanical properties of a large billet of spray formed Al–Zn–Mg–Cu alloy with high Zn content. Materials Science and Engineering: A, 2009, 508(1-2): 23-27. DOI: 10. 1016/j. msea. 2008. 12. 010. ",the first heat treatment is Solution treatment at 485℃ for 2h. the second heat treatment is Aging at 120.0℃ for 20.0 hours.,485,120,0,0,0,0
638,89.51,0.01,0.48,6.15,0.36,0.5,2.97,0.02,0.0,0.0,0.0,0.0,0.0,0.0,0.0,0.0,0.0,0.0,1,465℃固溶2h+水淬+135℃时效16h,465,120,0.0,135,16.0,0,0.0,0,0.0,569.0,"Peel C J, Forsyth P J E. The Effect of Composition Changes on the Fracture Toughness of an Al-Zn-Mg-Cu-Mn Forging Alloy. Metal Science Journal, 2013, 7(1): 121-127. DOI: 10. 1179/030634573790445622. ",the first heat treatment is Solution treatment at 465℃ for 2h. the second heat treatment is Aging at 135.0℃ for 16.0 hours.,465,120,0,0,0,0
639,90.47,0.01,0.28,5.76,0.3,0.67,2.48,0.03,0.0,0.0,0.0,0.0,0.0,0.0,0.0,0.0,0.0,0.0,1,465℃固溶2h+水淬+135℃时效16h,465,120,0.0,135,16.0,0,0.0,0,0.0,541.0,"Peel C J, Forsyth P J E. The Effect of Composition Changes on the Fracture Toughness of an Al-Zn-Mg-Cu-Mn Forging Alloy. Metal Science Journal, 2013, 7(1): 121-127. DOI: 10. 1179/030634573790445622. ",the first heat treatment is Solution treatment at 465℃ for 2h. the second heat treatment is Aging at 135.0℃ for 16.0 hours.,465,120,0,0,0,0
640,89.57,0.04,0.5,6.2,0.34,0.49,2.68,0.18,0.0,0.0,0.0,0.0,0.0,0.0,0.0,0.0,0.0,0.0,1,465℃固溶2h+水淬+135℃时效16h,465,120,0.0,135,16.0,0,0.0,0,0.0,534.0,"Peel C J, Forsyth P J E. The Effect of Composition Changes on the Fracture Toughness of an Al-Zn-Mg-Cu-Mn Forging Alloy. Metal Science Journal, 2013, 7(1): 121-127. DOI: 10. 1179/030634573790445622. ",the first heat treatment is Solution treatment at 465℃ for 2h. the second heat treatment is Aging at 135.0℃ for 16.0 hours.,465,120,0,0,0,0
641,90.17,0.04,0.48,6.12,0.34,0.51,2.2,0.14,0.0,0.0,0.0,0.0,0.0,0.0,0.0,0.0,0.0,0.0,1,465℃固溶2h+水淬+135℃时效16h,465,120,0.0,135,16.0,0,0.0,0,0.0,528.0,"Peel C J, Forsyth P J E. The Effect of Composition Changes on the Fracture Toughness of an Al-Zn-Mg-Cu-Mn Forging Alloy. Metal Science Journal, 2013, 7(1): 121-127. DOI: 10. 1179/030634573790445622. ",the first heat treatment is Solution treatment at 465℃ for 2h. the second heat treatment is Aging at 135.0℃ for 16.0 hours.,465,120,0,0,0,0
642,89.2,0.04,0.5,6.08,0.34,0.48,3.1,0.26,0.0,0.0,0.0,0.0,0.0,0.0,0.0,0.0,0.0,0.0,1,465℃固溶2h+水淬+135℃时效16h,465,120,0.0,135,16.0,0,0.0,0,0.0,528.0,"Peel C J, Forsyth P J E. The Effect of Composition Changes on the Fracture Toughness of an Al-Zn-Mg-Cu-Mn Forging Alloy. Metal Science Journal, 2013, 7(1): 121-127. DOI: 10. 1179/030634573790445622. ",the first heat treatment is Solution treatment at 465℃ for 2h. the second heat treatment is Aging at 135.0℃ for 16.0 hours.,465,120,0,0,0,0
643,90.36,0.01,0.5,5.28,0.37,0.49,2.97,0.02,0.0,0.0,0.0,0.0,0.0,0.0,0.0,0.0,0.0,0.0,1,465℃固溶2h+水淬+135℃时效16h,465,120,0.0,135,16.0,0,0.0,0,0.0,515.0,"Peel C J, Forsyth P J E. The Effect of Composition Changes on the Fracture Toughness of an Al-Zn-Mg-Cu-Mn Forging Alloy. Metal Science Journal, 2013, 7(1): 121-127. DOI: 10. 1179/030634573790445622. ",the first heat treatment is Solution treatment at 465℃ for 2h. the second heat treatment is Aging at 135.0℃ for 16.0 hours.,465,120,0,0,0,0
644,90.33,0.02,0.28,6.03,0.025,0.7,2.59,0.025,0.0,0.0,0.0,0.0,0.0,0.0,0.0,0.0,0.0,0.0,1,465℃固溶2h+水淬+135℃时效16h,465,120,0.0,135,16.0,0,0.0,0,0.0,513.0,"Peel C J, Forsyth P J E. The Effect of Composition Changes on the Fracture Toughness of an Al-Zn-Mg-Cu-Mn Forging Alloy. Metal Science Journal, 2013, 7(1): 121-127. DOI: 10. 1179/030634573790445622. ",the first heat treatment is Solution treatment at 465℃ for 2h. the second heat treatment is Aging at 135.0℃ for 16.0 hours.,465,120,0,0,0,0
645,89.88,0.02,0.34,5.85,0.74,0.68,2.47,0.02,0.0,0.0,0.0,0.0,0.0,0.0,0.0,0.0,0.0,0.0,1,465℃固溶2h+水淬+135℃时效16h,465,120,0.0,135,16.0,0,0.0,0,0.0,506.0,"Peel C J, Forsyth P J E. The Effect of Composition Changes on the Fracture Toughness of an Al-Zn-Mg-Cu-Mn Forging Alloy. Metal Science Journal, 2013, 7(1): 121-127. DOI: 10. 1179/030634573790445622. ",the first heat treatment is Solution treatment at 465℃ for 2h. the second heat treatment is Aging at 135.0℃ for 16.0 hours.,465,120,0,0,0,0
646,89.51,0.01,0.48,6.15,0.36,0.5,2.97,0.02,0.0,0.0,0.0,0.0,0.0,0.0,0.0,0.0,0.0,0.0,1,465℃固溶2h+水淬+135℃时效16h,465,120,0.0,135,16.0,0,0.0,0,0.0,469.0,"Peel C J, Forsyth P J E. The Effect of Composition Changes on the Fracture Toughness of an Al-Zn-Mg-Cu-Mn Forging Alloy. Metal Science Journal, 2013, 7(1): 121-127. DOI: 10. 1179/030634573790445622. ",the first heat treatment is Solution treatment at 465℃ for 2h. the second heat treatment is Aging at 135.0℃ for 16.0 hours.,465,120,0,0,0,0
647,90.36,0.01,0.5,5.28,0.37,0.49,2.97,0.02,0.0,0.0,0.0,0.0,0.0,0.0,0.0,0.0,0.0,0.0,1,465℃固溶2h+水淬+135℃时效16h,465,120,0.0,135,16.0,0,0.0,0,0.0,415.0,"Peel C J, Forsyth P J E. The Effect of Composition Changes on the Fracture Toughness of an Al-Zn-Mg-Cu-Mn Forging Alloy. Metal Science Journal, 2013, 7(1): 121-127. DOI: 10. 1179/030634573790445622. ",the first heat treatment is Solution treatment at 465℃ for 2h. the second heat treatment is Aging at 135.0℃ for 16.0 hours.,465,120,0,0,0,0
648,89.31,0.02,0.01,5.86,0.19,1.77,2.64,0.01,0.19,0.0,0.0,0.0,0.0,0.0,0.0,0.0,0.0,0.0,1,475℃固溶1.5h+水淬+120℃时效24h,475,90,0.0,120,24.0,0,0.0,0,0.0,680.0,"Ohira T, Kishi T. Effect of iron content on fracture toughness and cracking processes in high strength Al-Zn-Mg-Cu alloy. Materials Science and Engineering, 1986, 78(1): 9-19. DOI: 10. 1016/0025-5416(86)90075-3. ",the first heat treatment is Solution treatment at 475℃ for 90.0min. the second heat treatment is Aging at 120.0℃ for 24.0 hours.,475,90,0,0,0,0
649,88.83,0.02,0.0,5.98,0.56,1.73,2.66,0.01,0.21,0.0,0.0,0.0,0.0,0.0,0.0,0.0,0.0,0.0,1,475℃固溶1.5h+水淬+120℃时效24h,475,90,0.0,120,24.0,0,0.0,0,0.0,671.0,"Ohira T, Kishi T. Effect of iron content on fracture toughness and cracking processes in high strength Al-Zn-Mg-Cu alloy. Materials Science and Engineering, 1986, 78(1): 9-19. DOI: 10. 1016/0025-5416(86)90075-3. ",the first heat treatment is Solution treatment at 475℃ for 90.0min. the second heat treatment is Aging at 120.0℃ for 24.0 hours.,475,90,0,0,0,0
650,89.23,0.02,0.01,5.84,0.36,1.71,2.61,0.01,0.21,0.0,0.0,0.0,0.0,0.0,0.0,0.0,0.0,0.0,1,475℃固溶1.5h+水淬+120℃时效24h,475,90,0.0,120,24.0,0,0.0,0,0.0,670.0,"Ohira T, Kishi T. Effect of iron content on fracture toughness and cracking processes in high strength Al-Zn-Mg-Cu alloy. Materials Science and Engineering, 1986, 78(1): 9-19. DOI: 10. 1016/0025-5416(86)90075-3. ",the first heat treatment is Solution treatment at 475℃ for 90.0min. the second heat treatment is Aging at 120.0℃ for 24.0 hours.,475,90,0,0,0,0
651,89.6,0.02,0.0,5.76,0.0,1.8,2.62,0.01,0.19,0.0,0.0,0.0,0.0,0.0,0.0,0.0,0.0,0.0,1,475℃固溶1.5h+水淬+120℃时效24h,475,90,0.0,120,24.0,0,0.0,0,0.0,660.0,"Ohira T, Kishi T. Effect of iron content on fracture toughness and cracking processes in high strength Al-Zn-Mg-Cu alloy. Materials Science and Engineering, 1986, 78(1): 9-19. DOI: 10. 1016/0025-5416(86)90075-3. ",the first heat treatment is Solution treatment at 475℃ for 90.0min. the second heat treatment is Aging at 120.0℃ for 24.0 hours.,475,90,0,0,0,0
652,93.17,0.08,0.55,0.0,0.2,4.5,1.5,0.0,0.0,0.0,0.0,0.0,0.0,0.0,0.0,0.0,0.0,0.0,6,535℃固溶35min+水淬+变形2%+自然时效,535,35,2.0,0,0.0,0,0.0,0,0.0,460.0,"Nakai M, Eto T. New aspect of development of high strength aluminum alloys for aerospace applications. Materials Science & Engineering A, 2000, 285(1-2): 62-68. DOI: 10. 1016/S0921-5093(00)00667-5. ",the first heat treatment is Solution treatment at 535℃ for 35.0min. the second heat treatment is Cold rolling at 20℃ with 2.0% reduction.,535,35,0,0,0,0
653,93.87,0.03,0.55,0.0,0.05,4.0,1.5,0.0,0.0,0.0,0.0,0.0,0.0,0.0,0.0,0.0,0.0,0.0,1,535℃固溶35min+水淬+变形2%+自然时效,535,35,2.0,0,0.0,0,0.0,0,0.0,435.0,"Nakai M, Eto T. New aspect of development of high strength aluminum alloys for aerospace applications. Materials Science & Engineering A, 2000, 285(1-2): 62-68. DOI: 10. 1016/S0921-5093(00)00667-5. ",the first heat treatment is Solution treatment at 535℃ for 35.0min. the second heat treatment is Cold rolling at 20℃ with 2.0% reduction.,535,35,0,0,0,0
