Repository: Jack-Liu0227/BERT_ML

# BERT_ML: Alloy Property Prediction Benchmark & Experiment Suite

[中文说明](./README.zh-CN.md)

BERT_ML is a modular, reproducible research benchmark for predicting mechanical properties of multi-component alloys across both In-Distribution (I.I.D.) and Out-of-Distribution (OOD) regimes. The repository integrates traditional tabular machine learning, deep neural networks, multimodal materials language model embeddings (SciBERT, SteelBERT, MatSciBERT), Tabular Prior-data Fitted Networks (TabPFN v2), and LLM-based property predictors (LLMProp).

---

File: datasets/Al_Alloys/USTB/USTB_Al_alloys_processed_split_withID.csv (part 9 of 10)
ID,Al(wt%),Si(wt%),Mn(wt%),Zn(wt%),Fe(wt%),Cu(wt%),Mg(wt%),Ti(wt%),Cr(wt%),Ni(wt%),Zr(wt%),Re(wt%),Ag(wt%),Li(wt%),V(wt%),Be(wt%),Sn(wt%),Ce(wt%),"Processing（T6:1),(T7X:2),(RRA:3),(T8:4),(T5:5),(只固溶:6),(挤压:7),(未描述:8),(只有均匀化:9)",总热处理工艺,ST（℃）多级固溶机制以|隔开,固溶时间（min）多级固溶机制以|隔开,Cold_Deformation_percent,First_Aging_Temp_C,First_Aging_Time_h,Second_Aging_Temp_C,Second_Aging_Time_h,Third_Aging_Temp_C,Third_Aging_Time_h,UTS(MPa),References,Processing_Description,ST1,TIME1,ST2,TIME2,ST3,TIME3
729,86.35,0.0,0.0,8.52,0.0,2.12,2.42,0.0,0.22,0.0,0.16,0.21,0.0,0.0,0.0,0.0,0.0,0.0,1,450℃固溶1h+470℃固溶1h+480℃固溶2h+水淬+130℃时效24h,450|470|480,60|60|120,0.0,130,24.0,0,0.0,0,0.0,751.0,"Fang H C, Luo F H, Chen K H. Effect of intermetallic phases and recrystallization on the corrosion and fracture behavior of an Al-Zn-Mg-Cu-Zr-Yb-Cr alloys. Materials Science and Engineering: A, 2017, 684: 480-490. DOI: 10. 1016/j. msea. 2016. 12. 009. ",the first heat treatment is Solution treatment at 450℃ for 1h. the second heat treatment is Solution treatment at 470℃ for 1h. the third heat treatment is Solution treatment at 480℃ for 2h. the fourth heat treatment is Aging at 130.0℃ for 24.0 hours.,450,60,470,60,480,120
730,86.34,0.0,0.0,8.55,0.0,2.15,2.43,0.0,0.18,0.0,0.15,0.2,0.0,0.0,0.0,0.0,0.0,0.0,1,450℃固溶1h+470℃固溶1h+480℃固溶2h+水淬+130℃时效24h,450|470|480,60|60|120,0.0,130,24.0,0,0.0,0,0.0,750.0,"Fang H C, Luo F H, Chen K H. Effect of intermetallic phases and recrystallization on the corrosion and fracture behavior of an Al-Zn-Mg-Cu-Zr-Yb-Cr alloys. Materials Science and Engineering: A, 2017, 684: 480-490. DOI: 10. 1016/j. msea. 2016. 12. 009. ",the first heat treatment is Solution treatment at 450℃ for 1h. the second heat treatment is Solution treatment at 470℃ for 1h. the third heat treatment is Solution treatment at 480℃ for 2h. the fourth heat treatment is Aging at 130.0℃ for 24.0 hours.,450,60,470,60,480,120
731,86.33,0.0,0.0,8.54,0.0,2.2,2.47,0.0,0.09,0.0,0.16,0.21,0.0,0.0,0.0,0.0,0.0,0.0,2,450℃固溶1h+470℃固溶1h+480℃固溶2h+水淬+130℃时效24h,450|470|480,60|60|120,0.0,130,24.0,0,0.0,0,0.0,720.0,"Fang H C, Luo F H, Chen K H. Effect of intermetallic phases and recrystallization on the corrosion and fracture behavior of an Al-Zn-Mg-Cu-Zr-Yb-Cr alloys. Materials Science and Engineering: A, 2017, 684: 480-490. DOI: 10. 1016/j. msea. 2016. 12. 009. ",the first heat treatment is Solution treatment at 450℃ for 1h. the second heat treatment is Solution treatment at 470℃ for 1h. the third heat treatment is Solution treatment at 480℃ for 2h. the fourth heat treatment is Aging at 130.0℃ for 24.0 hours.,450,60,470,60,480,120
732,86.55,0.0,0.0,8.52,0.0,2.12,2.44,0.0,0.0,0.0,0.16,0.21,0.0,0.0,0.0,0.0,0.0,0.0,1,450℃固溶1h+470℃固溶1h+480℃固溶2h+水淬+130℃时效24h,450|470|480,60|60|120,0.0,130,24.0,0,0.0,0,0.0,715.0,"Fang H C, Luo F H, Chen K H. Effect of intermetallic phases and recrystallization on the corrosion and fracture behavior of an Al-Zn-Mg-Cu-Zr-Yb-Cr alloys. Materials Science and Engineering: A, 2017, 684: 480-490. DOI: 10. 1016/j. msea. 2016. 12. 009. ",the first heat treatment is Solution treatment at 450℃ for 1h. the second heat treatment is Solution treatment at 470℃ for 1h. the third heat treatment is Solution treatment at 480℃ for 2h. the fourth heat treatment is Aging at 130.0℃ for 24.0 hours.,450,60,470,60,480,120
733,86.86,0.0,0.0,8.49,0.0,2.1,2.39,0.0,0.0,0.0,0.16,0.0,0.0,0.0,0.0,0.0,0.0,0.0,1,450℃固溶1h+470℃固溶1h+480℃固溶2h+水淬+130℃时效24h,450|470|480,60|60|120,0.0,130,24.0,0,0.0,0,0.0,704.0,"Fang H C, Chen K H, Chen X, et al. Effect of Zr, Cr and Pr additions on microstructures and properties of ultra-high strength Al–Zn–Mg–Cu alloys. Materials Science & Engineering A, 2011, 528(25-26): 7606-7615. DOI: 10. 1016/j. msea. 2011. 06. 018. ",the first heat treatment is Solution treatment at 450℃ for 1h. the second heat treatment is Solution treatment at 470℃ for 1h. the third heat treatment is Solution treatment at 480℃ for 2h. the fourth heat treatment is Aging at 130.0℃ for 24.0 hours.,450,60,470,60,480,120
734,93.72,0.05,0.55,0.1,0.07,4.0,1.3,0.06,0.0,0.0,0.15,0.0,0.0,0.0,0.0,0.0,0.0,0.0,1,520℃固溶1h+水淬+自然时效,520,60,0.0,0,0.0,0,0.0,0,0.0,496.0,"Dursun T, Soutis C. Recent developments in advanced aircraft aluminium alloys. Materials & Design, 2014, 56: 862-871. DOI: 10. 1016/j. matdes. 2013. 12. 002. ",the first heat treatment is Solution treatment at 520℃ for 1h.,520,60,0,0,0,0
735,93.765,0.05,0.55,0.1,0.075,3.95,1.3,0.06,0.0,0.0,0.15,0.0,0.0,0.0,0.0,0.0,0.0,0.0,1,520℃固溶1h+水淬+自然时效,520,60,0.0,0,0.0,0,0.0,0,0.0,496.0,"Dursun T, Soutis C. Recent developments in advanced aircraft aluminium alloys. Materials & Design, 2014, 56: 862-871. DOI: 10. 1016/j. matdes. 2013. 12. 002. ",the first heat treatment is Solution treatment at 520℃ for 1h.,520,60,0,0,0,0
736,93.665,0.06,0.6,0.0,0.075,4.1,1.5,0.0,0.0,0.0,0.0,0.0,0.0,0.0,0.0,0.0,0.0,0.0,1,520℃固溶1h+水淬+自然时效,520,60,0.0,0,0.0,0,0.0,0,0.0,476.0,"Dursun T, Soutis C. Recent developments in advanced aircraft aluminium alloys. Materials & Design, 2014, 56: 862-871. DOI: 10. 1016/j. matdes. 2013. 12. 002. ",the first heat treatment is Solution treatment at 520℃ for 1h.,520,60,0,0,0,0
737,93.66,0.06,0.6,0.0,0.08,4.1,1.5,,0.0,0.0,0.0,0.0,0.0,0.0,0.0,0.0,0.0,0.0,1,520℃固溶1h+水淬+自然时效,520,60,0.0,0,0.0,0,0.0,0,0.0,476.0,"Dursun T, Soutis C. Recent developments in advanced aircraft aluminium alloys. Materials & Design, 2014, 56: 862-871. DOI: 10. 1016/j. matdes. 2013. 12. 002. ",the first heat treatment is Solution treatment at 520℃ for 1h.,520,60,0,0,0,0
738,93.08,0.1,0.6,0.25,0.12,4.1,1.5,0.15,0.1,0.0,0.0,0.0,0.0,0.0,0.0,0.0,0.0,0.0,1,520℃固溶1h+水淬+自然时效,520,60,0.0,0,0.0,0,0.0,0,0.0,475.0,"Dursun T, Soutis C. Recent developments in advanced aircraft aluminium alloys. Materials & Design, 2014, 56: 862-871. DOI: 10. 1016/j. matdes. 2013. 12. 002. ",the first heat treatment is Solution treatment at 520℃ for 1h.,520,60,0,0,0,0
739,93.08,0.1,0.6,0.25,0.12,4.1,1.5,0.15,0.1,0.0,0.0,0.0,0.0,0.0,0.0,0.0,0.0,0.0,1,520℃固溶1h+水淬+自然时效,520,60,0.0,0,0.0,0,0.0,0,0.0,475.0,"Dursun T, Soutis C. Recent developments in advanced aircraft aluminium alloys. Materials & Design, 2014, 56: 862-871. DOI: 10. 1016/j. matdes. 2013. 12. 002. ",the first heat treatment is Solution treatment at 520℃ for 1h.,520,60,0,0,0,0
740,93.32,0.06,0.6,0.15,0.12,4.2,1.4,0.1,0.05,0.0,0.0,0.0,0.0,0.0,0.0,0.0,0.0,0.0,1,520℃固溶1h+水淬+自然时效,520,60,0.0,0,0.0,0,0.0,0,0.0,434.0,"Dursun T, Soutis C. Recent developments in advanced aircraft aluminium alloys. Materials & Design, 2014, 56: 862-871. DOI: 10. 1016/j. matdes. 2013. 12. 002. ",the first heat treatment is Solution treatment at 520℃ for 1h.,520,60,0,0,0,0
741,93.295,0.06,0.575,0.15,0.12,4.25,1.4,0.1,0.05,0.0,0.0,0.0,0.0,0.0,0.0,0.0,0.0,0.0,1,520℃固溶1h+水淬+自然时效,520,60,0.0,0,0.0,0,0.0,0,0.0,434.0,"Dursun T, Soutis C. Recent developments in advanced aircraft aluminium alloys. Materials & Design, 2014, 56: 862-871. DOI: 10. 1016/j. matdes. 2013. 12. 002. ",the first heat treatment is Solution treatment at 520℃ for 1h.,520,60,0,0,0,0
742,92.8,0.25,0.6,0.0,0.2,4.4,1.5,0.15,0.1,0.0,0.0,0.0,0.0,0.0,0.0,0.0,0.0,0.0,1,520℃固溶1h+水淬+自然时效,520,60,0.0,0,0.0,0,0.0,0,0.0,428.0,"Dursun T, Soutis C. Recent developments in advanced aircraft aluminium alloys. Materials & Design, 2014, 56: 862-871. DOI: 10. 1016/j. matdes. 2013. 12. 002. ",the first heat treatment is Solution treatment at 520℃ for 1h.,520,60,0,0,0,0
743,92.75,0.25,0.6,0.0,0.25,4.4,1.5,0.15,0.1,0.0,0.0,0.0,0.0,0.0,0.0,0.0,0.0,0.0,1,520℃固溶1h+水淬+自然时效,520,60,0.0,0,0.0,0,0.0,0,0.0,428.0,"Dursun T, Soutis C. Recent developments in advanced aircraft aluminium alloys. Materials & Design, 2014, 56: 862-871. DOI: 10. 1016/j. matdes. 2013. 12. 002. ",the first heat treatment is Solution treatment at 520℃ for 1h.,520,60,0,0,0,0
744,87.38,0.0,0.0,9.3,0.0,0.8,2.4,0.0,0.0,0.0,0.12,0.0,0.0,0.0,0.0,0.0,0.0,0.0,1,480℃固溶1h+水淬+120℃时效24h,480,60,0.0,120,24.0,0,0.0,0,0.0,782.0,"Dong S C K. Effects of Cu content on microstructure and properties of super-high-strength Al-9. 3Zn-2. 4Mg-xCu-Zr alloy. Journal of Alloys and Compounds, 2019, 788: 329-337. DOI: 10. 1016/j. jallcom. 2019. 02. 228",the first heat treatment is Solution treatment at 480℃ for 1h. the second heat treatment is Aging at 120.0℃ for 24.0 hours.,480,60,0,0,0,0
745,86.88,0.0,0.0,9.3,0.0,1.3,2.4,0.0,0.0,0.0,0.12,0.0,0.0,0.0,0.0,0.0,0.0,0.0,1,480℃固溶1h+水淬+120℃时效24h,480,60,0.0,120,24.0,0,0.0,0,0.0,754.0,"Dong S C K. Effects of Cu content on microstructure and properties of super-high-strength Al-9. 3Zn-2. 4Mg-xCu-Zr alloy. Journal of Alloys and Compounds, 2019, 788: 329-337. DOI: 10. 1016/j. jallcom. 2019. 02. 228",the first heat treatment is Solution treatment at 480℃ for 1h. the second heat treatment is Aging at 120.0℃ for 24.0 hours.,480,60,0,0,0,0
746,86.68,0.0,0.0,9.3,0.0,1.5,2.4,0.0,0.0,0.0,0.12,0.0,0.0,0.0,0.0,0.0,0.0,0.0,1,480℃固溶1h+水淬+120℃时效24h,480,60,0.0,120,24.0,0,0.0,0,0.0,753.0,"Dong S C K. Effects of Cu content on microstructure and properties of super-high-strength Al-9. 3Zn-2. 4Mg-xCu-Zr alloy. Journal of Alloys and Compounds, 2019, 788: 329-337. DOI: 10. 1016/j. jallcom. 2019. 02. 228",the first heat treatment is Solution treatment at 480℃ for 1h. the second heat treatment is Aging at 120.0℃ for 24.0 hours.,480,60,0,0,0,0
747,86.38,0.0,0.0,9.3,0.0,1.8,2.4,0.0,0.0,0.0,0.12,0.0,0.0,0.0,0.0,0.0,0.0,0.0,1,480℃固溶1h+水淬+120℃时效24h,480,60,0.0,120,24.0,0,0.0,0,0.0,723.8,"Dong S C K. Effects of Cu content on microstructure and properties of super-high-strength Al-9. 3Zn-2. 4Mg-xCu-Zr alloy. Journal of Alloys and Compounds, 2019, 788: 329-337. DOI: 10. 1016/j. jallcom. 2019. 02. 228",the first heat treatment is Solution treatment at 480℃ for 1h. the second heat treatment is Aging at 120.0℃ for 24.0 hours.,480,60,0,0,0,0
748,85.98,0.0,0.0,9.3,0.0,2.2,2.4,0.0,0.0,0.0,0.12,0.0,0.0,0.0,0.0,0.0,0.0,0.0,1,480℃固溶1h+水淬+120℃时效24h,480,60,0.0,120,24.0,0,0.0,0,0.0,672.0,"Dong S C K. Effects of Cu content on microstructure and properties of super-high-strength Al-9. 3Zn-2. 4Mg-xCu-Zr alloy. Journal of Alloys and Compounds, 2019, 788: 329-337. DOI: 10. 1016/j. jallcom. 2019. 02. 228",the first heat treatment is Solution treatment at 480℃ for 1h. the second heat treatment is Aging at 120.0℃ for 24.0 hours.,480,60,0,0,0,0
749,87.14,0.2,0.15,6.04,0.57,1.76,3.64,0.0,0.5,0.0,0.0,0.0,0.0,0.0,0.0,0.0,0.0,0.0,1,490℃固溶6h+厚度减少70%+150℃一级时效5min+120℃二级时效3h,490,360,70.0,150,0.1,120,3.0,0,0.0,550.0,"Das P, Jayaganthan R, Chowdhury T, et al. Improvement of Fracture Toughness (K1c) of 7075 Al Alloy by Cryorolling Process. Materials Science Forum, 2011, 683(2011): 81-94. DOI: 10. 4028/www. scientific. net/MSF. 683. 81. ",the first heat treatment is Solution treatment at 490℃ for 6h. the second heat treatment is Cold rolling at 20℃ with 70.0% reduction. the third heat treatment is Aging at 150.0℃ for 0.1 hours.,490,360,0,0,0,0
750,89.69,0.21,0.22,5.84,0.26,1.41,2.17,0.0,0.2,0.0,0.0,0.0,0.0,0.0,0.0,0.0,0.0,0.0,1,465℃固溶2h+水淬+125℃时效24h,465,120,0.0,125,24.0,0,0.0,0,0.0,510.0,"Chen, G., Chen, Q., Wang, B.  et al.  Microstructure evolution and tensile mechanical properties of thixoformed high performance Al-Zn-Mg-Cu alloy.  Met. Mater. Int.  21, 897–906 (2015). https: //doi. org/10. 1007/s12540-015-5139-6",the first heat treatment is Solution treatment at 465℃ for 2h. the second heat treatment is Aging at 125.0℃ for 24.0 hours.,465,120,0,0,0,0
751,86.13,0.023,0.0,10.0,0.027,1.7,2.0,0.0,0.0,0.0,0.12,0.0,0.0,0.0,0.0,0.0,0.0,0.0,2,470℃固溶3h+水淬+120℃一级时效4h+165℃二级时效8h,470,180,1.0,120,4.0,165,8.0,0,0.0,748.0,"Chen Z, Mo Y, Nie Z. Effect of Zn Content on the Microstructure and Properties of Super-High Strength Al-Zn-Mg-Cu Alloys. Metallurgical & Materials Transactions. Part A, 2013, 44(8): 3910-3920. DOI: 10. 1007/s11661-013-1731-x. ",the first heat treatment is Solution treatment at 470℃ for 3h. the second heat treatment is Cold rolling at 20℃ with 1.0% reduction. the third heat treatment is Aging at 120.0℃ for 4.0 hours.,470,180,0,0,0,0
752,85.137,0.021,0.0,11.0,0.022,1.7,2.0,0.0,0.0,0.0,0.12,0.0,0.0,0.0,0.0,0.0,0.0,0.0,2,470℃固溶3h+水淬+120℃一级时效4h+165℃二级时效8h,470,180,1.0,120,4.0,165,8.0,0,0.0,743.0,"Chen Z, Mo Y, Nie Z. Effect of Zn Content on the Microstructure and Properties of Super-High Strength Al-Zn-Mg-Cu Alloys. Metallurgical & Materials Transactions. Part A, 2013, 44(8): 3910-3920. DOI: 10. 1007/s11661-013-1731-x. ",the first heat treatment is Solution treatment at 470℃ for 3h. the second heat treatment is Cold rolling at 20℃ with 1.0% reduction. the third heat treatment is Aging at 120.0℃ for 4.0 hours.,470,180,0,0,0,0
753,87.235,0.02,0.0,9.0,0.025,1.7,1.9,0.0,0.0,0.0,0.12,0.0,0.0,0.0,0.0,0.0,0.0,0.0,1,470℃固溶3h+水淬+120℃一级时效24h,470,180,1.0,120,24.0,0,0.0,0,0.0,720.0,"Chen Z, Mo Y, Nie Z. Effect of Zn Content on the Microstructure and Properties of Super-High Strength Al-Zn-Mg-Cu Alloys. Metallurgical & Materials Transactions. Part A, 2013, 44(8): 3910-3920. DOI: 10. 1007/s11661-013-1731-x. ",the first heat treatment is Solution treatment at 470℃ for 3h. the second heat treatment is Cold rolling at 20℃ with 1.0% reduction. the third heat treatment is Aging at 120.0℃ for 24.0 hours.,470,180,0,0,0,0
754,83.85,0.023,0.0,11.6,0.027,1.91,2.47,0.0,0.0,0.0,0.12,0.0,0.0,0.0,0.0,0.0,0.0,0.0,1,470℃固溶3h+水淬+120℃一级时效24h,470,180,1.0,120,24.0,0,0.0,0,0.0,748.0,"Chen Z, Mo Y, Nie Z. Effect of Zn Content on the Microstructure and Properties of Super-High Strength Al-Zn-Mg-Cu Alloys. Metallurgical & Materials Transactions. Part A, 2013, 44(8): 3910-3920. DOI: 10. 1007/s11661-013-1731-x. ",the first heat treatment is Solution treatment at 470℃ for 3h. the second heat treatment is Cold rolling at 20℃ with 1.0% reduction. the third heat treatment is Aging at 120.0℃ for 24.0 hours.,470,180,0,0,0,0
755,82.507,0.021,0.0,12.94,0.022,1.76,2.63,0.0,0.0,0.0,0.12,0.0,0.0,0.0,0.0,0.0,0.0,0.0,1,470℃固溶3h+水淬+120℃一级时效24h,470,180,1.0,120,24.0,0,0.0,0,0.0,743.0,"Chen Z, Mo Y, Nie Z. Effect of Zn Content on the Microstructure and Properties of Super-High Strength Al-Zn-Mg-Cu Alloys. Metallurgical & Materials Transactions. Part A, 2013, 44(8): 3910-3920. DOI: 10. 1007/s11661-013-1731-x. ",the first heat treatment is Solution treatment at 470℃ for 3h. the second heat treatment is Cold rolling at 20℃ with 1.0% reduction. the third heat treatment is Aging at 120.0℃ for 24.0 hours.,470,180,0,0,0,0
756,87.33500000000001,0.02,0.0,9.04,0.025,1.54,1.92,0.0,0.0,0.0,0.12,0.0,0.0,0.0,0.0,0.0,0.0,0.0,1,470℃固溶3h+水淬+120℃一级时效24h,470,180,1.0,120,24.0,0,0.0,0,0.0,720.0,"Chen Z, Mo Y, Nie Z. Effect of Zn Content on the Microstructure and Properties of Super-High Strength Al-Zn-Mg-Cu Alloys. Metallurgical & Materials Transactions. Part A, 2013, 44(8): 3910-3920. DOI: 10. 1007/s11661-013-1731-x. ",the first heat treatment is Solution treatment at 470℃ for 3h. the second heat treatment is Cold rolling at 20℃ with 1.0% reduction. the third heat treatment is Aging at 120.0℃ for 24.0 hours.,470,180,0,0,0,0
757,89.27,0.0,0.0,7.5,0.0,1.5,1.6,0.0,0.0,0.0,0.13,0.0,0.0,0.0,0.0,0.0,0.0,0.0,7,低温轧制70%减薄率,0,0,70.0,120,24.0,0,0.0,0,0.0,532.0,"Chen S Y, Chen K H, Peng G S, et al. Effect of quenching rate on microstructure and stress corrosion cracking of 7085 aluminum alloy. Transactions of Nonferrous Metals Society of China, 2012, 22(1): 47-52. DOI: 10. 1016/S1003-6326(11)61138-2. ",the first heat treatment is Solution treatment at 0℃ for 0h. the second heat treatment is Cold rolling at 20℃ with 70.0% reduction. the third heat treatment is Aging at 120.0℃ for 24.0 hours.,0,0,0,0,0,0
758,92.23,0.04,0.47,0.0,0.05,5.95,0.51,0.0,0.0,0.0,0.14,0.0,0.49,0.0,0.12,0.0,0.0,0.0,1,530℃固溶1h+水淬+180℃时效12h,530,60,1.0,180,12.0,0,0.0,0,0.0,531.1,"Cassada W A, Bartholomeusz M F. The Effect of Cu and Mg Content on Mechanical Properties of Al-Cu-Mg Alloys with and without Ag Additions. Materials Science Forum, 1996, 217-222: 1765-1770. DOI: 10. 4028/www. scientific. net/MSF. 217-222. 1765. ",the first heat treatment is Solution treatment at 530℃ for 1h. the second heat treatment is Cold rolling at 20℃ with 1.0% reduction. the third heat treatment is Aging at 180.0℃ for 12.0 hours.,530,60,0,0,0,0
759,93.6,0.04,0.0,0.0,0.05,5.04,0.51,0.0,0.0,0.0,0.14,0.0,0.49,0.0,0.13,0.0,0.0,0.0,1,530℃固溶1h+水淬+180℃时效12h,530,60,1.0,180,12.0,0,0.0,0,0.0,512.5,"Cassada W A, Bartholomeusz M F. The Effect of Cu and Mg Content on Mechanical Properties of Al-Cu-Mg Alloys with and without Ag Additions. Materials Science Forum, 1996, 217-222: 1765-1770. DOI: 10. 4028/www. scientific. net/MSF. 217-222. 1765. ",the first heat treatment is Solution treatment at 530℃ for 1h. the second heat treatment is Cold rolling at 20℃ with 1.0% reduction. the third heat treatment is Aging at 180.0℃ for 12.0 hours.,530,60,0,0,0,0
760,93.15,0.04,0.47,0.0,0.05,5.01,0.52,0.0,0.0,0.0,0.14,0.0,0.49,0.0,0.13,0.0,0.0,0.0,1,530℃固溶1h+水淬+180℃时效12h,530,60,1.0,180,12.0,0,0.0,0,0.0,511.1,"Cassada W A, Bartholomeusz M F. The Effect of Cu and Mg Content on Mechanical Properties of Al-Cu-Mg Alloys with and without Ag Additions. Materials Science Forum, 1996, 217-222: 1765-1770. DOI: 10. 4028/www. scientific. net/MSF. 217-222. 1765. ",the first heat treatment is Solution treatment at 530℃ for 1h. the second heat treatment is Cold rolling at 20℃ with 1.0% reduction. the third heat treatment is Aging at 180.0℃ for 12.0 hours.,530,60,0,0,0,0
761,92.49,0.04,0.48,0.0,0.05,6.15,0.53,0.0,0.0,0.0,0.14,0.0,0.0,0.0,0.12,0.0,0.0,0.0,1,530℃固溶1h+水淬+180℃时效12h,530,60,1.0,180,12.0,0,0.0,0,0.0,495.9,"Cassada W A, Bartholomeusz M F. The Effect of Cu and Mg Content on Mechanical Properties of Al-Cu-Mg Alloys with and without Ag Additions. Materials Science Forum, 1996, 217-222: 1765-1770. DOI: 10. 4028/www. scientific. net/MSF. 217-222. 1765. ",the first heat treatment is Solution treatment at 530℃ for 1h. the second heat treatment is Cold rolling at 20℃ with 1.0% reduction. the third heat treatment is Aging at 180.0℃ for 12.0 hours.,530,60,0,0,0,0
762,93.36,0.04,0.49,0.0,0.05,5.26,0.53,0.0,0.0,0.0,0.14,0.0,0.0,0.0,0.13,0.0,0.0,0.0,1,530℃固溶1h+水淬+180℃时效12h,530,60,1.0,180,12.0,0,0.0,0,0.0,482.1,"Cassada W A, Bartholomeusz M F. The Effect of Cu and Mg Content on Mechanical Properties of Al-Cu-Mg Alloys with and without Ag Additions. Materials Science Forum, 1996, 217-222: 1765-1770. DOI: 10. 4028/www. scientific. net/MSF. 217-222. 1765. ",the first heat treatment is Solution treatment at 530℃ for 1h. the second heat treatment is Cold rolling at 20℃ with 1.0% reduction. the third heat treatment is Aging at 180.0℃ for 12.0 hours.,530,60,0,0,0,0
763,94.76,0.04,0.0,0.0,0.05,3.91,0.49,0.0,0.0,0.0,0.15,0.0,0.47,0.0,0.13,0.0,0.0,0.0,1,530℃固溶1h+水淬+180℃时效12h,530,60,1.0,180,12.0,0,0.0,0,0.0,444.9,"Cassada W A, Bartholomeusz M F. The Effect of Cu and Mg Content on Mechanical Properties of Al-Cu-Mg Alloys with and without Ag Additions. Materials Science Forum, 1996, 217-222: 1765-1770. DOI: 10. 4028/www. scientific. net/MSF. 217-222. 1765. ",the first heat treatment is Solution treatment at 530℃ for 1h. the second heat treatment is Cold rolling at 20℃ with 1.0% reduction. the third heat treatment is Aging at 180.0℃ for 12.0 hours.,530,60,0,0,0,0
764,93.566,0.105,0.449,0.109,0.159,3.97,1.5,0.018,0.05,0.018,0.0,0.056,0.0,0.0,0.0,0.0,0.0,0.0,6,495℃固溶1h+水淬+拉伸变形2%+自然时效,495,60,2.0,0,0.0,0,0.0,0,0.0,477.0,"Benachour, M., Hadjoui, A., Benguediab, M. et al. Stress Ratio Effect on Fatigue Behavior of Aircraft Aluminum Alloy 2024 T351. MRS Online Proceedings Library 1276, 7 (2010). https: //doi. org/10. 1557/PROC-1276-7
",the first heat treatment is Solution treatment at 495℃ for 1h. the second heat treatment is Cold rolling at 20℃ with 2.0% reduction.,495,60,0,0,0,0
765,93.85,0.0,0.2,0.0,0.0,5.0,0.4,0.4,0.0,0.0,0.15,0.0,0.0,0.0,0.0,0.0,0.0,0.0,1,525℃固溶2h+水淬+180℃时效12h,525,120,0.0,180,12.0,0,0.0,0,0.0,520.0,"Beffort O, Solenthaler C, Speidel M O. Improvement of strength and fracture toughness of a spray-deposited Al-Cu-Mg-Ag-Mn-Ti-Zr alloy by optimized heat treatments and thermomechanical treatments. Materials Science & Engineering A, 1995, 43(2): 444-448. DOI: 10. 1021/jf00050a035. ",the first heat treatment is Solution treatment at 525℃ for 2h. the second heat treatment is Aging at 180.0℃ for 12.0 hours.,525,120,0,0,0,0
766,97.84,0.48,0.12,0.12,0.08,0.29,0.96,0.11,0.0,0.0,0.0,0.0,0.0,0.0,0.0,0.0,0.0,0.0,6,550℃固溶30min+盐浴+自然时效,550,0.5,0.0,0,0.0,0,0.0,0,0.0,261.0,"B H Z A, B P A R, C L C, et al. The influence of Mg/Si ratio and Cu content on the stretch formability of 6xxx aluminium alloys. Materials Science and Engineering: A 2016, 651: 688-697. DOI: 10. 1016/j. msea. 2015. 11. 016",the first heat treatment is Solution treatment at 550℃ for 0.5min.,550,0,0,0,0,0
767,97.9,1.26,0.12,0.13,0.07,0.0,0.41,0.11,0.0,0.0,0.0,0.0,0.0,0.0,0.0,0.0,0.0,0.0,6,550℃固溶30min+盐浴+自然时效,550,0.5,0.0,0,0.0,0,0.0,0,0.0,254.0,"B H Z A, B P A R, C L C, et al. The influence of Mg/Si ratio and Cu content on the stretch formability of 6xxx aluminium alloys. Materials Science and Engineering: A 2016, 651: 688-697. DOI: 10. 1016/j. msea. 2015. 11. 016",the first heat treatment is Solution treatment at 550℃ for 0.5min.,550,0,0,0,0,0
768,98.1,0.8,0.11,0.11,0.06,0.0,0.7,0.12,0.0,0.0,0.0,0.0,0.0,0.0,0.0,0.0,0.0,0.0,6,550℃固溶30min+盐浴+自然时效,550,0.5,0.0,0,0.0,0,0.0,0,0.0,264.0,"B H Z A, B P A R, C L C, et al. The influence of Mg/Si ratio and Cu content on the stretch formability of 6xxx aluminium alloys. Materials Science and Engineering: A 2016, 651: 688-697. DOI: 10. 1016/j. msea. 2015. 11. 016",the first heat treatment is Solution treatment at 550℃ for 0.5min.,550,0,0,0,0,0
769,98.03,0.5,0.12,0.12,0.07,0.0,1.06,0.1,0.0,0.0,0.0,0.0,0.0,0.0,0.0,0.0,0.0,0.0,6,550℃固溶30min+盐浴+自然时效,550,0.5,0.0,0,0.0,0,0.0,0,0.0,251.0,"B H Z A, B P A R, C L C, et al. The influence of Mg/Si ratio and Cu content on the stretch formability of 6xxx aluminium alloys. Materials Science and Engineering: A 2016, 651: 688-697. DOI: 10. 1016/j. msea. 2015. 11. 016",the first heat treatment is Solution treatment at 550℃ for 0.5min.,550,0,0,0,0,0
770,97.73,1.22,0.12,0.11,0.09,0.27,0.35,0.11,0.0,0.0,0.0,0.0,0.0,0.0,0.0,0.0,0.0,0.0,6,550℃固溶30min+盐浴+自然时效,550,0.5,0.0,0,0.0,0,0.0,0,0.0,262.0,"B H Z A, B P A R, C L C, et al. The influence of Mg/Si ratio and Cu content on the stretch formability of 6xxx aluminium alloys. Materials Science and Engineering: A 2016, 651: 688-697. DOI: 10. 1016/j. msea. 2015. 11. 016",the first heat treatment is Solution treatment at 550℃ for 0.5min.,550,0,0,0,0,0
771,97.82,0.85,0.11,0.1,0.07,0.29,0.65,0.11,0.0,0.0,0.0,0.0,0.0,0.0,0.0,0.0,0.0,0.0,6,550℃固溶30min+盐浴+自然时效,550,0.5,0.0,0,0.0,0,0.0,0,0.0,283.0,"B H Z A, B P A R, C L C, et al. The influence of Mg/Si ratio and Cu content on the stretch formability of 6xxx aluminium alloys. Materials Science and Engineering: A 2016, 651: 688-697. DOI: 10. 1016/j. msea. 2015. 11. 016",the first heat treatment is Solution treatment at 550℃ for 0.5min.,550,0,0,0,0,0
772,89.065,0.075,0.0,6.2,0.06,2.23,2.25,0.0,0.0,0.0,0.12,0.0,0.0,0.0,0.0,0.0,0.0,0.0,3,480℃固溶30min+400℃时效8h+480℃固溶30min+120℃时效5h+163℃时效13h,480,60,0.0,400,8.0,120,5.0,163,13.0,575.0,"Alarcon O E, Nazar A M M, Monteiro W A. The effect of microstructure on the mechanical behavior and fracture mechanism in a 7050-T76 aluminum alloy. Materials Science & Engineering A, 1991, 138(2): 275-285. DOI: 10. 1016/0921-5093(91)90697-L. ",the first heat treatment is Solution treatment at 480℃ for 1h. the second heat treatment is Aging at 400.0℃ for 8.0 hours.,480,60,0,0,0,0
773,92.48,0.09,0.33,0.09,0.15,6.65,0.01,0.04,0.0,0.0,0.16,0.0,0.0,0.0,0.0,0.0,0.0,0.0,2,535℃固溶60min+水淬+177℃一级时效18h+191℃二级时效26h,535,60,0.0,177,18.0,191,26.0,0,0.0,331.0,"A C V A N, A P R, B M K M, et al. Tensile Deformation and Fracture Behaviour of an Aerospace Aluminium Alloy AA2219 in Different Ageing Conditions. Procedia Materials Science, 2014, 6: 322-330. DOI: 10. 1016/j. mspro. 2014. 07. 041. ",the first heat treatment is Solution treatment at 535℃ for 1h. the second heat treatment is Aging at 177.0℃ for 18.0 hours.,535,60,0,0,0,0
774,89.3,0.1,0.35,6.0,0.15,1.75,2.2,0.0,0.15,0.0,0.0,0.0,0.0,0.0,0.0,0.0,0.0,0.0,8,460℃保温36h,0,0,0.0,0,0.0,0,0.0,0,0.0,570.0,7B04合金的断裂韧性. DOI: 10. 3321/j. issn: 1004-0609. 2003. 01. 040,the first heat treatment is Solution treatment at 0℃ for 0h.,0,0,0,0,0,0
775,97.75,1.5,0.12,0.1,0.0,0.0,0.41,0.12,0.0,0.0,0.0,0.0,0.0,0.0,0.0,0.0,0.0,0.0,1,550℃固溶30min+盐浴+170℃一级时效0.5h,550,30,0.0,170,0.5,0,0.0,0,0.0,269.0," Zhong H, Rometsch P, Estrin Y. Effect of alloy composition and heat treatment on mechanical performance of 6xxx aluminum alloys. 中国有色金属学报(英文版), 2014, 24(7): 2174-2178. DOI: 10. 1016/S1003-6326(14)63329-X. ",the first heat treatment is Solution treatment at 550℃ for 30.0min. the second heat treatment is Aging at 170.0℃ for 0.5 hours.,550,30,0,0,0,0
776,97.97,1.26,0.12,0.13,0.0,0.0,0.41,0.11,0.0,0.0,0.0,0.0,0.0,0.0,0.0,0.0,0.0,0.0,1,550℃固溶30min+盐浴+170℃一级时效0.5h,550,30,0.0,170,0.5,0,0.0,0,0.0,254.0," Zhong H, Rometsch P, Estrin Y. Effect of alloy composition and heat treatment on mechanical performance of 6xxx aluminum alloys. 中国有色金属学报(英文版), 2014, 24(7): 2174-2178. DOI: 10. 1016/S1003-6326(14)63329-X. ",the first heat treatment is Solution treatment at 550℃ for 30.0min. the second heat treatment is Aging at 170.0℃ for 0.5 hours.,550,30,0,0,0,0
777,98.78,0.45,0.12,0.11,0.0,0.0,0.43,0.11,0.0,0.0,0.0,0.0,0.0,0.0,0.0,0.0,0.0,0.0,1,550℃固溶30min+盐浴+170℃一级时效0.5h,550,30,0.0,170,0.5,0,0.0,0,0.0,183.0," Zhong H, Rometsch P, Estrin Y. Effect of alloy composition and heat treatment on mechanical performance of 6xxx aluminum alloys. 中国有色金属学报(英文版), 2014, 24(7): 2174-2178. DOI: 10. 1016/S1003-6326(14)63329-X. ",the first heat treatment is Solution treatment at 550℃ for 30.0min. the second heat treatment is Aging at 170.0℃ for 0.5 hours.,550,30,0,0,0,0
778,98.1,0.5,0.12,0.12,0.0,0.0,1.06,0.1,0.0,0.0,0.0,0.0,0.0,0.0,0.0,0.0,0.0,0.0,1,550℃固溶30min+盐浴+170℃一级时效0.5h,550,30,0.0,170,0.5,0,0.0,0,0.0,251.0," Zhong H, Rometsch P, Estrin Y. Effect of alloy composition and heat treatment on mechanical performance of 6xxx aluminum alloys. 中国有色金属学报(英文版), 2014, 24(7): 2174-2178. DOI: 10. 1016/S1003-6326(14)63329-X. ",the first heat treatment is Solution treatment at 550℃ for 30.0min. the second heat treatment is Aging at 170.0℃ for 0.5 hours.,550,30,0,0,0,0
779,97.82,1.22,0.12,0.11,0.0,0.27,0.35,0.11,0.0,0.0,0.0,0.0,0.0,0.0,0.0,0.0,0.0,0.0,1,550℃固溶30min+盐浴+170℃一级时效0.5h,550,30,0.0,170,0.5,0,0.0,0,0.0,262.0," Zhong H, Rometsch P, Estrin Y. Effect of alloy composition and heat treatment on mechanical performance of 6xxx aluminum alloys. 中国有色金属学报(英文版), 2014, 24(7): 2174-2178. DOI: 10. 1016/S1003-6326(14)63329-X. ",the first heat treatment is Solution treatment at 550℃ for 30.0min. the second heat treatment is Aging at 170.0℃ for 0.5 hours.,550,30,0,0,0,0
780,97.89,0.85,0.11,0.1,0.0,0.29,0.65,0.11,0.0,0.0,0.0,0.0,0.0,0.0,0.0,0.0,0.0,0.0,1,550℃固溶30min+盐浴+170℃一级时效0.5h,550,30,0.0,170,0.5,0,0.0,0,0.0,283.0," Zhong H, Rometsch P, Estrin Y. Effect of alloy composition and heat treatment on mechanical performance of 6xxx aluminum alloys. 中国有色金属学报(英文版), 2014, 24(7): 2174-2178. DOI: 10. 1016/S1003-6326(14)63329-X. ",the first heat treatment is Solution treatment at 550℃ for 30.0min. the second heat treatment is Aging at 170.0℃ for 0.5 hours.,550,30,0,0,0,0
781,97.92,0.48,0.12,0.12,0.0,0.29,0.96,0.11,0.0,0.0,0.0,0.0,0.0,0.0,0.0,0.0,0.0,0.0,1,550℃固溶30min+盐浴+170℃一级时效0.5h,550,30,0.0,170,0.5,0,0.0,0,0.0,261.0," Zhong H, Rometsch P, Estrin Y. Effect of alloy composition and heat treatment on mechanical performance of 6xxx aluminum alloys. 中国有色金属学报(英文版), 2014, 24(7): 2174-2178. DOI: 10. 1016/S1003-6326(14)63329-X. ",the first heat treatment is Solution treatment at 550℃ for 30.0min. the second heat treatment is Aging at 170.0℃ for 0.5 hours.,550,30,0,0,0,0
782,98.16,0.8,0.11,0.11,0.0,0.0,0.7,0.12,0.0,0.0,0.0,0.0,0.0,0.0,0.0,0.0,0.0,0.0,1,550℃固溶30min+盐浴+170℃一级时效0.5h,550,30,0.0,170,0.5,0,0.0,0,0.0,264.0," Zhong H, Rometsch P, Estrin Y. Effect of alloy composition and heat treatment on mechanical performance of 6xxx aluminum alloys. 中国有色金属学报(英文版), 2014, 24(7): 2174-2178. DOI: 10. 1016/S1003-6326(14)63329-X. ",the first heat treatment is Solution treatment at 550℃ for 30.0min. the second heat treatment is Aging at 170.0℃ for 0.5 hours.,550,30,0,0,0,0
783,89.64,0.0,0.0,6.08,0.0,2.1,2.08,0.1,0.0,0.0,0.0,0.0,0.0,0.0,0.0,0.0,0.0,0.0,2,470℃固溶1h+水淬+120℃一级时效24h,470,60,0.0,120,24.0,0,0.0,0,0.0,574.0," Yan A, Chen L, Liu H S, et al. Study on strength and fracture toughness of Al-Zn-Mg-Cu-Ti(-Sn) alloys. Journal of Mining and Metallurgy Section B Metallurgy, 2015, 51(1): 73-79. DOI: info: doi/10. 2298/JMMB130122003Y. ",the first heat treatment is Solution treatment at 470℃ for 1h. the second heat treatment is Aging at 120.0℃ for 24.0 hours.,470,60,0,0,0,0
784,89.64,0.0,0.0,6.08,0.0,2.1,2.08,0.1,0.0,0.0,0.0,0.0,0.0,0.0,0.0,0.0,0.0,0.0,2,470℃固溶1h+水淬+120℃一级时效24h+175℃二级时效10h,470,60,0.0,120,24.0,175,10.0,0,0.0,482.0," Yan A, Chen L, Liu H S, et al. Study on strength and fracture toughness of Al-Zn-Mg-Cu-Ti(-Sn) alloys. Journal of Mining and Metallurgy Section B Metallurgy, 2015, 51(1): 73-79. DOI: info: doi/10. 2298/JMMB130122003Y. ",the first heat treatment is Solution treatment at 470℃ for 1h. the second heat treatment is Aging at 120.0℃ for 24.0 hours.,470,60,0,0,0,0
785,86.3,0.0,0.0,8.6,0.0,2.2,2.5,0.0,0.1,0.0,0.16,0.14,0.0,0.0,0.0,0.0,0.0,0.0,1,450℃固溶1h+470℃固溶1h+480℃固溶3h+水淬+130℃一级时效24h,450|470|480,60|60|180,0.0,130,24.0,0,0.0,0,0.0,743.0," Wang M, Huang L, Chen K, et al. Influence of minor combined addition of Cr and Pr on microstructure, mechanical properties and corrosion behaviors of an ultrahigh strength Al-Zn-Mg-Cu-Zr alloy. Micron, 2018. DOI: 10. 1016/j. micron. 2017. 10. 008. ",the first heat treatment is Solution treatment at 450℃ for 1h. the second heat treatment is Solution treatment at 470℃ for 1h. the third heat treatment is Solution treatment at 480℃ for 3h. the fourth heat treatment is Aging at 130.0℃ for 24.0 hours.,450,60,470,60,480,180
786,86.53999999999999,0.0,0.0,8.6,0.0,2.2,2.5,0.0,0.0,0.0,0.16,0.0,0.0,0.0,0.0,0.0,0.0,0.0,1,450℃固溶1h+470℃固溶1h+480℃固溶3h+水淬+130℃一级时效24h,450|470|480,60|60|180,0.0,130,24.0,0,0.0,0,0.0,719.0," Wang M, Huang L, Chen K, et al. Influence of minor combined addition of Cr and Pr on microstructure, mechanical properties and corrosion behaviors of an ultrahigh strength Al-Zn-Mg-Cu-Zr alloy. Micron, 2018. DOI: 10. 1016/j. micron. 2017. 10. 008. ",the first heat treatment is Solution treatment at 450℃ for 1h. the second heat treatment is Solution treatment at 470℃ for 1h. the third heat treatment is Solution treatment at 480℃ for 3h. the fourth heat treatment is Aging at 130.0℃ for 24.0 hours.,450,60,470,60,480,180
787,97.37,1.03,0.0,0.0,0.1,0.0,1.07,0.0,0.0,0.43,0.0,0.0,0.0,0.0,0.0,0.0,0.0,0.0,1,470℃固溶1h+水淬+120℃一级时效24h,470,60,0.0,120,24.0,0,0.0,0,0.0,226.0," Su M N, Young B. Material Properties of Normal and High Strength Aluminium Alloys at Elevated Temperatures. Thin-Walled Structures, 2019, 137: 463-471. DOI: 10. 1016/j. tws. 2019. 01. 012. ",the first heat treatment is Solution treatment at 470℃ for 1h. the second heat treatment is Aging at 120.0℃ for 24.0 hours.,470,60,0,0,0,0
788,91.44,0.11,0.29,5.01,0.23,0.12,2.44,0.05,0.17,0.01,0.13,0.0,0.0,0.0,0.0,0.0,0.0,0.0,1,470℃固溶3h+水淬+120℃一级时效24h,470,180,1.0,120,24.0,0,0.0,0,0.0,465.0," Ruiz J, Elices M. Effect of water vapour pressure and frequency on fatigue behaviour in 7017-T651 aluminium alloy plate. Acta Materialia, 1997, 45(1): 281-293. DOI: 10. 1016/S1359-6454(96)00147-4. ",the first heat treatment is Solution treatment at 470℃ for 3h. the second heat treatment is Cold rolling at 20℃ with 1.0% reduction. the third heat treatment is Aging at 120.0℃ for 24.0 hours.,470,180,0,0,0,0
789,89.69,0.07,0.0,5.76,0.16,1.46,2.51,0.16,0.19,0.0,0.0,0.0,0.0,0.0,0.0,0.0,0.0,0.0,1,470℃固溶1h+水淬+120℃时效24h,470,60,0.0,120,24.0,0,0.0,0,0.0,547.0," Lai M O, Ferguson W G. Fracture toughness of aluminium alloy 7075-T6 in the as-cast condition. Materials Science and Engineering, 1985, 74( 2): 133-138. DOI: 10. 1016/0025-5416(85)90426-4. ",the first heat treatment is Solution treatment at 470℃ for 1h. the second heat treatment is Aging at 120.0℃ for 24.0 hours.,470,60,0,0,0,0
790,86.43,0.0,0.0,8.53,0.0,2.16,2.38,0.0,0.17,0.0,0.16,0.17,0.0,0.0,0.0,0.0,0.0,0.0,2,450℃固溶1h+470℃固溶1h+480℃固溶2h+水淬+130℃一级时效24h,450|470|480,60|60|120,0.0,130,24.0,0,0.0,0,0.0,736.0," H. C, Fang, H, et al. Effect of recrystallization on intergranular fracture and corrosion of Al–Zn–Mg–Cu–Zr alloy. Journal of Alloys and Compounds, 2015, 622: 166-173. DOI: 10. 1016/j. jallcom. 2014. 10. 044. ",the first heat treatment is Solution treatment at 450℃ for 1h. the second heat treatment is Solution treatment at 470℃ for 1h. the third heat treatment is Solution treatment at 480℃ for 2h. the fourth heat treatment is Aging at 130.0℃ for 24.0 hours.,450,60,470,60,480,120
791,86.86,0.0,0.0,8.49,0.0,2.1,2.39,0.0,0.0,0.0,0.16,0.0,0.0,0.0,0.0,0.0,0.0,0.0,2,450℃固溶1h+470℃固溶1h+480℃固溶2h+水淬+130℃一级时效24h,450|470|480,60|60|120,0.0,130,24.0,0,0.0,0,0.0,706.0," H. C, Fang, H, et al. Effect of recrystallization on intergranular fracture and corrosion of Al–Zn–Mg–Cu–Zr alloy. Journal of Alloys and Compounds, 2015, 622: 166-173. DOI: 10. 1016/j. jallcom. 2014. 10. 044. ",the first heat treatment is Solution treatment at 450℃ for 1h. the second heat treatment is Solution treatment at 470℃ for 1h. the third heat treatment is Solution treatment at 480℃ for 2h. the fourth heat treatment is Aging at 130.0℃ for 24.0 hours.,450,60,470,60,480,120
792,93.59,0.38,0.37,4.0,0.04,0.0,1.26,0.06,0.17,0.0,0.13,0.0,0.0,0.0,0.0,0.0,0.0,0.0,2,470℃均匀化退火后自然时效72h+100℃一级时效12h+170℃二级时效2h,0,0,0.0,100,12.0,170,2.0,0,0.0,355.0," Gong B S, Liu Z J, Wang Y L, et al. Improving the fatigue strength of A7N01 aluminum alloy by adjusting Si content. Materials Science & Engineering A, 2019, 742: 15-22. DOI: 10. 1016/j. msea. 2018. 10. 085",the first heat treatment is Solution treatment at 0℃ for 0h. the second heat treatment is Aging at 100.0℃ for 12.0 hours.,0,0,0,0,0,0
793,93.86,0.1,0.3,4.06,0.02,0.0,1.3,0.05,0.18,0.0,0.13,0.0,0.0,0.0,0.0,0.0,0.0,0.0,2,470℃均匀化退火后自然时效72h+100℃一级时效12h+170℃二级时效2h,0,0,0.0,100,12.0,170,2.0,0,0.0,352.0," Gong B S, Liu Z J, Wang Y L, et al. Improving the fatigue strength of A7N01 aluminum alloy by adjusting Si content. Materials Science & Engineering A, 2019, 742: 15-22. DOI: 10. 1016/j. msea. 2018. 10. 085",the first heat treatment is Solution treatment at 0℃ for 0h. the second heat treatment is Aging at 100.0℃ for 12.0 hours.,0,0,0,0,0,0
794,93.98,0.0,0.3,4.07,0.02,0.0,1.27,0.05,0.19,0.0,0.12,0.0,0.0,0.0,0.0,0.0,0.0,0.0,2,470℃均匀化退火后自然时效72h+100℃一级时效12h+170℃二级时效2h,0,0,0.0,100,12.0,170,2.0,0,0.0,390.0," Gong B S, Liu Z J, Wang Y L, et al. Improving the fatigue strength of A7N01 aluminum alloy by adjusting Si content. Materials Science & Engineering A, 2019, 742: 15-22. DOI: 10. 1016/j. msea. 2018. 10. 085",the first heat treatment is Solution treatment at 0℃ for 0h. the second heat treatment is Aging at 100.0℃ for 12.0 hours.,0,0,0,0,0,0
795,82.604,0.0,0.0,12.2,0.0,2.0,2.48,0.0,0.0,0.4,0.15,0.0,0.166,0.0,0.0,0.0,0.0,0.0,6,430℃6h+455℃16h均匀化后+自然时效+450℃固溶2h+470℃固溶1h+水淬,450|470,120|60,0.0,0,0.0,0,0.0,0,0.0,579.0," Feng C, Liu Z Y, Ning A L, et al. Effect of low temperature aging on microstructure and mechanical properties of super-high strength aluminum alloy. 中南工业大学学报: 英文版, 2006, 13(5): 461-467. DOI: 10. 1007/s11771-006-0068-7. ",the first heat treatment is Solution treatment at 450℃ for 2h. the second heat treatment is Solution treatment at 470℃ for 1h.,450,120,470,60,0,0
796,82.604,0.0,0.0,12.2,0.0,2.0,2.48,0.0,0.0,0.4,0.15,0.0,0.166,0.0,0.0,0.0,0.0,0.0,6,430℃6h+455℃16h均匀化后+自然时效+450℃固溶2h+470℃固溶1h+水淬+120℃一级时效1h,450|470,120|60,0.0,120,1.0,0,0.0,0,0.0,710.0," Feng C, Liu Z Y, Ning A L, et al. Effect of low temperature aging on microstructure and mechanical properties of super-high strength aluminum alloy. 中南工业大学学报: 英文版, 2006, 13(5): 461-467. DOI: 10. 1007/s11771-006-0068-7. ",the first heat treatment is Solution treatment at 450℃ for 2h. the second heat treatment is Solution treatment at 470℃ for 1h. the third heat treatment is Aging at 120.0℃ for 1.0 hours.,450,120,470,60,0,0
797,82.604,0.0,0.0,12.2,0.0,2.0,2.48,0.0,0.0,0.4,0.15,0.0,0.166,0.0,0.0,0.0,0.0,0.0,6,430℃6h+455℃16h均匀化后+自然时效+450℃固溶2h+470℃固溶1h+水淬+120℃一级时效1h,450|470,120|60,0.0,120,8.0,0,0.0,0,0.0,743.0," Feng C, Liu Z Y, Ning A L, et al. Effect of low temperature aging on microstructure and mechanical properties of super-high strength aluminum alloy. 中南工业大学学报: 英文版, 2006, 13(5): 461-467. DOI: 10. 1007/s11771-006-0068-7. ",the first heat treatment is Solution treatment at 450℃ for 2h. the second heat treatment is Solution treatment at 470℃ for 1h. the third heat treatment is Aging at 120.0℃ for 8.0 hours.,450,120,470,60,0,0
798,82.604,0.0,0.0,12.2,0.0,2.0,2.48,0.0,0.0,0.4,0.15,0.0,0.166,0.0,0.0,0.0,0.0,0.0,6,430℃6h+455℃16h均匀化后+自然时效+450℃固溶2h+470℃固溶1h+水淬+100℃一级时效80h,450|470,120|60,0.0,100,80.0,0,0.0,0,0.0,753.0," Feng C, Liu Z Y, Ning A L, et al. Effect of low temperature aging on microstructure and mechanical properties of super-high strength aluminum alloy. 中南工业大学学报: 英文版, 2006, 13(5): 461-467. DOI: 10. 1007/s11771-006-0068-7. ",the first heat treatment is Solution treatment at 450℃ for 2h. the second heat treatment is Solution treatment at 470℃ for 1h. the third heat treatment is Aging at 100.0℃ for 80.0 hours.,450,120,470,60,0,0
799,82.604,0.0,0.0,12.2,0.0,2.0,2.48,0.0,0.0,0.4,0.15,0.0,0.166,0.0,0.0,0.0,0.0,0.0,6,430℃6h+455℃16h均匀化后+自然时效+450℃固溶2h+470℃固溶1h+水淬+110℃一级时效36h,450|470,120|60,0.0,110,36.0,0,0.0,0,0.0,748.0," Feng C, Liu Z Y, Ning A L, et al. Effect of low temperature aging on microstructure and mechanical properties of super-high strength aluminum alloy. 中南工业大学学报: 英文版, 2006, 13(5): 461-467. DOI: 10. 1007/s11771-006-0068-7. ",the first heat treatment is Solution treatment at 450℃ for 2h. the second heat treatment is Solution treatment at 470℃ for 1h. the third heat treatment is Aging at 110.0℃ for 36.0 hours.,450,120,470,60,0,0
800,86.32,0.0,0.0,8.53,0.0,2.16,2.38,0.0,0.17,0.0,0.16,0.28,0.0,0.0,0.0,0.0,0.0,0.0,2,450℃固溶1h+470℃固溶1h+480℃固溶2h+水淬+130℃一级时效24h,450|470|480,60|60|120,0.0,130,24.0,0,0.0,0,0.0,744.0," Fang H C, Chao H, Chen K H. Effect of Zr, Er and Cr additions on microstructures and properties of Al–Zn–Mg–Cu alloys. Materials Science and Engineering A, 2014, 610: 10–16. DOI: 10. 1016/j. msea. 2014. 05. 021. ",the first heat treatment is Solution treatment at 450℃ for 1h. the second heat treatment is Solution treatment at 470℃ for 1h. the third heat treatment is Solution treatment at 480℃ for 2h. the fourth heat treatment is Aging at 130.0℃ for 24.0 hours.,450,60,470,60,480,120
801,86.86,0.0,0.0,8.49,0.0,2.1,2.39,0.0,0.0,0.0,0.16,0.0,0.0,0.0,0.0,0.0,0.0,0.0,2,450℃固溶1h+470℃固溶1h+480℃固溶2h+水淬+130℃一级时效24h,450|470|480,60|60|120,0.0,130,24.0,0,0.0,0,0.0,704.0," Fang H C, Chao H, Chen K H. Effect of Zr, Er and Cr additions on microstructures and properties of Al–Zn–Mg–Cu alloys. Materials Science and Engineering A, 2014, 610: 10–16. DOI: 10. 1016/j. msea. 2014. 05. 021. ",the first heat treatment is Solution treatment at 450℃ for 1h. the second heat treatment is Solution treatment at 470℃ for 1h. the third heat treatment is Solution treatment at 480℃ for 2h. the fourth heat treatment is Aging at 130.0℃ for 24.0 hours.,450,60,470,60,480,120
802,88.855,0.05,0.025,6.43,0.08,2.08,2.32,0.03,0.02,0.01,0.1,0.0,0.0,0.0,0.0,0.0,0.0,0.0,6,480℃固溶1h+水淬,480,60,0.0,0,0.0,0,0.0,0,0.0,599.0," Cong F G, Zhao G, Jiang F, et al. Effect of homogenization treatment on microstructure and mechanical properties of DC cast 7X50 aluminum alloy. Transactions of Nonferrous Metals Society of China, 2015, 25(4): 1027-1034. DOI: 10. 1016/S1003-6326(15)63694-9. ",the first heat treatment is Solution treatment at 480℃ for 1h.,480,60,0,0,0,0
803,96.0,0.0,0.5,1.6,0.0,0.0,1.3,0.03,0.12,0.0,0.2,0.25,0.0,0.0,0.0,0.0,0.0,0.0,8,700℃融化后浇注+470℃均匀化24h,0,0,0.0,0,0.0,0,0.0,0,0.0,329.6," 倪培相, 左秀荣, 李贞明, 等. 微合金化元素对7005铝合金铸态组织与性能的影响. 材料热处理学报, 2008, 29(3): 94-98. DOI: CNKI: SUN: JSCL. 0. 2008-03-023",the first heat treatment is Solution treatment at 0℃ for 0h.,0,0,0,0,0,0
