Repository: Jack-Liu0227/BERT_ML

# BERT_ML: Alloy Property Prediction Benchmark & Experiment Suite

[中文说明](./README.zh-CN.md)

BERT_ML is a modular, reproducible research benchmark for predicting mechanical properties of multi-component alloys across both In-Distribution (I.I.D.) and Out-of-Distribution (OOD) regimes. The repository integrates traditional tabular machine learning, deep neural networks, multimodal materials language model embeddings (SciBERT, SteelBERT, MatSciBERT), Tabular Prior-data Fitted Networks (TabPFN v2), and LLM-based property predictors (LLMProp).

---

File: datasets/Al_Alloys/USTB/USTB_Al_alloys_processed_split_withID.csv (part 10 of 10)
ID,Al(wt%),Si(wt%),Mn(wt%),Zn(wt%),Fe(wt%),Cu(wt%),Mg(wt%),Ti(wt%),Cr(wt%),Ni(wt%),Zr(wt%),Re(wt%),Ag(wt%),Li(wt%),V(wt%),Be(wt%),Sn(wt%),Ce(wt%),"Processing（T6:1),(T7X:2),(RRA:3),(T8:4),(T5:5),(只固溶:6),(挤压:7),(未描述:8),(只有均匀化:9)",总热处理工艺,ST（℃）多级固溶机制以|隔开,固溶时间（min）多级固溶机制以|隔开,Cold_Deformation_percent,First_Aging_Temp_C,First_Aging_Time_h,Second_Aging_Temp_C,Second_Aging_Time_h,Third_Aging_Temp_C,Third_Aging_Time_h,UTS(MPa),References,Processing_Description,ST1,TIME1,ST2,TIME2,ST3,TIME3
804,96.0,0.0,0.5,1.6,0.0,0.0,1.3,0.03,0.12,0.0,0.2,0.25,0.0,0.0,0.0,0.0,0.0,0.0,8,700℃融化后浇注+470℃均匀化24h,0,0,0.0,0,0.0,0,0.0,0,0.0,337.7," 倪培相, 左秀荣, 李贞明, 等. 微合金化元素对7005铝合金铸态组织与性能的影响. 材料热处理学报, 2008, 29(3): 94-98. DOI: CNKI: SUN: JSCL. 0. 2008-03-023",the first heat treatment is Solution treatment at 0℃ for 0h.,0,0,0,0,0,0
805,96.35,0.0,0.5,1.6,0.0,0.0,1.3,0.03,0.12,0.0,0.1,0.0,0.0,0.0,0.0,0.0,0.0,0.0,8,700℃融化后浇注+470℃均匀化24h,0,0,0.0,0,0.0,0,0.0,0,0.0,304.4," 倪培相, 左秀荣, 李贞明, 等. 微合金化元素对7005铝合金铸态组织与性能的影响. 材料热处理学报, 2008, 29(3): 94-98. DOI: CNKI: SUN: JSCL. 0. 2008-03-023",the first heat treatment is Solution treatment at 0℃ for 0h.,0,0,0,0,0,0
806,93.426,0.0,0.361,0.0,0.147,5.89,0.01,0.0,0.0,0.0,0.13,0.0,0.0,0.0,0.036,0.0,0.0,0.0,1,537℃固溶4h+水淬+3%预变形+165℃一级时效24h,537,240,3.0,165,24.0,0,0.0,0,0.0,420.0," Xu D, Zhu C, Xu C, et al. Microstructures and Tensile Fracture Behavior of 2219 Wrought Al–Cu Alloys with Different Impurity of Fe. Metals, 2021, 11(1): 174. DOI: 10. 3390/met11010174. ",the first heat treatment is Solution treatment at 537℃ for 4h. the second heat treatment is Cold rolling at 20℃ with 3.0% reduction. the third heat treatment is Aging at 165.0℃ for 24.0 hours.,537,240,0,0,0,0
807,93.359,0.0,0.362,0.0,0.195,5.88,0.01,0.0,0.0,0.0,0.135,0.0,0.0,0.0,0.059,0.0,0.0,0.0,1,537℃固溶4h+水淬+3%预变形+165℃一级时效24h,537,240,3.0,165,24.0,0,0.0,0,0.0,409.34," Xu D, Zhu C, Xu C, et al. Microstructures and Tensile Fracture Behavior of 2219 Wrought Al–Cu Alloys with Different Impurity of Fe. Metals, 2021, 11(1): 174. DOI: 10. 3390/met11010174. ",the first heat treatment is Solution treatment at 537℃ for 4h. the second heat treatment is Cold rolling at 20℃ with 3.0% reduction. the third heat treatment is Aging at 165.0℃ for 24.0 hours.,537,240,0,0,0,0
808,91.64,0.1,0.26,4.5,0.22,0.07,1.2,0.04,0.0,0.0,0.15,0.0,0.0,1.82,0.0,0.0,0.0,0.0,1,530℃固溶45min+水淬+150℃一级时效8h,530,45,0.0,150,8.0,0,0.0,0,0.0,487.0," Klyszewski A. Influence of the heat treatment on the structure and mechanical properties of the AlZnMgLi alloy. Materials & Design, 1997, 18(4/6): 303-307. DOI: 10. 1016/S0261-3069(97)00069-1. ",the first heat treatment is Solution treatment at 530℃ for 45.0min. the second heat treatment is Aging at 150.0℃ for 8.0 hours.,530,45,0,0,0,0
809,91.64,0.1,0.26,4.5,0.22,0.07,1.2,0.04,0.0,0.0,0.15,0.0,0.0,1.82,0.0,0.0,0.0,0.0,1,530℃固溶45min+水淬+150℃一级时效12h,530,45,0.0,150,12.0,0,0.0,0,0.0,490.0," Klyszewski A. Influence of the heat treatment on the structure and mechanical properties of the AlZnMgLi alloy. Materials & Design, 1997, 18(4/6): 303-307. DOI: 10. 1016/S0261-3069(97)00069-1. ",the first heat treatment is Solution treatment at 530℃ for 45.0min. the second heat treatment is Aging at 150.0℃ for 12.0 hours.,530,45,0,0,0,0
810,91.64,0.1,0.26,4.5,0.22,0.07,1.2,0.04,0.0,0.0,0.15,0.0,0.0,1.82,0.0,0.0,0.0,0.0,1,530℃固溶45min+水淬+150℃一级时效24h,530,45,0.0,150,24.0,0,0.0,0,0.0,487.0," Klyszewski A. Influence of the heat treatment on the structure and mechanical properties of the AlZnMgLi alloy. Materials & Design, 1997, 18(4/6): 303-307. DOI: 10. 1016/S0261-3069(97)00069-1. ",the first heat treatment is Solution treatment at 530℃ for 45.0min. the second heat treatment is Aging at 150.0℃ for 24.0 hours.,530,45,0,0,0,0
811,91.64,0.1,0.26,4.5,0.22,0.07,1.2,0.04,0.0,0.0,0.15,0.0,0.0,1.82,0.0,0.0,0.0,0.0,1,530℃固溶45min+水淬+150℃一级时效48h,530,45,0.0,150,48.0,0,0.0,0,0.0,530.0," Klyszewski A. Influence of the heat treatment on the structure and mechanical properties of the AlZnMgLi alloy. Materials & Design, 1997, 18(4/6): 303-307. DOI: 10. 1016/S0261-3069(97)00069-1. ",the first heat treatment is Solution treatment at 530℃ for 45.0min. the second heat treatment is Aging at 150.0℃ for 48.0 hours.,530,45,0,0,0,0
812,91.64,0.1,0.26,4.5,0.22,0.07,1.2,0.04,0.0,0.0,0.15,0.0,0.0,1.82,0.0,0.0,0.0,0.0,1,530℃固溶45min+水淬+180℃一级时效8h,530,45,0.0,180,8.0,0,0.0,0,0.0,517.0," Klyszewski A. Influence of the heat treatment on the structure and mechanical properties of the AlZnMgLi alloy. Materials & Design, 1997, 18(4/6): 303-307. DOI: 10. 1016/S0261-3069(97)00069-1. ",the first heat treatment is Solution treatment at 530℃ for 45.0min. the second heat treatment is Aging at 180.0℃ for 8.0 hours.,530,45,0,0,0,0
813,91.64,0.1,0.26,4.5,0.22,0.07,1.2,0.04,0.0,0.0,0.15,0.0,0.0,1.82,0.0,0.0,0.0,0.0,1,530℃固溶45min+水淬+180℃一级时效12h,530,45,0.0,180,12.0,0,0.0,0,0.0,478.0," Klyszewski A. Influence of the heat treatment on the structure and mechanical properties of the AlZnMgLi alloy. Materials & Design, 1997, 18(4/6): 303-307. DOI: 10. 1016/S0261-3069(97)00069-1. ",the first heat treatment is Solution treatment at 530℃ for 45.0min. the second heat treatment is Aging at 180.0℃ for 12.0 hours.,530,45,0,0,0,0
814,91.64,0.1,0.26,4.5,0.22,0.07,1.2,0.04,0.0,0.0,0.15,0.0,0.0,1.82,0.0,0.0,0.0,0.0,1,530℃固溶45min+水淬+180℃一级时效24h,530,45,0.0,180,24.0,0,0.0,0,0.0,467.0," Klyszewski A. Influence of the heat treatment on the structure and mechanical properties of the AlZnMgLi alloy. Materials & Design, 1997, 18(4/6): 303-307. DOI: 10. 1016/S0261-3069(97)00069-1. ",the first heat treatment is Solution treatment at 530℃ for 45.0min. the second heat treatment is Aging at 180.0℃ for 24.0 hours.,530,45,0,0,0,0
815,91.64,0.1,0.26,4.5,0.22,0.07,1.2,0.04,0.0,0.0,0.15,0.0,0.0,1.82,0.0,0.0,0.0,0.0,1,530℃固溶45min+水淬+180℃一级时效48h,530,45,0.0,180,48.0,0,0.0,0,0.0,463.0," Klyszewski A. Influence of the heat treatment on the structure and mechanical properties of the AlZnMgLi alloy. Materials & Design, 1997, 18(4/6): 303-307. DOI: 10. 1016/S0261-3069(97)00069-1. ",the first heat treatment is Solution treatment at 530℃ for 45.0min. the second heat treatment is Aging at 180.0℃ for 48.0 hours.,530,45,0,0,0,0
816,90.99,0.15,0.2,4.55,0.2,0.08,1.15,0.04,0.0,0.0,0.14,0.0,0.0,2.5,0.0,0.0,0.0,0.0,1,530℃固溶45min+水淬+150℃一级时效8h,530,45,0.0,150,8.0,0,0.0,0,0.0,425.0," Klyszewski A. Influence of the heat treatment on the structure and mechanical properties of the AlZnMgLi alloy. Materials & Design, 1997, 18(4/6): 303-307. DOI: 10. 1016/S0261-3069(97)00069-1. ",the first heat treatment is Solution treatment at 530℃ for 45.0min. the second heat treatment is Aging at 150.0℃ for 8.0 hours.,530,45,0,0,0,0
817,90.99,0.15,0.2,4.55,0.2,0.08,1.15,0.04,0.0,0.0,0.14,0.0,0.0,2.5,0.0,0.0,0.0,0.0,1,530℃固溶45min+水淬+150℃一级时效12h,530,45,0.0,150,12.0,0,0.0,0,0.0,430.0," Klyszewski A. Influence of the heat treatment on the structure and mechanical properties of the AlZnMgLi alloy. Materials & Design, 1997, 18(4/6): 303-307. DOI: 10. 1016/S0261-3069(97)00069-1. ",the first heat treatment is Solution treatment at 530℃ for 45.0min. the second heat treatment is Aging at 150.0℃ for 12.0 hours.,530,45,0,0,0,0
818,90.99,0.15,0.2,4.55,0.2,0.08,1.15,0.04,0.0,0.0,0.14,0.0,0.0,2.5,0.0,0.0,0.0,0.0,1,530℃固溶45min+水淬+150℃一级时效24h,530,45,0.0,150,24.0,0,0.0,0,0.0,456.0," Klyszewski A. Influence of the heat treatment on the structure and mechanical properties of the AlZnMgLi alloy. Materials & Design, 1997, 18(4/6): 303-307. DOI: 10. 1016/S0261-3069(97)00069-1. ",the first heat treatment is Solution treatment at 530℃ for 45.0min. the second heat treatment is Aging at 150.0℃ for 24.0 hours.,530,45,0,0,0,0
819,90.99,0.15,0.2,4.55,0.2,0.08,1.15,0.04,0.0,0.0,0.14,0.0,0.0,2.5,0.0,0.0,0.0,0.0,1,530℃固溶45min+水淬+150℃一级时效48h,530,45,0.0,150,48.0,0,0.0,0,0.0,471.0," Klyszewski A. Influence of the heat treatment on the structure and mechanical properties of the AlZnMgLi alloy. Materials & Design, 1997, 18(4/6): 303-307. DOI: 10. 1016/S0261-3069(97)00069-1. ",the first heat treatment is Solution treatment at 530℃ for 45.0min. the second heat treatment is Aging at 150.0℃ for 48.0 hours.,530,45,0,0,0,0
820,90.99,0.15,0.2,4.55,0.2,0.08,1.15,0.04,0.0,0.0,0.14,0.0,0.0,2.5,0.0,0.0,0.0,0.0,1,530℃固溶45min+水淬+180℃一级时效8h,530,45,0.0,180,8.0,0,0.0,0,0.0,448.0," Klyszewski A. Influence of the heat treatment on the structure and mechanical properties of the AlZnMgLi alloy. Materials & Design, 1997, 18(4/6): 303-307. DOI: 10. 1016/S0261-3069(97)00069-1. ",the first heat treatment is Solution treatment at 530℃ for 45.0min. the second heat treatment is Aging at 180.0℃ for 8.0 hours.,530,45,0,0,0,0
821,90.99,0.15,0.2,4.55,0.2,0.08,1.15,0.04,0.0,0.0,0.14,0.0,0.0,2.5,0.0,0.0,0.0,0.0,1,530℃固溶45min+水淬+180℃一级时效12h,530,45,0.0,180,12.0,0,0.0,0,0.0,489.0," Klyszewski A. Influence of the heat treatment on the structure and mechanical properties of the AlZnMgLi alloy. Materials & Design, 1997, 18(4/6): 303-307. DOI: 10. 1016/S0261-3069(97)00069-1. ",the first heat treatment is Solution treatment at 530℃ for 45.0min. the second heat treatment is Aging at 180.0℃ for 12.0 hours.,530,45,0,0,0,0
822,90.99,0.15,0.2,4.55,0.2,0.08,1.15,0.04,0.0,0.0,0.14,0.0,0.0,2.5,0.0,0.0,0.0,0.0,1,530℃固溶45min+水淬+180℃一级时效24h,530,45,0.0,180,24.0,0,0.0,0,0.0,435.0," Klyszewski A. Influence of the heat treatment on the structure and mechanical properties of the AlZnMgLi alloy. Materials & Design, 1997, 18(4/6): 303-307. DOI: 10. 1016/S0261-3069(97)00069-1. ",the first heat treatment is Solution treatment at 530℃ for 45.0min. the second heat treatment is Aging at 180.0℃ for 24.0 hours.,530,45,0,0,0,0
823,90.99,0.15,0.2,4.55,0.2,0.08,1.15,0.04,0.0,0.0,0.14,0.0,0.0,2.5,0.0,0.0,0.0,0.0,1,530℃固溶45min+水淬+180℃一级时效48h,530,45,0.0,180,48.0,0,0.0,0,0.0,446.0," Klyszewski A. Influence of the heat treatment on the structure and mechanical properties of the AlZnMgLi alloy. Materials & Design, 1997, 18(4/6): 303-307. DOI: 10. 1016/S0261-3069(97)00069-1. ",the first heat treatment is Solution treatment at 530℃ for 45.0min. the second heat treatment is Aging at 180.0℃ for 48.0 hours.,530,45,0,0,0,0
824,92.28,0.18,0.2,4.6,0.15,0.12,1.15,0.03,0.0,0.0,0.14,0.0,0.0,1.15,0.0,0.0,0.0,0.0,1,530℃固溶45min+水淬+150℃一级时效8h,530,45,0.0,150,8.0,0,0.0,0,0.0,434.0," Klyszewski A. Influence of the heat treatment on the structure and mechanical properties of the AlZnMgLi alloy. Materials & Design, 1997, 18(4/6): 303-307. DOI: 10. 1016/S0261-3069(97)00069-1. ",the first heat treatment is Solution treatment at 530℃ for 45.0min. the second heat treatment is Aging at 150.0℃ for 8.0 hours.,530,45,0,0,0,0
825,92.28,0.18,0.2,4.6,0.15,0.12,1.15,0.03,0.0,0.0,0.14,0.0,0.0,1.15,0.0,0.0,0.0,0.0,1,530℃固溶45min+水淬+150℃一级时效12h,530,45,0.0,150,12.0,0,0.0,0,0.0,414.0," Klyszewski A. Influence of the heat treatment on the structure and mechanical properties of the AlZnMgLi alloy. Materials & Design, 1997, 18(4/6): 303-307. DOI: 10. 1016/S0261-3069(97)00069-1. ",the first heat treatment is Solution treatment at 530℃ for 45.0min. the second heat treatment is Aging at 150.0℃ for 12.0 hours.,530,45,0,0,0,0
826,92.28,0.18,0.2,4.6,0.15,0.12,1.15,0.03,0.0,0.0,0.14,0.0,0.0,1.15,0.0,0.0,0.0,0.0,1,530℃固溶45min+水淬+150℃一级时效24h,530,45,0.0,150,24.0,0,0.0,0,0.0,443.0," Klyszewski A. Influence of the heat treatment on the structure and mechanical properties of the AlZnMgLi alloy. Materials & Design, 1997, 18(4/6): 303-307. DOI: 10. 1016/S0261-3069(97)00069-1. ",the first heat treatment is Solution treatment at 530℃ for 45.0min. the second heat treatment is Aging at 150.0℃ for 24.0 hours.,530,45,0,0,0,0
827,92.28,0.18,0.2,4.6,0.15,0.12,1.15,0.03,0.0,0.0,0.14,0.0,0.0,1.15,0.0,0.0,0.0,0.0,1,530℃固溶45min+水淬+150℃一级时效48h,530,45,0.0,150,48.0,0,0.0,0,0.0,458.0," Klyszewski A. Influence of the heat treatment on the structure and mechanical properties of the AlZnMgLi alloy. Materials & Design, 1997, 18(4/6): 303-307. DOI: 10. 1016/S0261-3069(97)00069-1. ",the first heat treatment is Solution treatment at 530℃ for 45.0min. the second heat treatment is Aging at 150.0℃ for 48.0 hours.,530,45,0,0,0,0
828,92.28,0.18,0.2,4.6,0.15,0.12,1.15,0.03,0.0,0.0,0.14,0.0,0.0,1.15,0.0,0.0,0.0,0.0,1,530℃固溶45min+水淬+180℃一级时效8h,530,45,0.0,180,8.0,0,0.0,0,0.0,428.0," Klyszewski A. Influence of the heat treatment on the structure and mechanical properties of the AlZnMgLi alloy. Materials & Design, 1997, 18(4/6): 303-307. DOI: 10. 1016/S0261-3069(97)00069-1. ",the first heat treatment is Solution treatment at 530℃ for 45.0min. the second heat treatment is Aging at 180.0℃ for 8.0 hours.,530,45,0,0,0,0
829,92.28,0.18,0.2,4.6,0.15,0.12,1.15,0.03,0.0,0.0,0.14,0.0,0.0,1.15,0.0,0.0,0.0,0.0,1,530℃固溶45min+水淬+180℃一级时效12h,530,45,0.0,180,12.0,0,0.0,0,0.0,357.0," Klyszewski A. Influence of the heat treatment on the structure and mechanical properties of the AlZnMgLi alloy. Materials & Design, 1997, 18(4/6): 303-307. DOI: 10. 1016/S0261-3069(97)00069-1. ",the first heat treatment is Solution treatment at 530℃ for 45.0min. the second heat treatment is Aging at 180.0℃ for 12.0 hours.,530,45,0,0,0,0
830,92.28,0.18,0.2,4.6,0.15,0.12,1.15,0.03,0.0,0.0,0.14,0.0,0.0,1.15,0.0,0.0,0.0,0.0,1,530℃固溶45min+水淬+180℃一级时效24h,530,45,0.0,180,24.0,0,0.0,0,0.0,362.0," Klyszewski A. Influence of the heat treatment on the structure and mechanical properties of the AlZnMgLi alloy. Materials & Design, 1997, 18(4/6): 303-307. DOI: 10. 1016/S0261-3069(97)00069-1. ",the first heat treatment is Solution treatment at 530℃ for 45.0min. the second heat treatment is Aging at 180.0℃ for 24.0 hours.,530,45,0,0,0,0
831,92.28,0.18,0.2,4.6,0.15,0.12,1.15,0.03,0.0,0.0,0.14,0.0,0.0,1.15,0.0,0.0,0.0,0.0,1,530℃固溶45min+水淬+180℃一级时效48h,530,45,0.0,180,48.0,0,0.0,0,0.0,355.0," Klyszewski A. Influence of the heat treatment on the structure and mechanical properties of the AlZnMgLi alloy. Materials & Design, 1997, 18(4/6): 303-307. DOI: 10. 1016/S0261-3069(97)00069-1. ",the first heat treatment is Solution treatment at 530℃ for 45.0min. the second heat treatment is Aging at 180.0℃ for 48.0 hours.,530,45,0,0,0,0
