Repository: Jack-Liu0227/BERT_ML

# BERT_ML: Alloy Property Prediction Benchmark & Experiment Suite

[中文说明](./README.zh-CN.md)

BERT_ML is a modular, reproducible research benchmark for predicting mechanical properties of multi-component alloys across both In-Distribution (I.I.D.) and Out-of-Distribution (OOD) regimes. The repository integrates traditional tabular machine learning, deep neural networks, multimodal materials language model embeddings (SciBERT, SteelBERT, MatSciBERT), Tabular Prior-data Fitted Networks (TabPFN v2), and LLM-based property predictors (LLMProp).

---

## Key Features

- **4 Active Model Families**:
  - **Traditional ML**: XGBoost, LightGBM, CatBoost, Random Forest, ExtraTrees, SVR, Ridge, Lasso, ElasticNet, and MLP with Optuna hyperparameter optimization, multi-output regression, and SHAP interpretability.
  - **Deep Neural Networks (AlloyNN)**: Feature-fusion networks combining compositional fractions, process parameters, and text embeddings.
  - **Domain BERT + NN Fusion**: Joint architectures integrating pre-trained domain language models (SciBERT, SteelBERT, MatSciBERT) with process/composition features.
  - **Tabular Foundation Models (TabPFN v2)**: In-context tabular inference with local checkpoints and API integration.
  - **LLM-Based Regression (LLMProp)**: Textual prompt-driven property prediction.
- **5 Curated Alloy Systems**:
  - Titanium alloys (Ti), Aluminum alloys (Al), High-Entropy Alloys (HEA), Carbon/Structural Steels (Steel), and Matbench Steels.
  - Targets: Yield Strength (YS(MPa)), Ultimate Tensile Strength (UTS(MPa)), and Elongation (El(%)).
- **8 Comprehensive OOD Data Splitting Protocols**:
  - Extreme Target Extrapolation (	arget_extrapolation: Top 20% / Bottom 20%).
  - Composition / Feature Space Sparsity (sparse_x_single, sparse_x_cluster).
  - Target / Property Space Sparsity (sparse_y_single, sparse_y_cluster).
  - Unseen Alloy Cluster Generalization (loco: Leave-One-Cluster-Out).
  - Standard In-Distribution Validation (
andom_cv_baseline: Multi-fold CV).
  - Hybrid Extrapolation Combinations (hybrid_extrapolation_*).
- **Modular Architecture**:
  - src/: Core dataset splitting, feature engineering, and model training pipelines.
  - Scripts/: Offline post-hoc uncertainty calibration, distribution shift analysis (Wasserstein distance / W-jump), reporting, and publication-ready figure rendering.

---

## Directory Structure

\BERT_ML/
├── datasets/                  # Curated benchmark datasets
│   ├── Ti_alloys/             # Titanium alloy datasets
│   ├── Al_Alloys/             # Aluminum alloy datasets
│   ├── HEA_data/              # High-entropy alloy datasets
│   ├── Steel/                 # Steel mechanical property datasets
│   └── matbench_convert/      # Matbench benchmark datasets
├── models/                    # Model weights & download utilities
│   ├── download_bert_models.py
│   ├── download_llmprop_models.py
│   └── tabpfn/                # TabPFN v2 local model weights
├── src/                       # Core training and evaluation framework
│   ├── data_processing/       # OOD splitting processors, registries & split cache
│   ├── feature_engineering/   # Composition features, BERT loader & embeddings
│   ├── models/                # ML/NN/BERT architectures, trainers & evaluators
│   ├── pipelines/             # Batch experiment runners & multi-fold CV sweeps
│   ├── TabPFN/                # TabPFN training, OOD pipelines & prediction alignment
│   ├── LLMProp/               # LLMProp fine-tuning & OOD evaluation adapter
│   └── training_size_ood/     # Sample-size scaling experiment runner
├── Scripts/                   # Analysis, calibration, and visualization suite
│   ├── analysis/              # Space shifts, W-jump analysis & data audits
│   ├── calibration/           # Post-hoc confidence & uncertainty calibration
│   ├── figures/               # Paper figures & interactive explainers
│   ├── maintenance/           # Result repair, audit & reset utilities
│   └── reporting/             # Batch summarization & benchmark tables
└── tests/                     # Automated pytest verification test suite

## Running Experiments

All pipelines are designed as pure Python module entrypoints (python -m ...). No shell or batch script wrappers are required.

### 1. In-Distribution (I.I.D.) Batch Experiments

List available batch configurations:
\\ash
python -m src.pipelines.run_batch --list
\
Run a specific experiment:
\\ash
python -m src.pipelines.run_batch --config experiment1_all_ml_models
\
Dry-run all configured standard batches:
\\ash
python -m src.pipelines.run_batch --all --dry_run
\

### 4. TabPFN Foundation Model Experiments

Run TabPFN on in-distribution or OOD splits:
\\ash

### 5. LLMProp Experiments

Run LLMProp property prediction under OOD protocols:
\\ash
python -m src.LLMProp.run_llmprop_ood --help

File: datasets/Al_Alloys/aluminum.csv (part 1 of 9)
ID,References,Ag(wt%),Al(wt%),Be(wt%),Ce(wt%),Cr(wt%),Cu(wt%),Fe(wt%),Li(wt%),Mg(wt%),Mn(wt%),Ni(wt%),Re(wt%),Si(wt%),Sn(wt%),Ti(wt%),V(wt%),Zn(wt%),Zr(wt%),ST1,TIME1,ST2,TIME2,ST3,TIME3,Cold_Deformation_percent,First_Aging_Temp_C,First_Aging_Time_h,Second_Aging_Temp_C,Second_Aging_Time_h,Third_Aging_Temp_C,Third_Aging_Time_h,Processing_Description,UTS(MPa)
1,"邹亮, 潘清林. 时效对超高强含钪铝合金组织和性能的影响. 湖南有色金属, 2010, 26(6): 24-27, 57. DOI: 10. 3969/j. issn. 1003-5540. 2010. 06. 009. ",0.0,87.08,0.0,0.0,0.0,2.36,0.0,0.0,2.08,0.0,0.0,0.21,0.0,0.0,0.0,0.0,8.13,0.14,475,40,0,0,0,0,0.0,120,24.0,0,0.0,0,0.0,the first heat treatment is Solution treatment at 475℃ for 40.0min. the second heat treatment is Aging at 120.0℃ for 24.0 hours.,696.0
2,"宗崇文. 7075铝合金时效成形力学性能及微观组织特征研究. 南昌航空大学, 2015. DOI: 10. 7666/d. D687312. ",0.0,90.03,0.0,0.0,0.21,1.4,0.17,0.0,2.4,0.04,0.0,0.05,0.06,0.0,0.03,0.0,5.6,0.01,475,60,0,0,0,0,0.0,180,4.0,0,0.0,0,0.0,the first heat treatment is Solution treatment at 475℃ for 1h. the second heat treatment is Aging at 180.0℃ for 4.0 hours.,519.3
3,"宗崇文. 7075铝合金时效成形力学性能及微观组织特征研究. 南昌航空大学, 2015. DOI: 10. 7666/d. D687312. ",0.0,90.03,0.0,0.0,0.21,1.4,0.17,0.0,2.4,0.04,0.0,0.05,0.06,0.0,0.03,0.0,5.6,0.01,475,60,0,0,0,0,0.0,180,8.0,0,0.0,0,0.0,the first heat treatment is Solution treatment at 475℃ for 1h. the second heat treatment is Aging at 180.0℃ for 8.0 hours.,457.8
4,"宗崇文. 7075铝合金时效成形力学性能及微观组织特征研究. 南昌航空大学, 2015. DOI: 10. 7666/d. D687312. ",0.0,90.03,0.0,0.0,0.21,1.4,0.17,0.0,2.4,0.04,0.0,0.05,0.06,0.0,0.03,0.0,5.6,0.01,475,60,0,0,0,0,0.0,180,12.0,0,0.0,0,0.0,the first heat treatment is Solution treatment at 475℃ for 1h. the second heat treatment is Aging at 180.0℃ for 12.0 hours.,432.8
5,"宗崇文. 7075铝合金时效成形力学性能及微观组织特征研究. 南昌航空大学, 2015. DOI: 10. 7666/d. D687312. ",0.0,90.03,0.0,0.0,0.21,1.4,0.17,0.0,2.4,0.04,0.0,0.05,0.06,0.0,0.03,0.0,5.6,0.01,475,60,0,0,0,0,0.0,180,16.0,0,0.0,0,0.0,the first heat treatment is Solution treatment at 475℃ for 1h. the second heat treatment is Aging at 180.0℃ for 16.0 hours.,408.7
6,"宗崇文. 7075铝合金时效成形力学性能及微观组织特征研究. 南昌航空大学, 2015. DOI: 10. 7666/d. D687312. ",0.0,90.03,0.0,0.0,0.21,1.4,0.17,0.0,2.4,0.04,0.0,0.05,0.06,0.0,0.03,0.0,5.6,0.01,475,60,0,0,0,0,0.0,180,20.0,0,0.0,0,0.0,the first heat treatment is Solution treatment at 475℃ for 1h. the second heat treatment is Aging at 180.0℃ for 20.0 hours.,395.9
7,"宗崇文. 7075铝合金时效成形力学性能及微观组织特征研究. 南昌航空大学, 2015. DOI: 10. 7666/d. D687312. ",0.0,90.03,0.0,0.0,0.21,1.4,0.17,0.0,2.4,0.04,0.0,0.05,0.06,0.0,0.03,0.0,5.6,0.01,475,60,0,0,0,0,0.0,180,24.0,0,0.0,0,0.0,the first heat treatment is Solution treatment at 475℃ for 1h. the second heat treatment is Aging at 180.0℃ for 24.0 hours.,404.3
8,"宗崇文. 7075铝合金时效成形力学性能及微观组织特征研究. 南昌航空大学, 2015. DOI: 10. 7666/d. D687312. ",0.0,90.03,0.0,0.0,0.21,1.4,0.17,0.0,2.4,0.04,0.0,0.05,0.06,0.0,0.03,0.0,5.6,0.01,475,60,0,0,0,0,0.0,120,4.0,0,0.0,0,0.0,the first heat treatment is Solution treatment at 475℃ for 1h. the second heat treatment is Aging at 120.0℃ for 4.0 hours.,562.2
9,"宗崇文. 7075铝合金时效成形力学性能及微观组织特征研究. 南昌航空大学, 2015. DOI: 10. 7666/d. D687312. ",0.0,90.03,0.0,0.0,0.21,1.4,0.17,0.0,2.4,0.04,0.0,0.05,0.06,0.0,0.03,0.0,5.6,0.01,475,60,0,0,0,0,0.0,140,4.0,0,0.0,0,0.0,the first heat treatment is Solution treatment at 475℃ for 1h. the second heat treatment is Aging at 140.0℃ for 4.0 hours.,556.9
10,"宗崇文. 7075铝合金时效成形力学性能及微观组织特征研究. 南昌航空大学, 2015. DOI: 10. 7666/d. D687312. ",0.0,90.03,0.0,0.0,0.21,1.4,0.17,0.0,2.4,0.04,0.0,0.05,0.06,0.0,0.03,0.0,5.6,0.01,475,60,0,0,0,0,0.0,160,4.0,0,0.0,0,0.0,the first heat treatment is Solution treatment at 475℃ for 1h. the second heat treatment is Aging at 160.0℃ for 4.0 hours.,540.8
11,"宗崇文. 7075铝合金时效成形力学性能及微观组织特征研究. 南昌航空大学, 2015. DOI: 10. 7666/d. D687312. ",0.0,90.03,0.0,0.0,0.21,1.4,0.17,0.0,2.4,0.04,0.0,0.05,0.06,0.0,0.03,0.0,5.6,0.01,475,60,0,0,0,0,0.0,180,4.0,0,0.0,0,0.0,the first heat treatment is Solution treatment at 475℃ for 1h. the second heat treatment is Aging at 180.0℃ for 4.0 hours.,519.3
12,"宗崇文. 7075铝合金时效成形力学性能及微观组织特征研究. 南昌航空大学, 2015. DOI: 10. 7666/d. D687312. ",0.0,90.03,0.0,0.0,0.21,1.4,0.17,0.0,2.4,0.04,0.0,0.05,0.06,0.0,0.03,0.0,5.6,0.01,475,60,0,0,0,0,0.0,200,4.0,0,0.0,0,0.0,the first heat treatment is Solution treatment at 475℃ for 1h. the second heat treatment is Aging at 200.0℃ for 4.0 hours.,437.3
13,"宗崇文. 7075铝合金时效成形力学性能及微观组织特征研究. 南昌航空大学, 2015. DOI: 10. 7666/d. D687312. ",0.0,90.03,0.0,0.0,0.21,1.4,0.17,0.0,2.4,0.04,0.0,0.05,0.06,0.0,0.03,0.0,5.6,0.01,475,60,0,0,0,0,0.0,220,4.0,0,0.0,0,0.0,the first heat treatment is Solution treatment at 475℃ for 1h. the second heat treatment is Aging at 220.0℃ for 4.0 hours.,364.7
14,"祝贞凤, 史春丽, 李辉, 等. 固溶处理对7150铝合金显微组织和力学性能的影响. 热加工工艺, 2018, 47(8): 201-203, 211. DOI: 10. 14158/j. cnki. 1001-3814. 2018. 08. 052. ",0.0,88.8,0.0,0.0,0.0,2.3,0.0,0.0,2.2,0.1,0.0,0.0,0.0,0.0,0.05,0.0,6.5,0.05,485,50,0,0,0,0,0.0,120,24.0,0,0.0,0,0.0,the first heat treatment is Solution treatment at 485℃ for 50.0min. the second heat treatment is Aging at 120.0℃ for 24.0 hours.,622.0
15,"朱志云, 张雪辉, 陈慧玲, 等. 淬火介质对7249铝合金力学性能及晶间腐蚀行为的影响. 材料热处理学报, 2015, 36(1): 47-51. DOI: CNKI: SUN: JSCL. 0. 2015-01-010. ",0.0,87.87,0.0,0.0,0.15,1.6,0.12,0.0,2.2,0.1,0.0,0.0,0.1,0.0,0.06,0.0,7.8,0.0,460,24,0,0,0,0,0.0,0,0.0,0,0.0,0,0.0,the first heat treatment is Solution treatment at 460℃ for 24.0min.,586.23
16,"朱玉桂, 张豪, 张林, 等. 喷射成形7475铝合金的显微组织与力学性能[. 铸造, 2010, 3: 4. DOI: CNKI: SUN: ZZZZ. 0. 2010-03-007. ",0.0,90.39,0.0,0.0,0.21,1.5,0.0,0.0,2.2,0.0,0.0,0.0,0.0,0.0,0.0,0.0,5.7,0.0,470,240,0,0,0,0,0.0,135,16.0,0,0.0,0,0.0,the first heat treatment is Solution treatment at 470℃ for 4h. the second heat treatment is Aging at 135.0℃ for 16.0 hours.,631.0
17,"朱玉桂, 张豪, 张林, 等. 喷射成形7475铝合金的显微组织与力学性能[. 铸造, 2010, 3: 4. DOI: CNKI: SUN: ZZZZ. 0. 2010-03-007. ",0.0,90.39,0.0,0.0,0.21,1.5,0.0,0.0,2.2,0.0,0.0,0.0,0.0,0.0,0.0,0.0,5.7,0.0,440,240,0,0,0,0,0.0,135,16.0,0,0.0,0,0.0,the first heat treatment is Solution treatment at 440℃ for 4h. the second heat treatment is Aging at 135.0℃ for 16.0 hours.,616.0
18,"朱玉桂, 张豪, 张林, 等. 喷射成形7475铝合金的显微组织与力学性能[. 铸造, 2010, 3: 4. DOI: CNKI: SUN: ZZZZ. 0. 2010-03-007. ",0.0,90.39,0.0,0.0,0.21,1.5,0.0,0.0,2.2,0.0,0.0,0.0,0.0,0.0,0.0,0.0,5.7,0.0,440,240,0,0,0,0,0.0,135,16.0,0,0.0,0,0.0,the first heat treatment is Solution treatment at 440℃ for 4h. the second heat treatment is Aging at 135.0℃ for 16.0 hours.,634.0
19,"朱玉桂, 张豪, 张林, 等. 喷射成形7475铝合金的显微组织与力学性能[. 铸造, 2010, 3: 4. DOI: CNKI: SUN: ZZZZ. 0. 2010-03-007. ",0.0,90.39,0.0,0.0,0.21,1.5,0.0,0.0,2.2,0.0,0.0,0.0,0.0,0.0,0.0,0.0,5.7,0.0,440,240,0,0,0,0,0.0,135,16.0,0,0.0,0,0.0,the first heat treatment is Solution treatment at 440℃ for 4h. the second heat treatment is Aging at 135.0℃ for 16.0 hours.,635.0
20,"朱宝宏, 熊柏青, 张永安, 等. 热处理工艺对微量Mn、Zr作用下的高纯Al-Cu-Mg-Ag合金性能的影响. 稀有金属材料与工程, 2010, 39(1): 144-148. DOI: CNKI: SUN: COSE. 0. 2010-01-031",0.29,94.136,0.0,0.0,0.0,4.774,0.0,0.0,0.5,0.3,0.0,0.0,0.0,0.0,0.0,0.0,0.0,0.0,525,120,0,0,0,0,0.0,160,12.0,0,0.0,0,0.0,the first heat treatment is Solution treatment at 525℃ for 2h. the second heat treatment is Aging at 160.0℃ for 12.0 hours.,425.306
21,"周学浩, 孙有平, 张扬扬, 等. 固溶时效对7055铝合金组织和性能的影响. 广西科技大学学报, 2016, 27(2): 81-85. DOI: 10. 16375/j. cnki. cn45-1395/t. 2016. 02. 014. ",0.0,87.43,0.0,0.0,0.04,2.3,0.15,0.0,2.1,0.05,0.0,0.0,0.1,0.0,0.06,0.0,7.6,0.17,470,60,0,0,0,0,0.0,130,12.0,0,0.0,0,0.0,the first heat treatment is Solution treatment at 470℃ for 1h. the second heat treatment is Aging at 130.0℃ for 12.0 hours.,515.9
22,"周璇玮. Al-Cu-Mg-(Ag)合金的微观组织和力学性能. 中南大学, 2013. DOI: 10. 7666/d. y2423238. ",0.36,93.51,0.0,0.0,0.0,4.88,0.02,0.0,0.72,0.27,0.0,0.0,0.04,0.0,0.04,0.0,0.0,0.16,515,360,0,0,0,0,0.0,165,28.0,0,0.0,0,0.0,the first heat treatment is Solution treatment at 515℃ for 6h. the second heat treatment is Aging at 165.0℃ for 28.0 hours.,475.8
23,"周璇玮. Al-Cu-Mg-(Ag)合金的微观组织和力学性能. 中南大学, 2013. DOI: 10. 7666/d. y2423238. ",0.57,93.33,0.0,0.0,0.0,4.82,0.03,0.0,0.73,0.29,0.0,0.0,0.03,0.0,0.05,0.0,0.0,0.15,515,360,0,0,0,0,0.0,165,36.0,0,0.0,0,0.0,the first heat treatment is Solution treatment at 515℃ for 6h. the second heat treatment is Aging at 165.0℃ for 36.0 hours.,482.7
24,"周璇玮. Al-Cu-Mg-(Ag)合金的微观组织和力学性能. 中南大学, 2013. DOI: 10. 7666/d. y2423238. ",0.14,93.79,0.0,0.0,0.0,4.75,0.03,0.0,0.8,0.26,0.0,0.0,0.02,0.0,0.05,0.0,0.0,0.16,515,360,0,0,0,0,0.0,165,24.0,0,0.0,0,0.0,the first heat treatment is Solution treatment at 515℃ for 6h. the second heat treatment is Aging at 165.0℃ for 24.0 hours.,468.5
25,"周娟, 肖于德, 马瑞. Zr对铸造高强铝合金组织和性能的影响. 铸造, 2009, 58(3): 266-269. DOI: CNKI: SUN: ZZZZ. 0. 2009-03-020. ",0.0,86.25,0.0,0.0,0.0,2.3,0.1,0.0,2.3,0.0,0.0,0.0,0.05,0.0,0.0,0.0,8.2,0.8,460,60,0,0,0,0,0.0,120,24.0,0,0.0,0,0.0,the first heat treatment is Solution treatment at 460℃ for 1h. the second heat treatment is Aging at 120.0℃ for 24.0 hours.,612.0
26,"周娟, 肖于德, 马瑞. Zr对铸造高强铝合金组织和性能的影响. 铸造, 2009, 58(3): 266-269. DOI: CNKI: SUN: ZZZZ. 0. 2009-03-020. ",0.0,87.05,0.0,0.0,0.0,2.3,0.1,0.0,2.3,0.0,0.0,0.0,0.05,0.0,0.0,0.0,8.2,0.0,470,30,0,0,0,0,0.0,120,25.0,185,0.7,120,24.0,the first heat treatment is Solution treatment at 470℃ for 30.0min. the second heat treatment is Aging at 120.0℃ for 25.0 hours.,606.0
27,"郑子樵, 李红英, 莫志民. 一种7055型铝合金的RRA处理. 中国有色金属学报, 2001, 11(5): 771-780. DOI: 10. 3321/j. issn: 1004-0609. 2001. 05. 007. ",0.0,87.38,0.0,0.0,0.0,2.2,0.06,0.0,2.2,0.0,0.0,0.0,0.04,0.0,0.0,0.0,8.0,0.12,460,60,0,0,0,0,0.0,120,25.0,185,0.7,120,24.0,the first heat treatment is Solution treatment at 460℃ for 1h. the second heat treatment is Aging at 120.0℃ for 25.0 hours.,631.0
28,"郑子樵, 李红英, 莫志民. 一种7055型铝合金的RRA处理. 中国有色金属学报, 2001, 11(5): 771-780. DOI: 10. 3321/j. issn: 1004-0609. 2001. 05. 007. ",0.0,87.38,0.0,0.0,0.0,2.2,0.06,0.0,2.2,0.0,0.0,0.0,0.04,0.0,0.0,0.0,8.0,0.12,460,60,0,0,0,0,0.0,120,3.5,160,6.5,0,0.0,the first heat treatment is Solution treatment at 460℃ for 1h. the second heat treatment is Aging at 120.0℃ for 3.5 hours.,636.0
29,"郑艳玲, 刘静, 李子微. 7049A铝合金锻件T6状态热处理工艺制度研究. 轻合金加工技术, 2003, 31(1): 25-27. DOI: 10. 3969/j. issn. 1007-7235. 2003. 01. 010. ",0.0,87.48,0.0,0.0,0.13,1.6,0.18,0.0,2.38,0.1,0.0,0.0,0.07,0.0,0.1,0.0,7.86,0.1,470,30,0,0,0,0,0.0,120,24.0,0,0.0,0,0.0,the first heat treatment is Solution treatment at 470℃ for 30.0min. the second heat treatment is Aging at 120.0℃ for 24.0 hours.,588.0
30,"郑皓. 7055铝合金及环轧件的组织与热处理工艺. 哈尔滨工业大学, 2015. DOI: 10. 7666/d. D755694. ",0.0,87.76,0.0,0.0,0.0,2.82,0.0,0.0,2.29,0.0,0.0,0.0,0.0,0.0,0.0,0.0,7.13,0.0,470,240,0,0,0,0,0.0,120,24.0,0,0.0,0,0.0,the first heat treatment is Solution treatment at 470℃ for 4h. the second heat treatment is Aging at 120.0℃ for 24.0 hours.,660.0
31,"赵晓洁, 余荣华, 袁鹏斌. 改善7055铝合金力学性能的研究. 热加工工艺, 2015, 44(16): 107-108. DOI: JournalArticle/5b3b4b38c095d70f006a1512. ",0.0,89.28,0.0,0.0,0.4,2.3,0.15,0.0,2.1,0.05,0.0,0.0,0.1,0.0,0.06,0.0,5.39,0.17,460,120,0,0,0,0,0.0,120,24.0,0,0.0,0,0.0,the first heat treatment is Solution treatment at 460℃ for 2h. the second heat treatment is Aging at 120.0℃ for 24.0 hours.,712.8
32,"赵凤, 鲁法云, 郭富安. 7050铝合金双级时效制度的研究. 金属热处理, 2015, 40(11): 149-153. DOI: 10. 13251/j. issn. 0254-6051. 2015. 11. 034. ",0.0,89.1,0.0,0.0,0.0,2.2,0.0,0.0,2.2,0.0,0.0,0.0,0.0,0.0,0.0,0.0,6.4,0.1,480,120,0,0,0,0,0.0,120,24.0,163,15.0,0,0.0,the first heat treatment is Solution treatment at 480℃ for 2h. the second heat treatment is Aging at 120.0℃ for 24.0 hours.,561.0
33,"赵凤, 鲁法云, 郭富安. 7050铝合金双级时效制度的研究. 金属热处理, 2015, 40(11): 149-153. DOI: 10. 13251/j. issn. 0254-6051. 2015. 11. 034. ",0.0,89.1,0.0,0.0,0.0,2.2,0.0,0.0,2.2,0.0,0.0,0.0,0.0,0.0,0.0,0.0,6.4,0.1,480,120,0,0,0,0,0.0,120,24.0,163,24.0,0,0.0,the first heat treatment is Solution treatment at 480℃ for 2h. the second heat treatment is Aging at 120.0℃ for 24.0 hours.,554.0
34,"赵凤, 鲁法云, 郭富安. 7050铝合金双级时效制度的研究. 金属热处理, 2015, 40(11): 149-153. DOI: 10. 13251/j. issn. 0254-6051. 2015. 11. 034. ",0.0,89.1,0.0,0.0,0.0,2.2,0.0,0.0,2.2,0.0,0.0,0.0,0.0,0.0,0.0,0.0,6.4,0.1,480,120,0,0,0,0,0.0,120,24.0,163,27.0,0,0.0,the first heat treatment is Solution treatment at 480℃ for 2h. the second heat treatment is Aging at 120.0℃ for 24.0 hours.,534.0
35,"赵凤, 鲁法云, 郭富安. 7050铝合金双级时效制度的研究. 金属热处理, 2015, 40(11): 149-153. DOI: 10. 13251/j. issn. 0254-6051. 2015. 11. 034. ",0.0,89.1,0.0,0.0,0.0,2.2,0.0,0.0,2.2,0.0,0.0,0.0,0.0,0.0,0.0,0.0,6.4,0.1,480,120,0,0,0,0,0.0,120,24.0,163,30.0,0,0.0,the first heat treatment is Solution treatment at 480℃ for 2h. the second heat treatment is Aging at 120.0℃ for 24.0 hours.,500.0
36,"张允康, 许晓静, 罗勇, 等. 7075铝合金强化固溶T76处理后的拉伸与剥落腐蚀性能. 稀有金属材料与工程, 2012(S2): 612-615. DOI: CNKI: SUN: COSE. 0. 2012-S2-148. ",0.0,90.27,0.0,0.0,0.0,1.6,0.0,0.0,2.51,0.0,0.0,0.0,0.0,0.0,0.0,0.0,5.62,0.0,470,120,0,0,0,0,0.0,121,24.0,0,0.0,0,0.0,the first heat treatment is Solution treatment at 470℃ for 2h. the second heat treatment is Aging at 121.0℃ for 24.0 hours.,554.2
37,"张允康, 许晓静, 罗勇, 等. 7075铝合金强化固溶T76处理后的拉伸与剥落腐蚀性能. 稀有金属材料与工程, 2012(S2): 612-615. DOI: CNKI: SUN: COSE. 0. 2012-S2-148. ",0.0,90.27,0.0,0.0,0.0,1.6,0.0,0.0,2.51,0.0,0.0,0.0,0.0,0.0,0.0,0.0,5.62,0.0,470,120,0,0,0,0,0.0,121,5.0,153,16.0,0,0.0,the first heat treatment is Solution treatment at 470℃ for 2h. the second heat treatment is Aging at 121.0℃ for 5.0 hours.,551.2
38,"张宇. 7075铝合金时效“双峰”应力腐蚀开裂与氢脆的研究. 热加工工艺, 2013, 42(6): 178-181. DOI: CNKI: SUN: SJGY. 0. 2013-06-057",0.0,89.57,0.0,0.0,0.25,0.56,0.5,0.0,2.2,0.3,0.0,0.0,0.4,0.0,0.2,0.0,6.02,0.0,470,120,0,0,0,0,0.0,120,32.0,0,0.0,0,0.0,the first heat treatment is Solution treatment at 470℃ for 2h. the second heat treatment is Aging at 120.0℃ for 32.0 hours.,547.0
39,"张宇. 7075铝合金时效“双峰”应力腐蚀开裂与氢脆的研究. 热加工工艺, 2013, 42(6): 178-181. DOI: CNKI: SUN: SJGY. 0. 2013-06-057",0.0,89.57,0.0,0.0,0.25,0.56,0.5,0.0,2.2,0.3,0.0,0.0,0.4,0.0,0.2,0.0,6.02,0.0,470,120,0,0,0,0,0.0,120,10.0,0,0.0,0,0.0,the first heat treatment is Solution treatment at 470℃ for 2h. the second heat treatment is Aging at 120.0℃ for 10.0 hours.,529.0
40,"张宇. 7075铝合金时效“双峰”应力腐蚀开裂与氢脆的研究. 热加工工艺, 2013, 42(6): 178-181. DOI: CNKI: SUN: SJGY. 0. 2013-06-057",0.0,89.57,0.0,0.0,0.25,0.56,0.5,0.0,2.2,0.3,0.0,0.0,0.4,0.0,0.2,0.0,6.02,0.0,470,120,0,0,0,0,0.0,120,75.0,0,0.0,0,0.0,the first heat treatment is Solution treatment at 470℃ for 2h. the second heat treatment is Aging at 120.0℃ for 75.0 hours.,531.0
41,"张宇. 7075铝合金时效“双峰”应力腐蚀开裂与氢脆的研究. 热加工工艺, 2013, 42(6): 178-181. DOI: CNKI: SUN: SJGY. 0. 2013-06-057",0.0,89.57,0.0,0.0,0.25,0.56,0.5,0.0,2.2,0.3,0.0,0.0,0.4,0.0,0.2,0.0,6.02,0.0,470,120,0,0,0,0,0.0,120,128.0,0,0.0,0,0.0,the first heat treatment is Solution treatment at 470℃ for 2h. the second heat treatment is Aging at 120.0℃ for 128.0 hours.,551.0
42,"张宇. 7075铝合金时效“双峰”应力腐蚀开裂与氢脆的研究. 热加工工艺, 2013, 42(6): 178-181. DOI: CNKI: SUN: SJGY. 0. 2013-06-057",0.0,89.57,0.0,0.0,0.25,0.56,0.5,0.0,2.2,0.3,0.0,0.0,0.4,0.0,0.2,0.0,6.02,0.0,470,120,0,0,0,0,0.0,120,180.0,0,0.0,0,0.0,the first heat treatment is Solution treatment at 470℃ for 2h. the second heat treatment is Aging at 120.0℃ for 180.0 hours.,523.0
43,"张永安, 朱宝宏, 刘红伟, 等. Zn含量对喷射成形7×××系高强铝合金组织与性能的影响. 中国有色金属学报, 2005, 15(7): 1013-1018. DOI: 10. 3321/j. issn: 1004-0609. 2005. 07. 005. ",0.0,85.16,0.0,0.0,0.0,1.8,0.0,0.0,2.8,0.0,0.1,0.0,0.0,0.0,0.0,0.0,10.0,0.14,450,60,475,90,0,0,0.0,120,10.0,0,0.0,0,0.0,the first heat treatment is Solution treatment at 450℃ for 1h. the second heat treatment is Solution treatment at 475℃ for 90.0min. the third heat treatment is Aging at 120.0℃ for 10.0 hours.,810.0
44,"张永安, 朱宝宏, 刘红伟, 等. Zn含量对喷射成形7×××系高强铝合金组织与性能的影响. 中国有色金属学报, 2005, 15(7): 1013-1018. DOI: 10. 3321/j. issn: 1004-0609. 2005. 07. 005. ",0.0,84.16,0.0,0.0,0.0,1.8,0.0,0.0,2.8,0.0,0.1,0.0,0.0,0.0,0.0,0.0,11.0,0.14,450,60,475,90,0,0,0.0,120,10.0,0,0.0,0,0.0,the first heat treatment is Solution treatment at 450℃ for 1h. the second heat treatment is Solution treatment at 475℃ for 90.0min. the third heat treatment is Aging at 120.0℃ for 10.0 hours.,810.0
45,"张永安, 朱宝宏, 刘红伟, 等. Zn含量对喷射成形7×××系高强铝合金组织与性能的影响. 中国有色金属学报, 2005, 15(7): 1013-1018. DOI: 10. 3321/j. issn: 1004-0609. 2005. 07. 005. ",0.0,86.16,0.0,0.0,0.0,1.8,0.0,0.0,2.8,0.0,0.1,0.0,0.0,0.0,0.0,0.0,9.0,0.14,450,60,475,90,0,0,0.0,120,10.0,0,0.0,0,0.0,the first heat treatment is Solution treatment at 450℃ for 1h. the second heat treatment is Solution treatment at 475℃ for 90.0min. the third heat treatment is Aging at 120.0℃ for 10.0 hours.,780.0
46,"张永安, 朱宝宏, 刘红伟, 等. Zn含量对喷射成形7×××系高强铝合金组织与性能的影响. 中国有色金属学报, 2005, 15(7): 1013-1018. DOI: 10. 3321/j. issn: 1004-0609. 2005. 07. 005. ",0.0,83.16,0.0,0.0,0.0,1.8,0.0,0.0,2.8,0.0,0.1,0.0,0.0,0.0,0.0,0.0,12.0,0.14,450,60,475,90,0,0,0.0,120,10.0,0,0.0,0,0.0,the first heat treatment is Solution treatment at 450℃ for 1h. the second heat treatment is Solution treatment at 475℃ for 90.0min. the third heat treatment is Aging at 120.0℃ for 10.0 hours.,780.0
47,"张永安, 朱宝宏, 刘红伟, 等. Zn含量对喷射成形7×××系高强铝合金组织与性能的影响. 中国有色金属学报, 2005, 15(7): 1013-1018. DOI: 10. 3321/j. issn: 1004-0609. 2005. 07. 005. ",0.0,82.16,0.0,0.0,0.0,1.8,0.0,0.0,2.8,0.0,0.1,0.0,0.0,0.0,0.0,0.0,13.0,0.14,450,60,475,90,0,0,0.0,120,10.0,0,0.0,0,0.0,the first heat treatment is Solution treatment at 450℃ for 1h. the second heat treatment is Solution treatment at 475℃ for 90.0min. the third heat treatment is Aging at 120.0℃ for 10.0 hours.,770.0
48,"张永安, 朱宝宏, 刘红伟, 等. Zn含量对喷射成形7×××系高强铝合金组织与性能的影响. 中国有色金属学报, 2005, 15(7): 1013-1018. DOI: 10. 3321/j. issn: 1004-0609. 2005. 07. 005. ",0.0,81.16,0.0,0.0,0.0,1.8,0.0,0.0,2.8,0.0,0.1,0.0,0.0,0.0,0.0,0.0,14.0,0.14,450,60,475,90,0,0,0.0,120,10.0,0,0.0,0,0.0,the first heat treatment is Solution treatment at 450℃ for 1h. the second heat treatment is Solution treatment at 475℃ for 90.0min. the third heat treatment is Aging at 120.0℃ for 10.0 hours.,750.0
49,"张永安, 朱宝宏, 刘红伟, 等. Zn含量对喷射成形7×××系高强铝合金组织与性能的影响. 中国有色金属学报, 2005, 15(7): 1013-1018. DOI: 10. 3321/j. issn: 1004-0609. 2005. 07. 005. ",0.0,80.16,0.0,0.0,0.0,1.8,0.0,0.0,2.8,0.0,0.1,0.0,0.0,0.0,0.0,0.0,15.0,0.14,450,60,475,90,0,0,0.0,120,10.0,0,0.0,0,0.0,the first heat treatment is Solution treatment at 450℃ for 1h. the second heat treatment is Solution treatment at 475℃ for 90.0min. the third heat treatment is Aging at 120.0℃ for 10.0 hours.,620.0
50,"张训, 王淑青, 刘晓霏, 等. 7055超高强铝合金的固溶工艺研究. 特种铸造及有色合金, 2015, 35(2): 147-149. DOI: 10. 15980/j. tzzz. 2015. 02. 010. ",0.0,87.374,0.0,0.0,0.002,2.0,0.13,0.0,2.21,0.003,0.0,0.0,0.06,0.0,0.001,0.0,8.06,0.16,470,240,0,0,0,0,0.0,0,0.0,0,0.0,0,0.0,the first heat treatment is Solution treatment at 470℃ for 4h.,545.0
51,"张训, 王淑青, 刘晓霏, 等. 7055超高强铝合金的固溶工艺研究. 特种铸造及有色合金, 2015, 35(2): 147-149. DOI: 10. 15980/j. tzzz. 2015. 02. 010. ",0.0,87.374,0.0,0.0,0.002,2.0,0.13,0.0,2.21,0.003,0.0,0.0,0.06,0.0,0.001,0.0,8.06,0.16,470,60,0,0,0,0,0.0,0,0.0,0,0.0,0,0.0,the first heat treatment is Solution treatment at 470℃ for 1h.,554.0
52,"张训, 王淑青, 刘晓霏, 等. 7055超高强铝合金的固溶工艺研究. 特种铸造及有色合金, 2015, 35(2): 147-149. DOI: 10. 15980/j. tzzz. 2015. 02. 010. ",0.0,87.374,0.0,0.0,0.002,2.0,0.13,0.0,2.21,0.003,0.0,0.0,0.06,0.0,0.001,0.0,8.06,0.16,470,120,0,0,0,0,0.0,0,0.0,0,0.0,0,0.0,the first heat treatment is Solution treatment at 470℃ for 2h.,543.0
53,"张训, 王淑青, 刘晓霏, 等. 7055超高强铝合金的固溶工艺研究. 特种铸造及有色合金, 2015, 35(2): 147-149. DOI: 10. 15980/j. tzzz. 2015. 02. 010. ",0.0,87.374,0.0,0.0,0.002,2.0,0.13,0.0,2.21,0.003,0.0,0.0,0.06,0.0,0.001,0.0,8.06,0.16,470,360,0,0,0,0,0.0,0,0.0,0,0.0,0,0.0,the first heat treatment is Solution treatment at 470℃ for 6h.,526.0
54,"张训, 高智勇, 叶茂, 等. 7055超高强铝合金的时效工艺. 金属热处理, 2015, 40(10): 181-186. DOI: 10. 13251/j. issn. 0254-6051. 2015. 10. 041. ",0.0,87.374,0.0,0.0,0.002,2.0,0.13,0.0,2.21,0.003,0.0,0.0,0.06,0.0,0.001,0.0,8.06,0.16,470,240,0,0,0,0,0.0,120,4.0,0,0.0,0,0.0,the first heat treatment is Solution treatment at 470℃ for 4h. the second heat treatment is Aging at 120.0℃ for 4.0 hours.,660.0
55,"张训, 高智勇, 叶茂, 等. 7055超高强铝合金的时效工艺. 金属热处理, 2015, 40(10): 181-186. DOI: 10. 13251/j. issn. 0254-6051. 2015. 10. 041. ",0.0,87.374,0.0,0.0,0.002,2.0,0.13,0.0,2.21,0.003,0.0,0.0,0.06,0.0,0.001,0.0,8.06,0.16,470,240,0,0,0,0,0.0,120,4.0,0,0.0,0,0.0,the first heat treatment is Solution treatment at 470℃ for 4h. the second heat treatment is Aging at 120.0℃ for 4.0 hours.,545.0
56,"张训, 高智勇, 叶茂, 等. 7055超高强铝合金的时效工艺. 金属热处理, 2015, 40(10): 181-186. DOI: 10. 13251/j. issn. 0254-6051. 2015. 10. 041. ",0.0,87.374,0.0,0.0,0.002,2.0,0.13,0.0,2.21,0.003,0.0,0.0,0.06,0.0,0.001,0.0,8.06,0.16,470,240,0,0,0,0,0.0,120,2.0,0,0.0,0,0.0,the first heat treatment is Solution treatment at 470℃ for 4h. the second heat treatment is Aging at 120.0℃ for 2.0 hours.,601.0
57,"张训, 高智勇, 叶茂, 等. 7055超高强铝合金的时效工艺. 金属热处理, 2015, 40(10): 181-186. DOI: 10. 13251/j. issn. 0254-6051. 2015. 10. 041. ",0.0,87.374,0.0,0.0,0.002,2.0,0.13,0.0,2.21,0.003,0.0,0.0,0.06,0.0,0.001,0.0,8.06,0.16,470,240,0,0,0,0,0.0,120,8.0,0,0.0,0,0.0,the first heat treatment is Solution treatment at 470℃ for 4h. the second heat treatment is Aging at 120.0℃ for 8.0 hours.,636.0
58,"张训, 高智勇, 叶茂, 等. 7055超高强铝合金的时效工艺. 金属热处理, 2015, 40(10): 181-186. DOI: 10. 13251/j. issn. 0254-6051. 2015. 10. 041. ",0.0,87.374,0.0,0.0,0.002,2.0,0.13,0.0,2.21,0.003,0.0,0.0,0.06,0.0,0.001,0.0,8.06,0.16,470,240,0,0,0,0,0.0,120,12.0,0,0.0,0,0.0,the first heat treatment is Solution treatment at 470℃ for 4h. the second heat treatment is Aging at 120.0℃ for 12.0 hours.,626.0
59,"张训, 高智勇, 叶茂, 等. 7055超高强铝合金的时效工艺. 金属热处理, 2015, 40(10): 181-186. DOI: 10. 13251/j. issn. 0254-6051. 2015. 10. 041. ",0.0,87.374,0.0,0.0,0.002,2.0,0.13,0.0,2.21,0.003,0.0,0.0,0.06,0.0,0.001,0.0,8.06,0.16,470,240,0,0,0,0,0.0,120,24.0,0,0.0,0,0.0,the first heat treatment is Solution treatment at 470℃ for 4h. the second heat treatment is Aging at 120.0℃ for 24.0 hours.,624.0
60,"张新明, 周志乐, 唐建国, 等. Cr元素对Al-Mg-Si-Cu铝合金组织与性能的影响. 材料工程, 2013(12): 49-53, 58. DOI: 10. 3969/j. issn. 1001-4381. 2013. 12. 009. ",0.0,98.38,0.0,0.0,0.21,0.2,0.14,0.0,0.66,0.0,0.0,0.0,0.41,0.0,0.0,0.0,0.0,0.0,535,60,0,0,0,0,0.0,175,24.0,0,0.0,0,0.0,the first heat treatment is Solution treatment at 535℃ for 1h. the second heat treatment is Aging at 175.0℃ for 24.0 hours.,296.0
61,"张新明, 周志乐, 唐建国, 等. Cr元素对Al-Mg-Si-Cu铝合金组织与性能的影响. 材料工程, 2013(12): 49-53, 58. DOI: 10. 3969/j. issn. 1001-4381. 2013. 12. 009. ",0.0,98.27,0.0,0.0,0.29,0.21,0.14,0.0,0.69,0.0,0.0,0.0,0.4,0.0,0.0,0.0,0.0,0.0,535,60,0,0,0,0,0.0,175,24.0,0,0.0,0,0.0,the first heat treatment is Solution treatment at 535℃ for 1h. the second heat treatment is Aging at 175.0℃ for 24.0 hours.,275.0
62,"张新明, 周志乐, 唐建国, 等. Cr元素对Al-Mg-Si-Cu铝合金组织与性能的影响. 材料工程, 2013(12): 49-53, 58. DOI: 10. 3969/j. issn. 1001-4381. 2013. 12. 009. ",0.0,98.49,0.0,0.0,0.1,0.21,0.14,0.0,0.68,0.0,0.0,0.0,0.38,0.0,0.0,0.0,0.0,0.0,535,60,0,0,0,0,0.0,175,24.0,0,0.0,0,0.0,the first heat treatment is Solution treatment at 535℃ for 1h. the second heat treatment is Aging at 175.0℃ for 24.0 hours.,265.0
63,"张新明, 周志乐, 唐建国, 等. Cr元素对Al-Mg-Si-Cu铝合金组织与性能的影响. 材料工程, 2013(12): 49-53, 58. DOI: 10. 3969/j. issn. 1001-4381. 2013. 12. 009. ",0.0,98.6,0.0,0.0,0.0,0.22,0.12,0.0,0.66,0.0,0.0,0.0,0.4,0.0,0.0,0.0,0.0,0.0,535,60,0,0,0,0,0.0,175,24.0,0,0.0,0,0.0,the first heat treatment is Solution treatment at 535℃ for 1h. the second heat treatment is Aging at 175.0℃ for 24.0 hours.,245.0
64,"张新明, 韩念梅, 刘胜胆, 等. 7050铝合金厚板织构、拉伸性能及断裂韧性的不均匀性. 中国有色金属学报, 2010, 20(2): 202-208. DOI: CNKI: SUN: ZYXZ. 0. 2010-02-007",0.0,89.74,0.0,0.0,0.0,1.99,0.08,0.0,2.16,0.0,0.0,0.0,0.03,0.0,0.0,0.0,5.89,0.11,470,120,0,0,0,0,0.0,120,6.0,165,16.0,0,0.0,the first heat treatment is Solution treatment at 470℃ for 2h. the second heat treatment is Aging at 120.0℃ for 6.0 hours.,448.0
65,"张勰. 合金元素对Al-Zn-Mg-Cu合金组织和性能的影响. 中南大学, 2010. DOI: 10. 7666/d. y1916614. ",0.0,86.82,0.0,0.0,0.0,5.5,0.0,0.0,1.08,0.0,0.0,0.0,0.0,0.0,0.0,0.0,6.6,0.0,460,60,0,0,0,0,0.0,130,8.0,0,0.0,0,0.0,the first heat treatment is Solution treatment at 460℃ for 1h. the second heat treatment is Aging at 130.0℃ for 8.0 hours.,468.24
66,"张勰. 合金元素对Al-Zn-Mg-Cu合金组织和性能的影响. 中南大学, 2010. DOI: 10. 7666/d. y1916614. ",0.0,88.7,0.0,0.0,0.0,5.3,0.0,0.0,1.55,0.0,0.0,0.0,0.0,0.0,0.0,0.0,4.45,0.0,460,60,0,0,0,0,0.0,130,10.0,0,0.0,0,0.0,the first heat treatment is Solution treatment at 460℃ for 1h. the second heat treatment is Aging at 130.0℃ for 10.0 hours.,442.01
67,"张勰. 合金元素对Al-Zn-Mg-Cu合金组织和性能的影响. 中南大学, 2010. DOI: 10. 7666/d. y1916614. ",0.0,88.9,0.0,0.0,0.0,5.7,0.0,0.0,1.05,0.0,0.0,0.0,0.0,0.0,0.0,0.0,4.35,0.0,460,60,0,0,0,0,0.0,130,8.0,0,0.0,0,0.0,the first heat treatment is Solution treatment at 460℃ for 1h. the second heat treatment is Aging at 130.0℃ for 8.0 hours.,429.47
68,"张勰. 合金元素对Al-Zn-Mg-Cu合金组织和性能的影响. 中南大学, 2010. DOI: 10. 7666/d. y1916614. ",0.0,87.65,0.0,0.0,0.0,5.8,0.0,0.0,1.15,0.0,0.0,0.0,0.0,0.0,0.0,0.0,5.4,0.0,460,60,0,0,0,0,0.0,130,8.0,0,0.0,0,0.0,the first heat treatment is Solution treatment at 460℃ for 1h. the second heat treatment is Aging at 130.0℃ for 8.0 hours.,431.86
69,"张勰. 合金元素对Al-Zn-Mg-Cu合金组织和性能的影响. 中南大学, 2010. DOI: 10. 7666/d. y1916614. ",0.0,89.2,0.0,0.0,0.0,5.6,0.0,0.0,0.65,0.0,0.0,0.0,0.0,0.0,0.0,0.0,4.55,0.0,460,60,0,0,0,0,0.0,130,10.0,0,0.0,0,0.0,the first heat treatment is Solution treatment at 460℃ for 1h. the second heat treatment is Aging at 130.0℃ for 10.0 hours.,389.965
70,"张晓彧, 张宏伟, 高开运. 7175铝合金大型锻件热处理工艺研究. 轻合金加工技术, 2003, 31(2): 32-37. DOI: 10. 3969/j. issn. 1007-7235. 2003. 02. 010. ",0.0,89.52,0.0,0.0,0.23,1.6,0.2,0.0,2.5,0.1,0.0,0.0,0.15,0.0,0.1,0.0,5.6,0.0,480,240,0,0,0,0,0.0,95,5.0,190,8.0,0,0.0,the first heat treatment is Solution treatment at 480℃ for 4h. the second heat treatment is Aging at 95.0℃ for 5.0 hours.,412.0
71,"张晓彧, 张宏伟, 高开运. 7175铝合金大型锻件热处理工艺研究. 轻合金加工技术, 2003, 31(2): 32-37. DOI: 10. 3969/j. issn. 1007-7235. 2003. 02. 010. ",0.0,89.52,0.0,0.0,0.23,1.6,0.2,0.0,2.5,0.1,0.0,0.0,0.15,0.0,0.1,0.0,5.6,0.0,480,240,0,0,0,0,0.0,110,5.0,160,4.0,0,0.0,the first heat treatment is Solution treatment at 480℃ for 4h. the second heat treatment is Aging at 110.0℃ for 5.0 hours.,521.0
72,"张晓彧, 张宏伟, 高开运. 7175铝合金大型锻件热处理工艺研究. 轻合金加工技术, 2003, 31(2): 32-37. DOI: 10. 3969/j. issn. 1007-7235. 2003. 02. 010. ",0.0,89.52,0.0,0.0,0.23,1.6,0.2,0.0,2.5,0.1,0.0,0.0,0.15,0.0,0.1,0.0,5.6,0.0,480,240,0,0,0,0,0.0,125,5.0,175,12.0,0,0.0,the first heat treatment is Solution treatment at 480℃ for 4h. the second heat treatment is Aging at 125.0℃ for 5.0 hours.,474.0
73,"张晓彧, 张宏伟, 高开运. 7175铝合金大型锻件热处理工艺研究. 轻合金加工技术, 2003, 31(2): 32-37. DOI: 10. 3969/j. issn. 1007-7235. 2003. 02. 010. ",0.0,89.52,0.0,0.0,0.23,1.6,0.2,0.0,2.5,0.1,0.0,0.0,0.15,0.0,0.1,0.0,5.6,0.0,480,240,0,0,0,0,0.0,95,7.0,175,4.0,0,0.0,the first heat treatment is Solution treatment at 480℃ for 4h. the second heat treatment is Aging at 95.0℃ for 7.0 hours.,510.0
74,"张晓彧, 张宏伟, 高开运. 7175铝合金大型锻件热处理工艺研究. 轻合金加工技术, 2003, 31(2): 32-37. DOI: 10. 3969/j. issn. 1007-7235. 2003. 02. 010. ",0.0,89.52,0.0,0.0,0.23,1.6,0.2,0.0,2.5,0.1,0.0,0.0,0.15,0.0,0.1,0.0,5.6,0.0,480,240,0,0,0,0,0.0,110,7.0,190,12.0,0,0.0,the first heat treatment is Solution treatment at 480℃ for 4h. the second heat treatment is Aging at 110.0℃ for 7.0 hours.,422.0
75,"张晓彧, 张宏伟, 高开运. 7175铝合金大型锻件热处理工艺研究. 轻合金加工技术, 2003, 31(2): 32-37. DOI: 10. 3969/j. issn. 1007-7235. 2003. 02. 010. ",0.0,89.52,0.0,0.0,0.23,1.6,0.2,0.0,2.5,0.1,0.0,0.0,0.15,0.0,0.1,0.0,5.6,0.0,480,240,0,0,0,0,0.0,125,7.0,160,8.0,0,0.0,the first heat treatment is Solution treatment at 480℃ for 4h. the second heat treatment is Aging at 125.0℃ for 7.0 hours.,516.0
76,"张晓彧, 张宏伟, 高开运. 7175铝合金大型锻件热处理工艺研究. 轻合金加工技术, 2003, 31(2): 32-37. DOI: 10. 3969/j. issn. 1007-7235. 2003. 02. 010. ",0.0,89.52,0.0,0.0,0.23,1.6,0.2,0.0,2.5,0.1,0.0,0.0,0.15,0.0,0.1,0.0,5.6,0.0,480,240,0,0,0,0,0.0,95,9.0,160,12.0,0,0.0,the first heat treatment is Solution treatment at 480℃ for 4h. the second heat treatment is Aging at 95.0℃ for 9.0 hours.,511.0
77,"张晓彧, 张宏伟, 高开运. 7175铝合金大型锻件热处理工艺研究. 轻合金加工技术, 2003, 31(2): 32-37. DOI: 10. 3969/j. issn. 1007-7235. 2003. 02. 010. ",0.0,89.52,0.0,0.0,0.23,1.6,0.2,0.0,2.5,0.1,0.0,0.0,0.15,0.0,0.1,0.0,5.6,0.0,480,240,0,0,0,0,0.0,110,9.0,175,8.0,0,0.0,the first heat treatment is Solution treatment at 480℃ for 4h. the second heat treatment is Aging at 110.0℃ for 9.0 hours.,516.0
78,"张晓彧, 张宏伟, 高开运. 7175铝合金大型锻件热处理工艺研究. 轻合金加工技术, 2003, 31(2): 32-37. DOI: 10. 3969/j. issn. 1007-7235. 2003. 02. 010. ",0.0,89.52,0.0,0.0,0.23,1.6,0.2,0.0,2.5,0.1,0.0,0.0,0.15,0.0,0.1,0.0,5.6,0.0,480,240,0,0,0,0,0.0,125,9.0,190,4.0,0,0.0,the first heat treatment is Solution treatment at 480℃ for 4h. the second heat treatment is Aging at 125.0℃ for 9.0 hours.,511.0
79,"张晓宇, 许晓静, 陈瑞芳, 等. 二次热压缩对Al-13. 0Zn-3. 16Mg-2. 8Cu-0. 2Zr-0. 07Sr合金组织和性能的影响. 轻合金加工技术, 2018, 46(10): 34-42. DOI: 10. 13979/j. 1007-7235. 2018. 10. 006. ",0.0,80.75999999999999,0.0,0.0,0.0,2.8,0.0,0.0,3.16,0.0,0.0,0.076,0.0,0.0,0.0,0.0,13.0,0.204,450,120,460,120,470,120,50.0,120,4.0,0,0.0,0,0.0,the first heat treatment is Solution treatment at 450℃ for 2h. the second heat treatment is Solution treatment at 460℃ for 2h. the third heat treatment is Solution treatment at 470℃ for 2h. the fourth heat treatment is Cold rolling at 20℃ with 50.0% reduction. the fifth heat treatment is Aging at 120.0℃ for 4.0 hours.,734.0
80,"张瑞岩, 陈子勇, 聂祚仁. 高锌超高强铝合金强韧化工艺研究. 科学技术与工程, 2012, 20(28): 7175-7178. DOI: 10. 3969/j. issn. 1671-1815. 2012. 28. 005. ",0.0,86.28,0.0,0.0,0.0,1.7,0.0,0.0,1.9,0.0,0.0,0.0,0.0,0.0,0.0,0.0,10.0,0.12,470,180,0,0,0,0,0.0,120,24.0,0,0.0,0,0.0,the first heat treatment is Solution treatment at 470℃ for 3h. the second heat treatment is Aging at 120.0℃ for 24.0 hours.,763.0
81,"张瑞岩, 陈子勇, 聂祚仁. 高锌超高强铝合金强韧化工艺研究. 科学技术与工程, 2012, 20(28): 7175-7178. DOI: 10. 3969/j. issn. 1671-1815. 2012. 28. 005. ",0.0,86.28,0.0,0.0,0.0,1.7,0.0,0.0,1.9,0.0,0.0,0.0,0.0,0.0,0.0,0.0,10.0,0.12,470,180,0,0,0,0,0.0,120,24.0,190,0.2,0,0.0,the first heat treatment is Solution treatment at 470℃ for 3h. the second heat treatment is Aging at 120.0℃ for 24.0 hours.,753.0
82,"张瑞岩, 陈子勇, 聂祚仁. 高锌超高强铝合金强韧化工艺研究. 科学技术与工程, 2012, 20(28): 7175-7178. DOI: 10. 3969/j. issn. 1671-1815. 2012. 28. 005. ",0.0,86.28,0.0,0.0,0.0,1.7,0.0,0.0,1.9,0.0,0.0,0.0,0.0,0.0,0.0,0.0,10.0,0.12,470,180,0,0,0,0,0.0,120,24.0,190,0.2,0,0.0,the first heat treatment is Solution treatment at 470℃ for 3h. the second heat treatment is Aging at 120.0℃ for 24.0 hours.,720.0
83,"张瑞岩, 陈子勇, 聂祚仁. 高锌超高强铝合金强韧化工艺研究. 科学技术与工程, 2012, 20(28): 7175-7178. DOI: 10. 3969/j. issn. 1671-1815. 2012. 28. 005. ",0.0,86.28,0.0,0.0,0.0,1.7,0.0,0.0,1.9,0.0,0.0,0.0,0.0,0.0,0.0,0.0,10.0,0.12,470,180,0,0,0,0,0.0,120,24.0,190,0.25,0,0.0,the first heat treatment is Solution treatment at 470℃ for 3h. the second heat treatment is Aging at 120.0℃ for 24.0 hours.,718.0
84,"张瑞岩, 陈子勇, 聂祚仁. 高锌超高强铝合金强韧化工艺研究. 科学技术与工程, 2012, 20(28): 7175-7178. DOI: 10. 3969/j. issn. 1671-1815. 2012. 28. 005. ",0.0,86.28,0.0,0.0,0.0,1.7,0.0,0.0,1.9,0.0,0.0,0.0,0.0,0.0,0.0,0.0,10.0,0.12,470,180,0,0,0,0,0.0,120,24.0,190,0.35,0,0.0,the first heat treatment is Solution treatment at 470℃ for 3h. the second heat treatment is Aging at 120.0℃ for 24.0 hours.,738.0
85,"张蓉, 林高用, 伍利群. 双级均匀化对7055铝合金微结构与力学性能的影响. 武汉理工大学学报, 2011, 33(7): 1-4. DOI: CNKI: SUN: WHGY. 0. 2011-07-003. ",0.0,87.93,0.0,0.0,0.0,1.87,0.08,0.0,2.03,0.0,0.0,0.0,0.04,0.0,0.04,0.0,7.87,0.14,470,60,0,0,0,0,0.0,120,24.0,0,0.0,0,0.0,the first heat treatment is Solution treatment at 470℃ for 1h. the second heat treatment is Aging at 120.0℃ for 24.0 hours.,613.0
86,"张坤, 刘志义, 叶呈武, et al. Evolution of undissolved phases in high-zinc content super-high strength aluminum alloy during ageing. 中国有色金属学会会刊（英文版）, 2004, 14(2): 356-361. DOI: 10. 1016/j. scriptamat. 2003. 12. 020. ",0.0,83.17,0.0,0.0,0.0,2.48,0.0,0.0,2.0,0.0,0.0,0.0,0.0,0.0,0.0,0.0,12.2,0.15,450,120,460,60,0,0,0.0,120,24.0,0,0.0,0,0.0,the first heat treatment is Solution treatment at 450℃ for 2h. the second heat treatment is Solution treatment at 460℃ for 1h. the third heat treatment is Aging at 120.0℃ for 24.0 hours.,750.0
87,"张坤, 刘志义, 叶呈武, et al. Evolution of undissolved phases in high-zinc content super-high strength aluminum alloy during ageing. 中国有色金属学会会刊（英文版）, 2004, 14(2): 356-361. DOI: 10. 1016/j. scriptamat. 2003. 12. 020. ",0.2,82.87,0.01,0.0,0.0,2.4,0.0,0.0,2.27,0.0,0.0,0.0,0.0,0.0,0.0,0.0,12.1,0.15,450,120,470,60,0,0,0.0,120,24.0,0,0.0,0,0.0,the first heat treatment is Solution treatment at 450℃ for 2h. the second heat treatment is Solution treatment at 470℃ for 1h. the third heat treatment is Aging at 120.0℃ for 24.0 hours.,770.0
88,"张君尧. 航空结构用高纯高韧性铝合金的进度. 轻金属, 1994(6): 54-57. DOI: CNKI: SUN: QJSS. 0. 1994-06-012. ",0.0,93.1,0.0,0.0,0.05,4.3,0.15,0.0,1.5,0.6,0.0,0.0,0.1,0.0,0.075,0.0,0.125,0.0,493,60,0,0,0,0,0.0,190,12.0,0,0.0,0,0.0,the first heat treatment is Solution treatment at 493℃ for 1h. the second heat treatment is Aging at 190.0℃ for 12.0 hours.,490.0
89,"张君尧. 航空结构用高纯高韧性铝合金的进度. 轻金属, 1994(6): 54-57. DOI: CNKI: SUN: QJSS. 0. 1994-06-012. ",0.0,92.85,0.0,0.0,0.05,4.3,0.25,0.0,1.5,0.6,0.0,0.0,0.25,0.0,0.075,0.0,0.125,0.0,493,60,0,0,0,0,0.0,190,12.0,0,0.0,0,0.0,the first heat treatment is Solution treatment at 493℃ for 1h. the second heat treatment is Aging at 190.0℃ for 12.0 hours.,480.0
90,"张君尧. 航空结构用高纯高韧性铝合金的进度. 轻金属, 1994(6): 54-57. DOI: CNKI: SUN: QJSS. 0. 1994-06-012. ",0.0,94.25,0.0,0.0,0.0,3.3,0.1,0.0,1.5,0.6,0.0,0.0,0.075,0.0,0.05,0.0,0.125,0.0,493,60,0,0,0,0,0.0,190,12.0,0,0.0,0,0.0,the first heat treatment is Solution treatment at 493℃ for 1h. the second heat treatment is Aging at 190.0℃ for 12.0 hours.,460.0
91,"张静, 杨亮, 左汝林. 固溶时效工艺对7055铝合金组织和力学性能的影响. 稀有金属材料与工程, 2015, 44(4): 956-960. DOI: CNKI: SUN: COSE. 0. 2015-04-036. ",0.0,86.88,0.0,0.0,0.0,2.4,0.14,0.0,2.2,0.05,0.0,0.0,0.05,0.0,0.03,0.0,8.1,0.15,470,20,485,20,0,0,0.0,135,16.0,190,0.15,0,0.0,the first heat treatment is Solution treatment at 470℃ for 20.0min. the second heat treatment is Solution treatment at 485℃ for 20.0min. the third heat treatment is Aging at 135.0℃ for 16.0 hours.,694.0
92,"张景玉. 热变形(压缩、ECAP)-预回复对超高强铝合金Al-10. 78Zn-2. 78Mg-2. 59Cu-0. 22Zr-0. 047Sr组织性能及各向异性的影响. 江苏大学, 2016. DOI: 10. 7666/d. D823275. ",0.0,83.583,0.0,0.0,0.0,2.59,0.0,0.0,2.78,0.0,0.0,0.047,0.0,0.0,0.0,0.0,10.78,0.22,450,120,460,120,470,120,0.0,120,48.0,0,0.0,0,0.0,the first heat treatment is Solution treatment at 450℃ for 2h. the second heat treatment is Solution treatment at 460℃ for 2h. the third heat treatment is Solution treatment at 470℃ for 2h. the fourth heat treatment is Aging at 120.0℃ for 48.0 hours.,710.7
93,"岳庚新. 7055铝合金的热处理工艺研究. 北华航天工业学院, 2014. DOI: 10. 7666/d. D503407. ",0.0,87.115,0.0,0.0,0.02,2.44,0.08,0.0,1.98,0.025,0.0,0.0,0.05,0.0,0.03,0.0,8.13,0.13,450,180,475,180,0,0,0.0,120,24.0,170,0.5,120,24.0,the first heat treatment is Solution treatment at 450℃ for 3h. the second heat treatment is Solution treatment at 475℃ for 3h. the third heat treatment is Aging at 120.0℃ for 24.0 hours.,688.7
94,"岳庚新. 7055铝合金的热处理工艺研究. 北华航天工业学院, 2014. DOI: 10. 7666/d. D503407. ",0.0,87.115,0.0,0.0,0.02,2.44,0.08,0.0,1.98,0.025,0.0,0.0,0.05,0.0,0.03,0.0,8.13,0.13,450,180,475,180,0,0,0.0,120,24.0,0,0.0,0,0.0,the first heat treatment is Solution treatment at 450℃ for 3h. the second heat treatment is Solution treatment at 475℃ for 3h. the third heat treatment is Aging at 120.0℃ for 24.0 hours.,734.3
95,"岳庚新. 7055铝合金的热处理工艺研究. 北华航天工业学院, 2014. DOI: 10. 7666/d. D503407. ",0.0,87.115,0.0,0.0,0.02,2.44,0.08,0.0,1.98,0.025,0.0,0.0,0.05,0.0,0.03,0.0,8.13,0.13,450,180,475,180,0,0,0.0,140,8.0,0,0.0,0,0.0,the first heat treatment is Solution treatment at 450℃ for 3h. the second heat treatment is Solution treatment at 475℃ for 3h. the third heat treatment is Aging at 140.0℃ for 8.0 hours.,648.4
96,"杨文玲. Zn在2524, 2198合金中的微合金化研究. 中南大学, 2010. DOI: 10. 7666/d. y1720436. ",0.0,93.37,0.0,0.0,0.0,4.09,0.0,0.0,1.2,0.6,0.0,0.0,0.0,0.0,0.0,0.0,0.66,0.08,500,40,0,0,0,0,0.0,175,30.0,0,0.0,0,0.0,the first heat treatment is Solution treatment at 500℃ for 40.0min. the second heat treatment is Aging at 175.0℃ for 30.0 hours.,493.0
97,"杨文玲. Zn在2524, 2198合金中的微合金化研究. 中南大学, 2010. DOI: 10. 7666/d. y1720436. ",0.0,93.87,0.0,0.0,0.0,4.05,0.0,0.0,1.11,0.6,0.0,0.0,0.0,0.0,0.0,0.0,0.29,0.08,500,40,0,0,0,0,0.0,175,30.0,0,0.0,0,0.0,the first heat treatment is Solution treatment at 500℃ for 40.0min. the second heat treatment is Aging at 175.0℃ for 30.0 hours.,480.0
98,"杨文玲. Zn在2524, 2198合金中的微合金化研究. 中南大学, 2010. DOI: 10. 7666/d. y1720436. ",0.0,93.96,0.0,0.0,0.0,4.14,0.0,0.0,1.22,0.6,0.0,0.0,0.0,0.0,0.0,0.0,0.0,0.08,500,40,0,0,0,0,0.0,175,30.0,0,0.0,0,0.0,the first heat treatment is Solution treatment at 500℃ for 40.0min. the second heat treatment is Aging at 175.0℃ for 30.0 hours.,472.0
99,"杨文玲. Zn在2524, 2198合金中的微合金化研究. 中南大学, 2010. DOI: 10. 7666/d. y1720436. ",0.0,94.58,0.0,0.0,0.0,3.95,0.0,0.46,,0.6,0.0,0.0,0.0,0.0,0.0,0.0,0.31,0.1,500,60,0,0,0,0,0.0,175,30.0,0,0.0,0,0.0,the first heat treatment is Solution treatment at 500℃ for 1h. the second heat treatment is Aging at 175.0℃ for 30.0 hours.,485.0
100,"杨文玲. Zn在2524, 2198合金中的微合金化研究. 中南大学, 2010. DOI: 10. 7666/d. y1720436. ",0.0,93.06,0.0,0.0,0.0,3.86,0.0,0.9,1.16,0.6,0.0,0.0,0.0,0.0,0.0,0.0,0.32,0.1,500,40,0,0,0,0,0.0,175,30.0,0,0.0,0,0.0,the first heat treatment is Solution treatment at 500℃ for 40.0min. the second heat treatment is Aging at 175.0℃ for 30.0 hours.,501.0
101,"杨文玲. Zn在2524, 2198合金中的微合金化研究. 中南大学, 2010. DOI: 10. 7666/d. y1720436. ",0.0,93.37,0.0,0.0,0.0,3.91,0.0,0.89,1.13,0.6,0.0,0.0,0.0,0.0,0.0,0.0,0.0,0.1,500,60,0,0,0,0,0.0,175,30.0,0,0.0,0,0.0,the first heat treatment is Solution treatment at 500℃ for 1h. the second heat treatment is Aging at 175.0℃ for 30.0 hours.,507.0
102,"杨守杰, 邢清源, 于海军, 等. 一种新型高锌Al-Zn-Mg-Cu合金的热处理工艺. 材料工程, 2016, 44(12): 41-47. DOI: 10. 11868/j. issn. 1001-4381. 2016. 12. 007. ",0.0,86.001,0.0,0.0,0.001,2.2,0.002,0.0,2.02,0.001,0.0,0.0,0.005,0.0,0.0,0.0,9.66,0.11,470,60,0,0,0,0,0.0,120,24.0,190,0.1,135,3.0,the first heat treatment is Solution treatment at 470℃ for 1h. the second heat treatment is Aging at 120.0℃ for 24.0 hours.,764.0
103,"杨守杰, 邢清源, 于海军, 等. 一种新型高锌Al-Zn-Mg-Cu合金的热处理工艺. 材料工程, 2016, 44(12): 41-47. DOI: 10. 11868/j. issn. 1001-4381. 2016. 12. 007. ",0.0,86.001,0.0,0.0,0.001,2.2,0.002,0.0,2.02,0.001,0.0,0.0,0.005,0.0,0.0,0.0,9.66,0.11,470,60,0,0,0,0,0.0,135,12.0,0,0.0,0,0.0,the first heat treatment is Solution treatment at 470℃ for 1h. the second heat treatment is Aging at 135.0℃ for 12.0 hours.,727.5
104,"杨守杰, 邢清源, 于海军, 等. 800MPa级Al-Zn-Mg-Cu系合金. 材料工程, 2018, 46(4): 82-90. DOI: 10. 11868/j. issn. 1001-4381. 2017. 000277. ",0.0,79.27,0.0,0.0,0.0,1.41,0.04,0.0,2.99,0.0,0.0,0.0,0.03,0.0,0.03,0.0,16.11,0.12,465,30,470,60,472,30,0.0,120,24.0,190,0.1,135,3.0,the first heat treatment is Solution treatment at 465℃ for 30.0min. the second heat treatment is Solution treatment at 470℃ for 1h. the third heat treatment is Solution treatment at 472℃ for 30.0min. the fourth heat treatment is Aging at 120.0℃ for 24.0 hours.,810.0
105,"杨守杰, 邢清源, 于海军, 等. 800MPa级Al-Zn-Mg-Cu系合金. 材料工程, 2018, 46(4): 82-90. DOI: 10. 11868/j. issn. 1001-4381. 2017. 000277. ",0.0,85.9,0.0,0.0,0.0,2.2,0.04,0.0,2.02,0.0,0.0,0.0,0.03,0.0,0.03,0.0,9.66,0.12,465,30,470,60,472,30,0.0,120,24.0,190,0.1,135,3.0,the first heat treatment is Solution treatment at 465℃ for 30.0min. the second heat treatment is Solution treatment at 470℃ for 1h. the third heat treatment is Solution treatment at 472℃ for 30.0min. the fourth heat treatment is Aging at 120.0℃ for 24.0 hours.,764.0
106,"杨守杰, 邢清源, 于海军, 等. 800MPa级Al-Zn-Mg-Cu系合金. 材料工程, 2018, 46(4): 82-90. DOI: 10. 11868/j. issn. 1001-4381. 2017. 000277. ",0.0,87.43,0.0,0.0,0.0,2.29,0.04,0.0,2.05,0.0,0.0,0.0,0.03,0.0,0.03,0.0,8.02,0.11,465,30,470,60,472,30,0.0,120,24.0,190,0.1,135,3.0,the first heat treatment is Solution treatment at 465℃ for 30.0min. the second heat treatment is Solution treatment at 470℃ for 1h. the third heat treatment is Solution treatment at 472℃ for 30.0min. the fourth heat treatment is Aging at 120.0℃ for 24.0 hours.,737.0
