Repository: Jack-Liu0227/BERT_ML

# BERT_ML: Alloy Property Prediction Benchmark & Experiment Suite

[中文说明](./README.zh-CN.md)

BERT_ML is a modular, reproducible research benchmark for predicting mechanical properties of multi-component alloys across both In-Distribution (I.I.D.) and Out-of-Distribution (OOD) regimes. The repository integrates traditional tabular machine learning, deep neural networks, multimodal materials language model embeddings (SciBERT, SteelBERT, MatSciBERT), Tabular Prior-data Fitted Networks (TabPFN v2), and LLM-based property predictors (LLMProp).

---

File: datasets/Al_Alloys/aluminum.csv (part 2 of 9)
ID,References,Ag(wt%),Al(wt%),Be(wt%),Ce(wt%),Cr(wt%),Cu(wt%),Fe(wt%),Li(wt%),Mg(wt%),Mn(wt%),Ni(wt%),Re(wt%),Si(wt%),Sn(wt%),Ti(wt%),V(wt%),Zn(wt%),Zr(wt%),ST1,TIME1,ST2,TIME2,ST3,TIME3,Cold_Deformation_percent,First_Aging_Temp_C,First_Aging_Time_h,Second_Aging_Temp_C,Second_Aging_Time_h,Third_Aging_Temp_C,Third_Aging_Time_h,Processing_Description,UTS(MPa)
107,"杨帆, 许晓静, 邓平安, 等. T76时效对超高强铝合金力学性能与抗腐蚀性能的影响. 材料热处理学报, 2016, 37(11): 40-44. DOI: CNKI: SUN: JSCL. 0. 2016-11-007",0.0,82.45,0.0,0.0,0.0,2.26,0.0,0.0,3.51,0.0,0.0,0.0,0.0,0.0,0.0,0.0,11.54,0.24,450,120,460,120,470,120,0.0,121,24.0,0,0.0,0,0.0,the first heat treatment is Solution treatment at 450℃ for 2h. the second heat treatment is Solution treatment at 460℃ for 2h. the third heat treatment is Solution treatment at 470℃ for 2h. the fourth heat treatment is Aging at 121.0℃ for 24.0 hours.,728.0
108,"杨帆, 许晓静, 邓平安, 等. T76时效对超高强铝合金力学性能与抗腐蚀性能的影响. 材料热处理学报, 2016, 37(11): 40-44. DOI: CNKI: SUN: JSCL. 0. 2016-11-007",0.0,82.45,0.0,0.0,0.0,2.26,0.0,0.0,3.51,0.0,0.0,0.0,0.0,0.0,0.0,0.0,11.54,0.24,450,120,460,120,470,120,0.0,121,5.0,153,16.0,0,0.0,the first heat treatment is Solution treatment at 450℃ for 2h. the second heat treatment is Solution treatment at 460℃ for 2h. the third heat treatment is Solution treatment at 470℃ for 2h. the fourth heat treatment is Aging at 121.0℃ for 5.0 hours.,637.0
109,"阎大京. 从7475铝合金的时效看Al—Zn—Mg—Cu系合金的强化. 材料工程, 1992, 2: 15-17. DOI: CNKI: SUN: CLGC. 0. 1992-02-006. ",0.0,89.791,0.0,0.0,0.22,1.6,0.061,0.0,2.22,0.06,0.0,0.0,0.028,0.0,0.06,0.0,5.96,0.0,470,60,0,0,0,0,0.0,120,115.0,0,0.0,0,0.0,the first heat treatment is Solution treatment at 470℃ for 1h. the second heat treatment is Aging at 120.0℃ for 115.0 hours.,551.0
110,"阎大京. 从7475铝合金的时效看Al—Zn—Mg—Cu系合金的强化. 材料工程, 1992, 2: 15-17. DOI: CNKI: SUN: CLGC. 0. 1992-02-006. ",0.0,89.791,0.0,0.0,0.22,1.6,0.061,0.0,2.22,0.06,0.0,0.0,0.028,0.0,0.06,0.0,5.96,0.0,470,60,0,0,0,0,0.0,120,30.0,0,0.0,0,0.0,the first heat treatment is Solution treatment at 470℃ for 1h. the second heat treatment is Aging at 120.0℃ for 30.0 hours.,539.0
111,"阎大京. 从7475铝合金的时效看Al—Zn—Mg—Cu系合金的强化. 材料工程, 1992, 2: 15-17. DOI: CNKI: SUN: CLGC. 0. 1992-02-006. ",0.0,89.791,0.0,0.0,0.22,1.6,0.061,0.0,2.22,0.06,0.0,0.0,0.028,0.0,0.06,0.0,5.96,0.0,470,60,0,0,0,0,0.0,120,73.0,0,0.0,0,0.0,the first heat treatment is Solution treatment at 470℃ for 1h. the second heat treatment is Aging at 120.0℃ for 73.0 hours.,525.0
112,"阎大京. 热处理对7475铝合金腐蚀性能的影响. 宇航材料工艺, 1992, (5): 5-10, 67. DOI: CNKI: SUN: YHCG. 0. 1992-05-001. ",0.0,89.788,0.0,0.0,0.22,1.6,0.064,0.0,2.22,0.06,0.0,0.0,0.028,0.0,0.06,0.0,5.96,0.0,470,120,480,120,490,120,0.0,190,1.0,120,12.0,0,0.0,the first heat treatment is Solution treatment at 470℃ for 2h. the second heat treatment is Solution treatment at 480℃ for 2h. the third heat treatment is Solution treatment at 490℃ for 2h. the fourth heat treatment is Aging at 190.0℃ for 1.0 hours.,490.0
113,"阎大京. 热处理对7475铝合金腐蚀性能的影响. 宇航材料工艺, 1992, (5): 5-10, 67. DOI: CNKI: SUN: YHCG. 0. 1992-05-001. ",0.0,89.788,0.0,0.0,0.22,1.6,0.064,0.0,2.22,0.06,0.0,0.0,0.028,0.0,0.06,0.0,5.96,0.0,470,120,480,120,490,120,0.0,120,24.0,180,1.0,120,24.0,the first heat treatment is Solution treatment at 470℃ for 2h. the second heat treatment is Solution treatment at 480℃ for 2h. the third heat treatment is Solution treatment at 490℃ for 2h. the fourth heat treatment is Aging at 120.0℃ for 24.0 hours.,516.0
114,"阎大京. 热处理对7475铝合金腐蚀性能的影响. 宇航材料工艺, 1992, (5): 5-10, 67. DOI: CNKI: SUN: YHCG. 0. 1992-05-001. ",0.0,89.788,0.0,0.0,0.22,1.6,0.064,0.0,2.22,0.06,0.0,0.0,0.028,0.0,0.06,0.0,5.96,0.0,470,120,480,120,490,120,0.0,120,24.0,0,0.0,0,0.0,the first heat treatment is Solution treatment at 470℃ for 2h. the second heat treatment is Solution treatment at 480℃ for 2h. the third heat treatment is Solution treatment at 490℃ for 2h. the fourth heat treatment is Aging at 120.0℃ for 24.0 hours.,541.0
115,"严平, 李建荣. 超高强铝合金管材的组织和性能研究. 轻合金加工技术, 2003, 31(12): 23-25. DOI: 10. 3969/j. issn. 1007-7235. 2003. 12. 007. ",0.0,86.2,0.0,0.0,0.025,2.44,0.09,0.0,2.63,0.05,0.0,0.0,0.05,0.0,0.015,0.0,8.37,0.13,470,60,0,0,0,0,0.0,135,16.0,0,0.0,0,0.0,the first heat treatment is Solution treatment at 470℃ for 1h. the second heat treatment is Aging at 135.0℃ for 16.0 hours.,675.0
116,"严平, 李建荣. 超高强铝合金管材的组织和性能研究. 轻合金加工技术, 2003, 31(12): 23-25. DOI: 10. 3969/j. issn. 1007-7235. 2003. 12. 007. ",0.0,86.34,0.0,0.0,0.025,2.41,0.09,0.0,2.54,0.05,0.0,0.0,0.05,0.0,0.015,0.0,8.36,0.12,470,60,0,0,0,0,0.0,135,16.0,0,0.0,0,0.0,the first heat treatment is Solution treatment at 470℃ for 1h. the second heat treatment is Aging at 135.0℃ for 16.0 hours.,674.0
117,"严平, 李建荣. 超高强铝合金管材的组织和性能研究. 轻合金加工技术, 2003, 31(12): 23-25. DOI: 10. 3969/j. issn. 1007-7235. 2003. 12. 007. ",0.0,86.27,0.0,0.0,0.025,2.37,0.14,0.0,2.52,0.05,0.0,0.0,0.05,0.0,0.015,0.0,8.39,0.17,470,60,0,0,0,0,0.0,135,16.0,0,0.0,0,0.0,the first heat treatment is Solution treatment at 470℃ for 1h. the second heat treatment is Aging at 135.0℃ for 16.0 hours.,668.0
118,"严平, 李建荣. 超高强铝合金管材的组织和性能研究. 轻合金加工技术, 2003, 31(12): 23-25. DOI: 10. 3969/j. issn. 1007-7235. 2003. 12. 007. ",0.0,86.31,0.0,0.0,0.025,2.38,0.11,0.0,2.58,0.05,0.0,0.0,0.05,0.0,0.015,0.0,8.37,0.11,470,60,0,0,0,0,0.0,135,16.0,0,0.0,0,0.0,the first heat treatment is Solution treatment at 470℃ for 1h. the second heat treatment is Aging at 135.0℃ for 16.0 hours.,667.0
119,"严平, 李建荣. 超高强铝合金管材的组织和性能研究. 轻合金加工技术, 2003, 31(12): 23-25. DOI: 10. 3969/j. issn. 1007-7235. 2003. 12. 007. ",0.0,86.314,0.0,0.0,0.025,2.14,0.11,0.0,2.67,0.05,0.0,0.0,0.04,0.0,0.021,0.0,8.47,0.16,470,60,0,0,0,0,0.0,135,16.0,0,0.0,0,0.0,the first heat treatment is Solution treatment at 470℃ for 1h. the second heat treatment is Aging at 135.0℃ for 16.0 hours.,663.0
120,"严平, 李建荣. 超高强铝合金管材的组织和性能研究. 轻合金加工技术, 2003, 31(12): 23-25. DOI: 10. 3969/j. issn. 1007-7235. 2003. 12. 007. ",0.0,86.4,0.0,0.0,0.025,2.3,0.1,0.0,2.51,0.05,0.0,0.0,0.05,0.0,0.015,0.0,8.45,0.1,470,60,0,0,0,0,0.0,135,16.0,0,0.0,0,0.0,the first heat treatment is Solution treatment at 470℃ for 1h. the second heat treatment is Aging at 135.0℃ for 16.0 hours.,662.0
121,"薛杰, 王有为, 张志豪, 等. 挤压温度对Al-Zn-Mg-Cu合金动态再结晶、时效组织和力学性能的影响. 中国有色金属学报, 2017, 27(11): 2204-2211. DOI: 10. 19476/j. ysxb. 1004. 0609. 2017. 11. 03. ",0.0,87.95,0.0,0.0,0.21,1.7,0.3,0.0,2.3,2.3,0.0,0.0,0.09,0.0,0.0,0.0,5.15,0.0,475,60,0,0,0,0,0.0,120,24.0,0,0.0,0,0.0,the first heat treatment is Solution treatment at 475℃ for 1h. the second heat treatment is Aging at 120.0℃ for 24.0 hours.,678.0
122,"许晓静, 张允康, 罗勇, 等. 7085铝合金强化固溶T7652处理后的拉伸与晶间腐蚀性能. 稀有金属材料与工程, 2013, 2: 4. DOI: CNKI: SUN: COSE. 0. 2013-S2-092. ",0.0,89.44,0.0,0.0,0.0,1.42,0.0,0.0,1.51,0.0,0.0,0.0,0.0,0.0,0.0,0.0,7.48,0.15,470,120,480,120,490,120,0.0,121,24.0,0,0.0,0,0.0,the first heat treatment is Solution treatment at 470℃ for 2h. the second heat treatment is Solution treatment at 480℃ for 2h. the third heat treatment is Solution treatment at 490℃ for 2h. the fourth heat treatment is Aging at 121.0℃ for 24.0 hours.,568.0
123,"许晓静, 张允康, 罗勇, 等. 7085铝合金强化固溶T7652处理后的拉伸与晶间腐蚀性能. 稀有金属材料与工程, 2013, 2: 4. DOI: CNKI: SUN: COSE. 0. 2013-S2-092. ",0.0,89.44,0.0,0.0,0.0,1.42,0.0,0.0,1.51,0.0,0.0,0.0,0.0,0.0,0.0,0.0,7.48,0.15,470,120,480,120,490,120,0.0,121,5.0,163,6.0,0,0.0,the first heat treatment is Solution treatment at 470℃ for 2h. the second heat treatment is Solution treatment at 480℃ for 2h. the third heat treatment is Solution treatment at 490℃ for 2h. the fourth heat treatment is Aging at 121.0℃ for 5.0 hours.,546.5
124,"许俊华, 赵立军, 喻利花, 等. 时效制度对工业规格喷射成形7055铝合金组织和性能的影响. 粉末冶金材料科学与工程, 2011, 16(5): 700-709. DOI: 10. 3969/j. issn. 1673-0224. 2011. 05. 011. ",0.0,87.0,0.0,0.0,0.0,2.4,0.0,0.0,2.2,0.0,0.0,0.0,0.0,0.0,0.0,0.0,8.2,0.2,450,120,480,180,0,0,0.0,120,4.0,0,0.0,0,0.0,the first heat treatment is Solution treatment at 450℃ for 2h. the second heat treatment is Solution treatment at 480℃ for 3h. the third heat treatment is Aging at 120.0℃ for 4.0 hours.,725.0
125,"许俊华, 赵立军, 喻利花, 等. 时效制度对工业规格喷射成形7055铝合金组织和性能的影响. 粉末冶金材料科学与工程, 2011, 16(5): 700-709. DOI: 10. 3969/j. issn. 1673-0224. 2011. 05. 011. ",0.0,87.0,0.0,0.0,0.0,2.4,0.0,0.0,2.2,0.0,0.0,0.0,0.0,0.0,0.0,0.0,8.2,0.2,450,120,480,180,0,0,0.0,120,8.0,170,8.0,0,0.0,the first heat treatment is Solution treatment at 450℃ for 2h. the second heat treatment is Solution treatment at 480℃ for 3h. the third heat treatment is Aging at 120.0℃ for 8.0 hours.,659.0
126,"许杰, 陈康华, 陈送义, 等. 微量Ti、Cr对Al-Zn-Mg-Cu-Zr合金组织与性能的影响. 粉末冶金材料科学与工程, 2016, 21(1): 50-58. DOI: 10. 3969/j. issn. 1673-0224. 2016. 01. 007. ",0.0,86.61,0.0,0.0,0.04,2.2,0.0,0.0,2.41,0.0,0.0,0.0,0.0,0.0,0.04,0.0,8.54,0.16,475,180,0,0,0,0,0.0,120,24.0,0,0.0,0,0.0,the first heat treatment is Solution treatment at 475℃ for 3h. the second heat treatment is Aging at 120.0℃ for 24.0 hours.,688.0
127,"许杰, 陈康华, 陈送义, 等. 微量Ti、Cr对Al-Zn-Mg-Cu-Zr合金组织与性能的影响. 粉末冶金材料科学与工程, 2016, 21(1): 50-58. DOI: 10. 3969/j. issn. 1673-0224. 2016. 01. 007. ",0.0,86.69,0.0,0.0,0.0,2.2,0.0,0.0,2.41,0.0,0.0,0.0,0.0,0.0,0.0,0.0,8.54,0.16,475,180,0,0,0,0,0.0,120,24.0,0,0.0,0,0.0,the first heat treatment is Solution treatment at 475℃ for 3h. the second heat treatment is Aging at 120.0℃ for 24.0 hours.,672.0
128,"许杰, 陈康华, 陈送义, 等. 微量Ti、Cr对Al-Zn-Mg-Cu-Zr合金组织与性能的影响. 粉末冶金材料科学与工程, 2016, 21(1): 50-58. DOI: 10. 3969/j. issn. 1673-0224. 2016. 01. 007. ",0.0,86.65,0.0,0.0,0.0,2.2,0.0,0.0,2.41,0.0,0.0,0.0,0.0,0.0,0.04,0.0,8.54,0.16,475,180,0,0,0,0,0.0,120,24.0,0,0.0,0,0.0,the first heat treatment is Solution treatment at 475℃ for 3h. the second heat treatment is Aging at 120.0℃ for 24.0 hours.,652.0
129,"许杰, 陈康华, 陈送义, 等. 微量Ti、Cr对Al-Zn-Mg-Cu-Zr合金组织与性能的影响. 粉末冶金材料科学与工程, 2016, 21(1): 50-58. DOI: 10. 3969/j. issn. 1673-0224. 2016. 01. 007. ",0.0,86.85,0.0,0.0,0.0,2.2,0.0,0.0,2.41,0.0,0.0,0.0,0.0,0.0,0.0,0.0,8.54,0.0,475,180,0,0,0,0,0.0,120,24.0,0,0.0,0,0.0,the first heat treatment is Solution treatment at 475℃ for 3h. the second heat treatment is Aging at 120.0℃ for 24.0 hours.,525.0
130,"许晨玲, 张克伟. 2224铝合金挤压件T3510处理工艺研究. 轻合金加工技术, 2001, 11: 33-35. DOI: 10. 3969/j. issn. 1007-7235. 2001. 11. 012. ",0.0,93.03,0.0,0.0,0.1,4.1,0.15,0.0,1.5,0.6,0.0,0.0,0.12,0.0,0.15,0.0,0.25,0.0,495,60,0,0,0,0,1.5,0,0.0,0,0.0,0,0.0,the first heat treatment is Solution treatment at 495℃ for 1h. the second heat treatment is Cold rolling at 20℃ with 1.5% reduction.,522.0
131,"徐超. 7075铝合金的低周疲劳行为及其损伤演化机理研究. 上海工程技术大学, 2014. ",0.0,88.65,0.0,0.0,0.23,1.6,0.5,0.0,2.5,0.3,0.0,0.0,0.4,0.0,0.22,0.0,5.6,0.0,470,60,0,0,0,0,0.0,120,24.0,0,0.0,0,0.0,the first heat treatment is Solution treatment at 470℃ for 1h. the second heat treatment is Aging at 120.0℃ for 24.0 hours.,480.0
132,"熊柏青, 李锡武, 张永安, 等. 新型高强韧低淬火敏感性Al-7. 5Zn-1. 65Mg-1. 4Cu-0. 12Zr合金. 中国有色金属学报, 2009, 19(9): 1539-1547. DOI: 10. 3321/j. issn: 1004-0609. 2009. 09. 002. ",0.0,89.26,0.0,0.0,0.0,1.4,0.04,0.0,1.65,0.0,0.0,0.0,0.03,0.0,0.0,0.0,7.5,0.12,475,120,0,0,0,0,0.0,120,24.0,0,0.0,0,0.0,the first heat treatment is Solution treatment at 475℃ for 2h. the second heat treatment is Aging at 120.0℃ for 24.0 hours.,540.0
133,"熊柏青, 李锡武, 张永安, 等. 新型高强韧低淬火敏感性Al-7. 5Zn-1. 65Mg-1. 4Cu-0. 12Zr合金. 中国有色金属学报, 2009, 19(9): 1539-1547. DOI: 10. 3321/j. issn: 1004-0609. 2009. 09. 002. ",0.0,89.26,0.0,0.0,0.0,1.4,0.04,0.0,1.65,0.0,0.0,0.0,0.03,0.0,0.0,0.0,7.5,0.12,475,120,0,0,0,0,0.0,120,24.0,160,6.0,0,0.0,the first heat treatment is Solution treatment at 475℃ for 2h. the second heat treatment is Aging at 120.0℃ for 24.0 hours.,520.0
134,"熊柏青, 李锡武, 张永安, 等. 新型高强韧低淬火敏感性Al-7. 5Zn-1. 65Mg-1. 4Cu-0. 12Zr合金. 中国有色金属学报, 2009, 19(9): 1539-1547. DOI: 10. 3321/j. issn: 1004-0609. 2009. 09. 002. ",0.0,89.26,0.0,0.0,0.0,1.4,0.04,0.0,1.65,0.0,0.0,0.0,0.03,0.0,0.0,0.0,7.5,0.12,475,120,0,0,0,0,0.0,120,24.0,160,6.0,0,0.0,the first heat treatment is Solution treatment at 475℃ for 2h. the second heat treatment is Aging at 120.0℃ for 24.0 hours.,460.0
135,"谢根栓, 李晓刚. LC4铝合金断裂韧度的研究. 材料科学与工艺, 1993, 2: 46-50. DOI: CNKI: SUN: FSSX. 0. 1988-01-015",0.0,89.05,0.0,0.0,0.15,1.8,0.0,0.0,2.2,0.5,0.0,0.0,0.0,0.0,0.0,0.0,6.3,0.0,470,60,0,0,0,0,0.0,120,3.0,160,3.0,0,0.0,the first heat treatment is Solution treatment at 470℃ for 1h. the second heat treatment is Aging at 120.0℃ for 3.0 hours.,586.0
136,"谢根栓, 李晓刚. LC4铝合金断裂韧度的研究. 材料科学与工艺, 1993, 2: 46-50. DOI: CNKI: SUN: FSSX. 0. 1988-01-015",0.0,89.05,0.0,0.0,0.15,1.8,0.0,0.0,2.2,0.5,0.0,0.0,0.0,0.0,0.0,0.0,6.3,0.0,470,60,0,0,0,0,0.0,120,12.0,0,0.0,0,0.0,the first heat treatment is Solution treatment at 470℃ for 1h. the second heat treatment is Aging at 120.0℃ for 12.0 hours.,573.0
137,"肖芳辉, 刘华山, 杨冯, 等. 微量锡对AA7085铝合金组织与性能的影响. 矿冶工程, 2014, 34(6): 5. DOI: 10. 3969/j. issn. 0253-6099. 2014. 06. 029. ",0.0,89.11,0.0,0.0,0.0,1.6,0.1,0.0,1.5,0.0,0.0,0.0,0.04,0.0,0.0,0.0,7.5,0.15,470,120,0,0,0,0,0.0,120,34.0,0,0.0,0,0.0,the first heat treatment is Solution treatment at 470℃ for 2h. the second heat treatment is Aging at 120.0℃ for 34.0 hours.,504.0
138,"肖芳辉, 刘华山, 杨冯, 等. 微量锡对AA7085铝合金组织与性能的影响. 矿冶工程, 2014, 34(6): 5. DOI: 10. 3969/j. issn. 0253-6099. 2014. 06. 029. ",0.0,89.01,0.0,0.0,0.0,1.6,0.1,0.0,1.5,0.0,0.0,0.0,0.04,0.1,0.0,0.0,7.5,0.15,470,120,0,0,0,0,0.0,120,34.0,0,0.0,0,0.0,the first heat treatment is Solution treatment at 470℃ for 2h. the second heat treatment is Aging at 120.0℃ for 34.0 hours.,511.0
139,"肖代红, 王健农, 陈世朴, 等. 铈对高Cu/Mg比率Al-Cu-Mg合金组织和耐热性能的影响. 中国稀土学报, 2003, 21(5): 564-567. DOI: 10. 3321/j. issn: 1000-4343. 2003. 05. 019. ",0.31,93.05,0.0,0.0,0.0,5.3,0.0,0.0,0.79,0.0,0.0,0.45,0.0,0.0,0.0,0.0,0.0,0.1,525,120,0,0,0,0,0.0,185,12.0,0,0.0,0,0.0,the first heat treatment is Solution treatment at 525℃ for 2h. the second heat treatment is Aging at 185.0℃ for 12.0 hours.,516.0
140,"肖代红, 王健农, 陈世朴, 等. 铈对高Cu/Mg比率Al-Cu-Mg合金组织和耐热性能的影响. 中国稀土学报, 2003, 21(5): 564-567. DOI: 10. 3321/j. issn: 1000-4343. 2003. 05. 019. ",0.3,92.76,0.0,0.2,0.0,5.35,0.0,0.0,0.84,0.0,0.0,0.45,0.0,0.0,0.0,0.0,0.0,0.1,525,120,0,0,0,0,0.0,185,8.0,0,0.0,0,0.0,the first heat treatment is Solution treatment at 525℃ for 2h. the second heat treatment is Aging at 185.0℃ for 8.0 hours.,556.0
141,"肖代红, 王健农, 陈世朴, 等. 铈对高Cu/Mg比率Al-Cu-Mg合金组织和耐热性能的影响. 中国稀土学报, 2003, 21(5): 564-567. DOI: 10. 3321/j. issn: 1000-4343. 2003. 05. 019. ",0.32,92.52,0.0,0.45,0.0,5.36,0.0,0.0,0.8,0.0,0.0,0.45,0.0,0.0,0.0,0.0,0.0,0.1,525,120,0,0,0,0,0.0,185,8.0,0,0.0,0,0.0,the first heat treatment is Solution treatment at 525℃ for 2h. the second heat treatment is Aging at 185.0℃ for 8.0 hours.,562.0
142,"夏露, 陈洪, 李尧. 铍元素对7475铝合金时效组织及性能的影响. 轻合金加工技术, 2000, 28(7): 3. DOI: 10. 3969/j. issn. 1007-7235. 2000. 07. 014. ",0.0,90.41,0.0,0.0,0.0,1.52,0.05,0.0,2.47,0.03,0.0,0.0,0.04,0.0,0.03,0.0,5.45,0.0,480,60,0,0,0,0,0.0,120,24.0,0,0.0,0,0.0,the first heat treatment is Solution treatment at 480℃ for 1h. the second heat treatment is Aging at 120.0℃ for 24.0 hours.,540.0
143,"夏琳燕. Al-3. 7Cu-1. 6Mg合金的断裂韧性和疲劳性能的研究. 中南大学, 2013. DOI: 10. 7666/d. y2422753. ",0.0,93.79,0.0,0.0,0.0,3.7,0.13,0.0,1.6,0.6,0.0,0.0,0.04,0.0,0.04,0.0,0.0,0.1,495,60,515,60,0,0,0.0,170,1.0,0,0.0,0,0.0,the first heat treatment is Solution treatment at 495℃ for 1h. the second heat treatment is Solution treatment at 515℃ for 1h. the third heat treatment is Aging at 170.0℃ for 1.0 hours.,445.0
144,"夏琳燕, 刘志义, 鲁璐青, 等. 预变形对Al-3. 7Cu-1. 6Mg合金断裂韧性的影响. 粉末冶金材料科学与工程, 2013, 18(3): 428-428. DOI: 10. 3969/j. issn. 1673-0224. 2013. 03. 019. ",0.0,93.79,0.0,0.0,0.0,3.7,0.13,0.0,1.6,0.6,0.0,0.0,0.04,0.0,0.04,0.0,0.0,0.1,495,60,515,60,0,0,0.0,170,0.5,0,0.0,0,0.0,the first heat treatment is Solution treatment at 495℃ for 1h. the second heat treatment is Solution treatment at 515℃ for 1h. the third heat treatment is Aging at 170.0℃ for 0.5 hours.,447.0
145,"王志云. 热处理对7A04超高强铝合金强度和断裂韧性的影响. 广西大学, 2006. DOI: 10. 7666/d. y985912. ",0.0,88.22,0.0,0.0,0.15,1.62,0.45,0.0,2.41,0.45,0.0,0.0,0.4,0.0,0.1,0.0,6.2,0.0,485,50,0,0,0,0,0.0,120,24.0,0,0.0,0,0.0,the first heat treatment is Solution treatment at 485℃ for 50.0min. the second heat treatment is Aging at 120.0℃ for 24.0 hours.,646.0
146,"王芝秀. Li, Ag, Sc对Al-Cu-Mg系合金的组织和性能的影响. 中南大学, 2004. DOI: 10. 7666/d. y674094. ",0.39,95.032,0.0,0.0,0.0,1.49,0.0,0.0,2.98,0.0,0.0,0.0,0.0,0.0,0.0,0.0,0.0,0.108,500,60,0,0,0,0,0.0,170,100.0,0,0.0,0,0.0,the first heat treatment is Solution treatment at 500℃ for 1h. the second heat treatment is Aging at 170.0℃ for 100.0 hours.,438.0
147,"王芝秀. Li, Ag, Sc对Al-Cu-Mg系合金的组织和性能的影响. 中南大学, 2004. DOI: 10. 7666/d. y674094. ",0.39,94.792,0.0,0.0,0.0,1.48,0.0,0.27,2.96,0.0,0.0,0.0,0.0,0.0,0.0,0.0,0.0,0.108,500,60,0,0,0,0,0.0,170,100.0,0,0.0,0,0.0,the first heat treatment is Solution treatment at 500℃ for 1h. the second heat treatment is Aging at 170.0℃ for 100.0 hours.,437.0
148,"王芝秀. Li, Ag, Sc对Al-Cu-Mg系合金的组织和性能的影响. 中南大学, 2004. DOI: 10. 7666/d. y674094. ",0.42,93.762,0.0,0.0,0.0,1.43,0.0,1.35,2.93,0.0,0.0,0.0,0.0,0.0,0.0,0.0,0.0,0.108,500,60,0,0,0,0,0.0,170,100.0,0,0.0,0,0.0,the first heat treatment is Solution treatment at 500℃ for 1h. the second heat treatment is Aging at 170.0℃ for 100.0 hours.,380.0
149,"王芝秀. Li, Ag, Sc对Al-Cu-Mg系合金的组织和性能的影响. 中南大学, 2004. DOI: 10. 7666/d. y674094. ",0.38,93.062,0.0,0.0,0.0,1.42,0.0,2.1,2.93,0.0,0.0,0.0,0.0,0.0,0.0,0.0,0.0,0.108,500,60,0,0,0,0,0.0,170,24.0,0,0.0,0,0.0,the first heat treatment is Solution treatment at 500℃ for 1h. the second heat treatment is Aging at 170.0℃ for 24.0 hours.,460.0
150,"王芝秀. Li, Ag, Sc对Al-Cu-Mg系合金的组织和性能的影响. 中南大学, 2004. DOI: 10. 7666/d. y674094. ",0.0,94.502,0.0,0.0,0.0,1.48,0.0,1.0,2.91,0.0,0.0,0.0,0.0,0.0,0.0,0.0,0.0,0.108,500,60,0,0,0,0,0.0,200,10.0,0,0.0,0,0.0,the first heat treatment is Solution treatment at 500℃ for 1h. the second heat treatment is Aging at 200.0℃ for 10.0 hours.,435.0
151,"王芝秀. Li, Ag, Sc对Al-Cu-Mg系合金的组织和性能的影响. 中南大学, 2004. DOI: 10. 7666/d. y674094. ",0.0,94.252,0.0,0.0,0.0,1.46,0.0,1.2,2.98,0.0,,0.0,0.0,0.0,0.0,0.0,0.0,0.108,500,60,0,0,0,0,0.0,200,20.0,0,0.0,0,0.0,the first heat treatment is Solution treatment at 500℃ for 1h. the second heat treatment is Aging at 200.0℃ for 20.0 hours.,407.0
152,"王艺淋. 高强高韧7050铝合金厚板的疲劳与断裂行为研究. 中南大学, 2014. ",0.0,90.245,0.0,0.0,0.003,1.89,0.077,0.0,1.92,0.004,0.0,0.0,0.062,0.0,0.037,0.0,5.67,0.092,475,60,0,0,0,0,0.0,120,24.0,0,0.0,0,0.0,the first heat treatment is Solution treatment at 475℃ for 1h. the second heat treatment is Aging at 120.0℃ for 24.0 hours.,560.0
153,"王艺淋. 高强高韧7050铝合金厚板的疲劳与断裂行为研究. 中南大学, 2014. ",0.0,90.245,0.0,0.0,0.003,1.89,0.077,0.0,1.92,0.004,0.0,0.0,0.062,0.0,0.037,0.0,5.67,0.092,475,60,0,0,0,0,0.0,120,48.0,0,0.0,0,0.0,the first heat treatment is Solution treatment at 475℃ for 1h. the second heat treatment is Aging at 120.0℃ for 48.0 hours.,513.0
154,"王艺淋. 高强高韧7050铝合金厚板的疲劳与断裂行为研究. 中南大学, 2014. ",0.0,90.245,0.0,0.0,0.003,1.89,0.077,0.0,1.92,0.004,0.0,0.0,0.062,0.0,0.037,0.0,5.67,0.092,475,60,0,0,0,0,0.0,120,24.0,195,0.5,120,240.0,the first heat treatment is Solution treatment at 475℃ for 1h. the second heat treatment is Aging at 120.0℃ for 24.0 hours.,566.0
155,"王祥. 7050铝合金热处理工艺研究. 湖南大学, 2017. ",0.0,88.951,0.0,0.0,0.0,2.32,0.037,0.0,2.13,0.002,0.0,0.0,0.052,0.0,0.018,0.0,6.41,0.08,477,60,0,0,0,0,0.0,121,6.0,177,12.0,0,0.0,the first heat treatment is Solution treatment at 477℃ for 1h. the second heat treatment is Aging at 121.0℃ for 6.0 hours.,540.0
156,"王松辉, 孙有平, 何江美, 等. 均匀化处理对Al-4. 5Cu-1. 5Mg-0. 6Mn-0. 2Ti-0. 5Zr合金组织及性能的影响. 材料热处理学报, 2018, 39(5): 37-43. DOI: 10. 13289/j. issn. 1009-6264. 2018-0009. ",0.0,92.7,0.0,0.0,0.0,4.5,0.0,0.0,1.5,0.6,0.0,0.0,0.0,0.0,0.2,0.0,0.0,0.5,485,10,0,0,0,0,0.0,0,0.0,0,0.0,0,0.0,the first heat treatment is Solution treatment at 485℃ for 10.0min.,318.0
157,"王诗勇. 少量Si、Ag、Li对低Cu/Mg比Al-Cu-Mg合金微观组织结构与性能的影响. 中南大学, 2009. DOI: 10. 7666/d. y1537493. ",0.0,93.7,0.0,0.0,0.0,1.41,0.0,0.83,3.95,0.0,0.0,0.0,0.0,0.0,0.0,0.0,0.0,0.11,500,60,0,0,0,0,0.0,170,30.0,0,0.0,0,0.0,the first heat treatment is Solution treatment at 500℃ for 1h. the second heat treatment is Aging at 170.0℃ for 30.0 hours.,397.0
158,"王诗勇. 少量Si、Ag、Li对低Cu/Mg比Al-Cu-Mg合金微观组织结构与性能的影响. 中南大学, 2009. DOI: 10. 7666/d. y1537493. ",0.0,94.01,0.0,0.0,0.0,1.47,0.0,0.46,3.93,0.0,0.0,0.0,0.0,0.0,0.0,0.0,0.0,0.13,500,60,0,0,0,0,0.0,170,30.0,0,0.0,0,0.0,the first heat treatment is Solution treatment at 500℃ for 1h. the second heat treatment is Aging at 170.0℃ for 30.0 hours.,388.0
159,"王亮亮. 固溶处理对汽车用7075铝合金微观组织和力学性能的影响. 山东农业大学学报（自然科学版）, 2014(5): 717-719. DOI: 10. 3969/j. issn. 1000-2324. 2014. 05. 017. ",0.0,88.86,0.0,0.0,0.23,1.56,0.5,0.0,2.47,0.1,0.0,0.15,0.34,0.0,0.02,0.0,5.77,0.0,475,60,0,0,0,0,0.0,120,4.0,160,24.0,0,0.0,the first heat treatment is Solution treatment at 475℃ for 1h. the second heat treatment is Aging at 120.0℃ for 4.0 hours.,541.0
160,"王亮亮. 固溶处理对汽车用7075铝合金微观组织和力学性能的影响. 山东农业大学学报（自然科学版）, 2014(5): 717-719. DOI: 10. 3969/j. issn. 1000-2324. 2014. 05. 017. ",0.0,88.86,0.0,0.0,0.23,1.56,0.5,0.0,2.47,0.1,0.0,0.15,0.34,0.0,0.02,0.0,5.77,0.0,480,60,0,0,0,0,0.0,120,4.0,160,24.0,0,0.0,the first heat treatment is Solution treatment at 480℃ for 1h. the second heat treatment is Aging at 120.0℃ for 4.0 hours.,515.79
161,"王亮亮. 固溶处理对汽车用7075铝合金微观组织和力学性能的影响. 山东农业大学学报（自然科学版）, 2014(5): 717-719. DOI: 10. 3969/j. issn. 1000-2324. 2014. 05. 017. ",0.0,88.86,0.0,0.0,0.23,1.56,0.5,0.0,2.47,0.1,0.0,0.15,0.34,0.0,0.02,0.0,5.77,0.0,475,60,480,150,0,0,0.0,120,4.0,160,24.0,0,0.0,the first heat treatment is Solution treatment at 475℃ for 1h. the second heat treatment is Solution treatment at 480℃ for 150.0min. the third heat treatment is Aging at 120.0℃ for 4.0 hours.,575.32
162,"王慧敏. 7475铝合金断裂韧性的研究. 中南大学, 2001. DOI: 10. 3969/j. issn. 1007-7235. 2002. 03. 012",0.0,89.484,0.0,0.0,0.15,1.7,0.088,0.0,2.19,0.5,0.025,0.0,0.064,0.0,0.019,0.0,5.78,0.0,475,60,0,0,0,0,0.0,135,12.0,0,0.0,0,0.0,the first heat treatment is Solution treatment at 475℃ for 1h. the second heat treatment is Aging at 135.0℃ for 12.0 hours.,633.0
163,"王慧敏. 7475铝合金断裂韧性的研究. 中南大学, 2001. DOI: 10. 3969/j. issn. 1007-7235. 2002. 03. 012",0.0,89.584,0.0,0.0,0.14,1.72,0.086,0.0,2.17,0.39,0.025,0.0,0.064,0.0,0.021,0.0,5.8,0.0,475,60,0,0,0,0,0.0,135,14.0,0,0.0,0,0.0,the first heat treatment is Solution treatment at 475℃ for 1h. the second heat treatment is Aging at 135.0℃ for 14.0 hours.,652.0
164,"王慧敏. 7475铝合金断裂韧性的研究. 中南大学, 2001. DOI: 10. 3969/j. issn. 1007-7235. 2002. 03. 012",0.0,89.507,0.0,0.0,0.13,1.68,0.17,0.0,2.17,0.41,0.025,0.0,0.12,0.0,0.018,0.0,5.77,0.0,475,60,0,0,0,0,0.0,135,16.0,0,0.0,0,0.0,the first heat treatment is Solution treatment at 475℃ for 1h. the second heat treatment is Aging at 135.0℃ for 16.0 hours.,641.0
165,"王慧敏. 7475铝合金断裂韧性的研究. 中南大学, 2001. DOI: 10. 3969/j. issn. 1007-7235. 2002. 03. 012",0.0,89.617,0.0,0.0,0.13,1.71,0.18,0.0,2.12,0.36,0.025,0.0,0.059,0.0,0.019,0.0,5.78,0.0,475,60,0,0,0,0,0.0,135,18.0,0,0.0,0,0.0,the first heat treatment is Solution treatment at 475℃ for 1h. the second heat treatment is Aging at 135.0℃ for 18.0 hours.,652.0
166,"王慧敏. 7475铝合金断裂韧性的研究. 中南大学, 2001. DOI: 10. 3969/j. issn. 1007-7235. 2002. 03. 012",0.0,89.893,0.0,0.0,0.12,1.66,0.41,0.0,2.09,0.34,0.025,0.0,0.062,0.0,0.02,0.0,5.38,0.0,475,60,0,0,0,0,0.0,135,20.0,0,0.0,0,0.0,the first heat treatment is Solution treatment at 475℃ for 1h. the second heat treatment is Aging at 135.0℃ for 20.0 hours.,646.0
167,"王辉, 高霖, 陈明和, 等. T6态7075铝合金的温拉深成形研究. 中国机械工程, 2012, 23(2): 4. DOI: 10. 3969/j. issn. 1004-132X. 2012. 02. 024. ",0.0,88.85,0.0,0.0,0.2,1.8,0.5,0.0,2.2,0.3,0.05,0.0,0.4,0.0,0.2,0.0,5.5,0.0,470,60,0,0,0,0,0.0,120,24.0,0,0.0,0,0.0,the first heat treatment is Solution treatment at 470℃ for 1h. the second heat treatment is Aging at 120.0℃ for 24.0 hours.,564.0
168,"王洪斌, 郝斌, 黄进峰, 等. 喷射成形超高强度Al-Zn-Mg-Cu铝合金的断裂韧性研究, 中国科协第二届优秀博士生学术年会材料科学技术分会论文集. 2003. ",0.0,83.21000000000001,0.0,0.0,0.0,1.98,0.072,0.0,2.84,0.0,0.0,0.0,0.058,0.0,0.0,0.0,11.64,0.2,450,60,475,90,0,0,0.0,120,24.0,0,0.0,0,0.0,the first heat treatment is Solution treatment at 450℃ for 1h. the second heat treatment is Solution treatment at 475℃ for 90.0min. the third heat treatment is Aging at 120.0℃ for 24.0 hours.,708.5
169,"王洪斌, 郝斌, 黄进峰, 等. 喷射成形超高强度Al-Zn-Mg-Cu铝合金的断裂韧性研究, 中国科协第二届优秀博士生学术年会材料科学技术分会论文集. 2003. ",0.0,83.21000000000001,0.0,0.0,0.0,1.98,0.072,0.0,2.84,0.0,0.0,0.0,0.058,0.0,0.0,0.0,11.64,0.2,450,60,475,90,0,0,0.0,120,24.0,165,4.0,0,0.0,the first heat treatment is Solution treatment at 450℃ for 1h. the second heat treatment is Solution treatment at 475℃ for 90.0min. the third heat treatment is Aging at 120.0℃ for 24.0 hours.,647.4
170,"王国军, 孙黎明, 李锡武, 等. 7056铝合金组织与性能的试验研究. 轻合金加工技术, 2016, 44(4): 45-50. DOI: 10. 13979/j. 1007-7235. 2016. 04. 009. ",0.0,86.798,0.0,0.0,0.0,1.7,0.12,0.0,2.0,0.2,0.0,0.05,0.1,0.0,0.022,0.0,8.9,0.11,475,120,0,0,0,0,0.0,130,8.0,0,0.0,0,0.0,the first heat treatment is Solution treatment at 475℃ for 2h. the second heat treatment is Aging at 130.0℃ for 8.0 hours.,667.0
171,"王凤春, 李志辉, 刘英, 等. 时效处理对7449铝合金组织和性能的影响. 金属热处理, 2013, 38(5): 92-95. DOI: CNKI: SUN: JSRC. 0. 2013-05-027. ",0.0,87.16,0.0,0.0,0.0,2.0,0.0,0.0,2.3,0.0,0.0,0.0,0.0,0.0,0.0,0.0,8.45,0.09,470,120,0,0,0,0,0.0,120,24.0,0,0.0,0,0.0,the first heat treatment is Solution treatment at 470℃ for 2h. the second heat treatment is Aging at 120.0℃ for 24.0 hours.,671.0
172,"王凤春, 李志辉, 刘英, 等. 时效处理对7449铝合金组织和性能的影响. 金属热处理, 2013, 38(5): 92-95. DOI: CNKI: SUN: JSRC. 0. 2013-05-027. ",0.0,87.16,0.0,0.0,0.0,2.0,0.0,0.0,2.3,0.0,0.0,0.0,0.0,0.0,0.0,0.0,8.45,0.09,470,120,0,0,0,0,0.0,115,6.0,150,18.0,0,0.0,the first heat treatment is Solution treatment at 470℃ for 2h. the second heat treatment is Aging at 115.0℃ for 6.0 hours.,656.0
173,"王峰, 王松伟, 王帆, 等. Cu对热挤压Al-Mg-Si合金力学性能及导电率的影响. 沈阳工业大学学报, 2015, 37(5): 515-519. DOI: 10. 7688/j. issn. 1000-1646. 2015. 05. 07. ",0.0,99.07,0.0,0.0,0.0,0.06,0.12,0.0,0.4,0.0,0.0,0.0,0.35,0.0,0.0,0.0,0.0,0.0,500,60,0,0,0,0,0.0,175,5.0,0,0.0,0,0.0,the first heat treatment is Solution treatment at 500℃ for 1h. the second heat treatment is Aging at 175.0℃ for 5.0 hours.,147.0
174,"王峰, 王松伟, 王帆, 等. Cu对热挤压Al-Mg-Si合金力学性能及导电率的影响. 沈阳工业大学学报, 2015, 37(5): 515-519. DOI: 10. 7688/j. issn. 1000-1646. 2015. 05. 07. ",0.0,99.1,0.0,0.0,0.0,0.03,0.12,0.0,0.4,0.0,0.0,0.0,0.35,0.0,0.0,0.0,0.0,0.0,500,60,0,0,0,0,0.0,175,5.0,0,0.0,0,0.0,the first heat treatment is Solution treatment at 500℃ for 1h. the second heat treatment is Aging at 175.0℃ for 5.0 hours.,126.0
175,"王峰, 王松伟, 王帆, 等. Cu对热挤压Al-Mg-Si合金力学性能及导电率的影响. 沈阳工业大学学报, 2015, 37(5): 515-519. DOI: 10. 7688/j. issn. 1000-1646. 2015. 05. 07. ",0.0,99.12,0.0,0.0,0.0,0.01,0.12,0.0,0.4,0.0,0.0,0.0,0.35,0.0,0.0,0.0,0.0,0.0,500,60,0,0,0,0,0.0,175,5.0,0,0.0,0,0.0,the first heat treatment is Solution treatment at 500℃ for 1h. the second heat treatment is Aging at 175.0℃ for 5.0 hours.,117.0
176,"王峰, 王松伟, 王帆, 等. Cu对热挤压Al-Mg-Si合金力学性能及导电率的影响. 沈阳工业大学学报, 2015, 37(5): 515-519. DOI: 10. 7688/j. issn. 1000-1646. 2015. 05. 07. ",0.0,99.13,0.0,0.0,0.0,0.0,0.12,0.0,0.4,0.0,0.0,0.0,0.35,0.0,0.0,0.0,0.0,0.0,500,60,0,0,0,0,0.0,175,5.0,0,0.0,0,0.0,the first heat treatment is Solution treatment at 500℃ for 1h. the second heat treatment is Aging at 175.0℃ for 5.0 hours.,115.0
177,"王大胜, 曾庆华. 7175T74铝合金轧制环件热处理工艺研究. 铝加工, 2007(4): 42-44. DOI: 10. 3969/j. issn. 1005-4898. 2007. 04. 010. ",0.0,89.96,0.0,0.0,0.23,1.67,0.06,0.0,2.4,0.05,0.0,0.0,0.03,0.0,0.05,0.0,5.55,0.0,465,105,0,0,0,0,0.0,120,24.0,190,0.1,135,3.0,the first heat treatment is Solution treatment at 465℃ for 105.0min. the second heat treatment is Aging at 120.0℃ for 24.0 hours.,547.0
178,"王成江, 王树根. 7075合金挤压棒材时效工艺制度研究. 科技与企业, 2015(5): 194-194. DOI: 10. 3969/j. issn. 1004-9207. 2015. 05. 180. ",0.0,89.57,0.0,0.0,0.22,1.6,0.22,0.0,2.5,0.12,0.0,0.0,0.12,0.0,0.05,0.0,5.6,0.0,465,105,0,0,0,0,0.0,110,6.0,165,6.0,0,0.0,the first heat treatment is Solution treatment at 465℃ for 105.0min. the second heat treatment is Aging at 110.0℃ for 6.0 hours.,508.0
179,"涂强. 挤压铸造Al-Zn-Mg-Cu-Sc-Zr合金热处理工艺与组织性能研究. 北京有色金属研究总院, 2011. ",0.0,88.0,0.0,0.0,0.0,1.6,0.0,0.0,2.2,0.0,0.0,0.2,0.0,0.0,0.0,0.0,7.8,0.2,460,1440,470,480,480,120,0.0,120,24.0,0,0.0,0,0.0,the first heat treatment is Solution treatment at 460℃ for 24h. the second heat treatment is Solution treatment at 470℃ for 8h. the third heat treatment is Solution treatment at 480℃ for 2h. the fourth heat treatment is Aging at 120.0℃ for 24.0 hours.,597.0
180,"孙立明, 于化顺, 闵光辉, 等. Zr对Al-Zn-Mg-Cu合金组织和性能的影响. 特种铸造及有色合金, 2007, 27(5): 380-381. DOI: 10. 3321/j. issn: 1001-2249. 2007. 05. 019. ",0.0,88.15,0.0,0.0,0.0,2.5,0.0,0.0,2.7,0.0,0.0,0.0,0.0,0.0,0.0,0.0,6.5,0.15,450,180,480,180,0,0,0.0,120,24.0,0,0.0,0,0.0,the first heat treatment is Solution treatment at 450℃ for 3h. the second heat treatment is Solution treatment at 480℃ for 3h. the third heat treatment is Aging at 120.0℃ for 24.0 hours.,650.0
181,"孙立明, 于化顺, 闵光辉, 等. Zr对Al-Zn-Mg-Cu合金组织和性能的影响. 特种铸造及有色合金, 2007, 27(5): 380-381. DOI: 10. 3321/j. issn: 1001-2249. 2007. 05. 019. ",0.0,88.3,0.0,0.0,0.0,2.5,0.0,0.0,2.7,0.0,0.0,0.0,0.0,0.0,0.0,0.0,6.5,0.0,450,180,480,180,0,0,0.0,120,24.0,0,0.0,0,0.0,the first heat treatment is Solution treatment at 450℃ for 3h. the second heat treatment is Solution treatment at 480℃ for 3h. the third heat treatment is Aging at 120.0℃ for 24.0 hours.,600.0
182,"孙杰, 房洪杰, 刘慧, 等. 微量铈对7085铝合金组织和性能影响. 中国稀土学报, 2017, 35(4): 501-508. DOI: 10. 11785/S1000-4343. 20170409. ",0.0,89.33,0.0,0.0,0.0,1.64,0.0,0.0,1.48,0.0,0.0,0.0,0.0,0.0,0.0,0.0,7.42,0.13,470,60,0,0,0,0,0.0,120,26.0,0,0.0,0,0.0,the first heat treatment is Solution treatment at 470℃ for 1h. the second heat treatment is Aging at 120.0℃ for 26.0 hours.,564.0
183,"孙杰, 房洪杰, 刘慧, 等. 微量铈对7085铝合金组织和性能影响. 中国稀土学报, 2017, 35(4): 501-508. DOI: 10. 11785/S1000-4343. 20170409. ",0.0,89.23,0.0,0.09,0.0,1.7,0.0,0.0,1.43,0.0,0.0,0.0,0.0,0.0,0.0,0.0,7.44,0.11,470,60,0,0,0,0,0.0,120,26.0,0,0.0,0,0.0,the first heat treatment is Solution treatment at 470℃ for 1h. the second heat treatment is Aging at 120.0℃ for 26.0 hours.,561.0
184,"孙健. 高强Al-Zn-Mg-Cu合金热变形行为及组织性能的研究. 哈尔滨工业大学, 2017. DOI: 10. 7666/d. D01588965. ",0.0,84.03999999999999,0.0,0.0,0.0,2.05,0.0,0.0,2.05,0.0,0.0,0.22,0.0,0.0,0.0,0.0,11.55,0.09,470,90,0,0,0,0,0.0,110,8.0,145,4.0,0,0.0,the first heat treatment is Solution treatment at 470℃ for 90.0min. the second heat treatment is Aging at 110.0℃ for 8.0 hours.,755.0
185,"孙刚, 梁春霞, 崔建忠, 等. 回归再时效处理对7050铝合金微观组织与性能的影响. 特种铸造及有色合金, 2017, 37(9): 929-932. DOI: 10. 15980/j. tzzz. 2017. 09. 001. ",0.0,89.55799999999999,0.0,0.0,0.002,2.1,0.09,0.0,2.1,0.03,0.0,0.0,0.08,0.0,0.04,0.0,5.9,0.1,475,120,0,0,0,0,0.0,120,24.0,185,4.0,120,24.0,the first heat treatment is Solution treatment at 475℃ for 2h. the second heat treatment is Aging at 120.0℃ for 24.0 hours.,535.0
186,"孙刚, 梁春霞, 崔建忠, 等. 回归再时效处理对7050铝合金微观组织与性能的影响. 特种铸造及有色合金, 2017, 37(9): 929-932. DOI: 10. 15980/j. tzzz. 2017. 09. 001. ",0.0,89.55799999999999,0.0,0.0,0.002,2.1,0.09,0.0,2.1,0.03,0.0,0.0,0.08,0.0,0.04,0.0,5.9,0.1,475,120,0,0,0,0,0.0,120,24.0,185,1.0,120,24.0,the first heat treatment is Solution treatment at 475℃ for 2h. the second heat treatment is Aging at 120.0℃ for 24.0 hours.,590.0
187,"宋艳芳, 潘清林, 曹素芳, 等. Ag含量对Al-Cu-Mg合金组织和性能的影响. 航空材料学报, 2013, 33(1): 7-13. DOI: 10. 3969/j. issn. 1005-5053. 2013. 1. 002. ",0.2,93.25,0.0,0.0,0.0,5.3,0.0,0.0,0.8,0.3,0.0,0.0,0.0,0.0,0.0,0.0,0.0,0.15,515,1,0,0,0,0,0.0,185,6.0,0,0.0,0,0.0,the first heat treatment is Solution treatment at 515℃ for 1.5min. the second heat treatment is Aging at 185.0℃ for 6.0 hours.,485.0
188,"宋艳芳, 潘清林, 曹素芳, 等. Ag含量对Al-Cu-Mg合金组织和性能的影响. 航空材料学报, 2013, 33(1): 7-13. DOI: 10. 3969/j. issn. 1005-5053. 2013. 1. 002. ",0.0,93.45,0.0,0.0,0.0,5.3,0.0,0.0,0.8,0.3,0.0,0.0,0.0,0.0,0.0,0.0,0.0,0.15,515,1,0,0,0,0,0.0,185,10.0,0,0.0,0,0.0,the first heat treatment is Solution treatment at 515℃ for 1.5min. the second heat treatment is Aging at 185.0℃ for 10.0 hours.,470.0
189,"宋丰轩, 张新明, 刘胜胆, 等. 时效对7050铝合金预拉伸板抗腐蚀性能的影响. 中国有色金属学报, 2013(3): 7. DOI: CNKI: SUN: ZYXZ. 0. 2013-03-007. ",0.0,89.39,0.0,0.0,0.0,2.12,0.08,0.0,2.2,0.0,0.0,0.0,0.04,0.0,0.0,0.0,6.06,0.11,473,60,0,0,0,0,0.0,121,20.0,190,1.0,121,24.0,the first heat treatment is Solution treatment at 473℃ for 1h. the second heat treatment is Aging at 121.0℃ for 20.0 hours.,543.0
190,"宋丰轩, 张新明, 刘胜胆, 等. 时效对7050铝合金预拉伸板抗腐蚀性能的影响. 中国有色金属学报, 2013(3): 7. DOI: CNKI: SUN: ZYXZ. 0. 2013-03-007. ",0.0,89.39,0.0,0.0,0.0,2.12,0.08,0.0,2.2,0.0,0.0,0.0,0.04,0.0,0.0,0.0,6.06,0.11,473,60,0,0,0,0,0.0,121,24.0,0,0.0,0,0.0,the first heat treatment is Solution treatment at 473℃ for 1h. the second heat treatment is Aging at 121.0℃ for 24.0 hours.,539.0
191,"宋丰轩, 张新明, 刘胜胆, 等. 时效对7050铝合金预拉伸板抗腐蚀性能的影响. 中国有色金属学报, 2013(3): 7. DOI: CNKI: SUN: ZYXZ. 0. 2013-03-007. ",0.0,89.39,0.0,0.0,0.0,2.12,0.08,0.0,2.2,0.0,0.0,0.0,0.04,0.0,0.0,0.0,6.06,0.11,473,60,0,0,0,0,0.0,121,6.0,121,12.0,0,0.0,the first heat treatment is Solution treatment at 473℃ for 1h. the second heat treatment is Aging at 121.0℃ for 6.0 hours.,603.0
192,"宋丰轩, 张新明, 刘胜胆, 等. 固溶制度对7050铝合金微观组织和腐蚀性能的影响. 航空材料学报, 2013, 33(4): 14-21. DOI: 10. 3969/j. issn. 1005-5053. 2013. 4. 003. ",0.0,89.39,0.0,0.0,0.0,2.12,0.08,0.0,2.2,0.0,0.0,0.0,0.04,0.0,0.0,0.0,6.06,0.11,473,60,0,0,0,0,0.0,483,0.5,121,24.0,0,0.0,the first heat treatment is Solution treatment at 473℃ for 1h. the second heat treatment is Aging at 483.0℃ for 0.5 hours.,570.509
193,"宋丰轩, 张新明, 刘胜胆, 等. 固溶制度对7050铝合金微观组织和腐蚀性能的影响. 航空材料学报, 2013, 33(4): 14-21. DOI: 10. 3969/j. issn. 1005-5053. 2013. 4. 003. ",0.0,89.39,0.0,0.0,0.0,2.12,0.08,0.0,2.2,0.0,0.0,0.0,0.04,0.0,0.0,0.0,6.06,0.11,473,60,0,0,0,0,0.0,121,24.0,0,0.0,0,0.0,the first heat treatment is Solution treatment at 473℃ for 1h. the second heat treatment is Aging at 121.0℃ for 24.0 hours.,536.35
194,时效处理对7449铝合金组织和性能的影响. DOI: CNKI: SUN: JSRC. 0. 2013-05-027,0.0,87.15,0.0,0.0,0.0,2.0,0.005,0.0,2.3,0.0,0.0,0.0,0.005,0.0,0.0,0.0,8.45,0.09,470,120,0,0,0,0,0.0,120,24.0,0,0.0,0,0.0,the first heat treatment is Solution treatment at 470℃ for 2h. the second heat treatment is Aging at 120.0℃ for 24.0 hours.,671.0
195,时效处理对7449铝合金组织和性能的影响. DOI: CNKI: SUN: JSRC. 0. 2013-05-027,0.0,87.15,0.0,0.0,0.0,2.0,0.005,0.0,2.3,0.0,0.0,0.0,0.005,0.0,0.0,0.0,8.45,0.09,470,120,0,0,0,0,0.0,115,6.0,150,2.0,0,0.0,the first heat treatment is Solution treatment at 470℃ for 2h. the second heat treatment is Aging at 115.0℃ for 6.0 hours.,672.0
196,时效处理对7449铝合金组织和性能的影响. DOI: CNKI: SUN: JSRC. 0. 2013-05-027,0.0,87.15,0.0,0.0,0.0,2.0,0.005,0.0,2.3,0.0,0.0,0.0,0.005,0.0,0.0,0.0,8.45,0.09,470,120,0,0,0,0,0.0,115,6.0,150,10.0,0,0.0,the first heat treatment is Solution treatment at 470℃ for 2h. the second heat treatment is Aging at 115.0℃ for 6.0 hours.,667.0
197,时效处理对7449铝合金组织和性能的影响. DOI: CNKI: SUN: JSRC. 0. 2013-05-027,0.0,87.15,0.0,0.0,0.0,2.0,0.005,0.0,2.3,0.0,0.0,0.0,0.005,0.0,0.0,0.0,8.45,0.09,470,120,0,0,0,0,0.0,115,6.0,150,18.0,0,0.0,the first heat treatment is Solution treatment at 470℃ for 2h. the second heat treatment is Aging at 115.0℃ for 6.0 hours.,656.0
198,时效处理对7449铝合金组织和性能的影响. DOI: CNKI: SUN: JSRC. 0. 2013-05-027,0.0,87.15,0.0,0.0,0.0,2.0,0.005,0.0,2.3,0.0,0.0,0.0,0.005,0.0,0.0,0.0,8.45,0.09,470,120,0,0,0,0,0.0,115,6.0,150,26.0,0,0.0,the first heat treatment is Solution treatment at 470℃ for 2h. the second heat treatment is Aging at 115.0℃ for 6.0 hours.,637.0
199,时效处理对7449铝合金组织和性能的影响. DOI: CNKI: SUN: JSRC. 0. 2013-05-027,0.0,87.15,0.0,0.0,0.0,2.0,0.005,0.0,2.3,0.0,0.0,0.0,0.005,0.0,0.0,0.0,8.45,0.09,470,120,0,0,0,0,0.0,115,6.0,155,2.0,0,0.0,the first heat treatment is Solution treatment at 470℃ for 2h. the second heat treatment is Aging at 115.0℃ for 6.0 hours.,671.0
200,时效处理对7449铝合金组织和性能的影响. DOI: CNKI: SUN: JSRC. 0. 2013-05-027,0.0,87.15,0.0,0.0,0.0,2.0,0.005,0.0,2.3,0.0,0.0,0.0,0.005,0.0,0.0,0.0,8.45,0.09,470,120,0,0,0,0,0.0,115,6.0,155,10.0,0,0.0,the first heat treatment is Solution treatment at 470℃ for 2h. the second heat treatment is Aging at 115.0℃ for 6.0 hours.,655.0
201,时效处理对7449铝合金组织和性能的影响. DOI: CNKI: SUN: JSRC. 0. 2013-05-027,0.0,87.15,0.0,0.0,0.0,2.0,0.005,0.0,2.3,0.0,0.0,0.0,0.005,0.0,0.0,0.0,8.45,0.09,470,120,0,0,0,0,0.0,115,6.0,155,18.0,0,0.0,the first heat treatment is Solution treatment at 470℃ for 2h. the second heat treatment is Aging at 115.0℃ for 6.0 hours.,646.0
202,时效处理对7449铝合金组织和性能的影响. DOI: CNKI: SUN: JSRC. 0. 2013-05-027,0.0,87.15,0.0,0.0,0.0,2.0,0.005,0.0,2.3,0.0,0.0,0.0,0.005,0.0,0.0,0.0,8.45,0.09,470,120,0,0,0,0,0.0,115,6.0,155,26.0,0,0.0,the first heat treatment is Solution treatment at 470℃ for 2h. the second heat treatment is Aging at 115.0℃ for 6.0 hours.,630.0
203,时效处理对7449铝合金组织和性能的影响. DOI: CNKI: SUN: JSRC. 0. 2013-05-027,0.0,87.15,0.0,0.0,0.0,2.0,0.005,0.0,2.3,0.0,0.0,0.0,0.005,0.0,0.0,0.0,8.45,0.09,470,120,0,0,0,0,0.0,115,6.0,160,2.0,0,0.0,the first heat treatment is Solution treatment at 470℃ for 2h. the second heat treatment is Aging at 115.0℃ for 6.0 hours.,684.0
204,时效处理对7449铝合金组织和性能的影响. DOI: CNKI: SUN: JSRC. 0. 2013-05-027,0.0,87.15,0.0,0.0,0.0,2.0,0.005,0.0,2.3,0.0,0.0,0.0,0.005,0.0,0.0,0.0,8.45,0.09,470,120,0,0,0,0,0.0,115,6.0,160,10.0,0,0.0,the first heat treatment is Solution treatment at 470℃ for 2h. the second heat treatment is Aging at 115.0℃ for 6.0 hours.,652.0
205,时效处理对7449铝合金组织和性能的影响. DOI: CNKI: SUN: JSRC. 0. 2013-05-027,0.0,87.15,0.0,0.0,0.0,2.0,0.005,0.0,2.3,0.0,0.0,0.0,0.005,0.0,0.0,0.0,8.45,0.09,470,120,0,0,0,0,0.0,115,6.0,160,18.0,0,0.0,the first heat treatment is Solution treatment at 470℃ for 2h. the second heat treatment is Aging at 115.0℃ for 6.0 hours.,608.0
206,时效处理对7449铝合金组织和性能的影响. DOI: CNKI: SUN: JSRC. 0. 2013-05-027,0.0,87.15,0.0,0.0,0.0,2.0,0.005,0.0,2.3,0.0,0.0,0.0,0.005,0.0,0.0,0.0,8.45,0.09,470,120,0,0,0,0,0.0,115,6.0,160,26.0,0,0.0,the first heat treatment is Solution treatment at 470℃ for 2h. the second heat treatment is Aging at 115.0℃ for 6.0 hours.,597.0
207,"师琳, 刘楚明, 胡少虬, 等. 时效对喷射沉积Al-Zn-Mg-Cu合金组织和性能的影响. 热加工工艺, 2008, 37(18): 61-63. DOI: 10. 3969/j. issn. 1001-3814. 2008. 18. 020. ",0.0,84.7,0.0,0.0,0.0,2.5,0.0,0.0,3.0,0.0,0.4,0.0,0.0,0.0,0.0,0.0,9.0,0.4,440,360,480,180,490,30,0.0,135,24.0,0,0.0,0,0.0,the first heat treatment is Solution treatment at 440℃ for 6h. the second heat treatment is Solution treatment at 480℃ for 3h. the third heat treatment is Solution treatment at 490℃ for 30.0min. the fourth heat treatment is Aging at 135.0℃ for 24.0 hours.,782.4
208,"师琳, 刘楚明, 胡少虬, 等. 时效对喷射沉积Al-Zn-Mg-Cu合金组织和性能的影响. 热加工工艺, 2008, 37(18): 61-63. DOI: 10. 3969/j. issn. 1001-3814. 2008. 18. 020. ",0.0,84.7,0.0,0.0,0.0,2.5,0.0,0.0,3.0,0.0,0.4,0.0,0.0,0.0,0.0,0.0,9.0,0.4,440,360,480,180,490,30,0.0,135,24.0,175,3.0,0,0.0,the first heat treatment is Solution treatment at 440℃ for 6h. the second heat treatment is Solution treatment at 480℃ for 3h. the third heat treatment is Solution treatment at 490℃ for 30.0min. the fourth heat treatment is Aging at 135.0℃ for 24.0 hours.,703.0
209,"师琳, 刘楚明, 胡少虬, 等. 时效对喷射沉积Al-Zn-Mg-Cu合金组织和性能的影响. 热加工工艺, 2008, 37(18): 61-63. DOI: 10. 3969/j. issn. 1001-3814. 2008. 18. 020. ",0.0,84.7,0.0,0.0,0.0,2.5,0.0,0.0,3.0,0.0,0.4,0.0,0.0,0.0,0.0,0.0,9.0,0.4,440,360,480,180,490,30,0.0,135,24.0,175,3.0,135,24.0,the first heat treatment is Solution treatment at 440℃ for 6h. the second heat treatment is Solution treatment at 480℃ for 3h. the third heat treatment is Solution treatment at 490℃ for 30.0min. the fourth heat treatment is Aging at 135.0℃ for 24.0 hours.,770.0
210,"尚勇, 张立武, 李建康. 多级时效处理对7175铝合金组织和性能的影响. 铝加工, 2005, 3: 1-3. DOI: 10. 3969/j. issn. 1005-4898. 2005. 03. 001. ",0.0,90.167,0.0,0.0,0.22,1.52,0.016,0.0,2.4,0.026,0.005,0.0,0.066,0.0,0.02,0.0,5.56,0.0,480,120,0,0,0,0,0.0,85,3.0,170,1.5,85,6.0,the first heat treatment is Solution treatment at 480℃ for 2h. the second heat treatment is Aging at 85.0℃ for 3.0 hours.,550.0
211,"尚勇, 张立武, 李建康. 多级时效处理对7175铝合金组织和性能的影响. 铝加工, 2005, 3: 1-3. DOI: 10. 3969/j. issn. 1005-4898. 2005. 03. 001. ",0.0,90.167,0.0,0.0,0.22,1.52,0.016,0.0,2.4,0.026,0.005,0.0,0.066,0.0,0.02,0.0,5.56,0.0,480,120,0,0,0,0,0.0,85,12.0,160,1.5,130,9.0,the first heat treatment is Solution treatment at 480℃ for 2h. the second heat treatment is Aging at 85.0℃ for 12.0 hours.,565.0
212,"尚勇, 张立武, 李建康. 多级时效处理对7175铝合金组织和性能的影响. 铝加工, 2005, 3: 1-3. DOI: 10. 3969/j. issn. 1005-4898. 2005. 03. 001. ",0.0,90.167,0.0,0.0,0.22,1.52,0.016,0.0,2.4,0.026,0.005,0.0,0.066,0.0,0.02,0.0,5.56,0.0,480,120,0,0,0,0,0.0,100,6.0,150,0.5,115,3.0,the first heat treatment is Solution treatment at 480℃ for 2h. the second heat treatment is Aging at 100.0℃ for 6.0 hours.,514.0
