Repository: Jack-Liu0227/BERT_ML

# BERT_ML: Alloy Property Prediction Benchmark & Experiment Suite

[中文说明](./README.zh-CN.md)

BERT_ML is a modular, reproducible research benchmark for predicting mechanical properties of multi-component alloys across both In-Distribution (I.I.D.) and Out-of-Distribution (OOD) regimes. The repository integrates traditional tabular machine learning, deep neural networks, multimodal materials language model embeddings (SciBERT, SteelBERT, MatSciBERT), Tabular Prior-data Fitted Networks (TabPFN v2), and LLM-based property predictors (LLMProp).

---

File: datasets/Al_Alloys/aluminum.csv (part 4 of 9)
ID,References,Ag(wt%),Al(wt%),Be(wt%),Ce(wt%),Cr(wt%),Cu(wt%),Fe(wt%),Li(wt%),Mg(wt%),Mn(wt%),Ni(wt%),Re(wt%),Si(wt%),Sn(wt%),Ti(wt%),V(wt%),Zn(wt%),Zr(wt%),ST1,TIME1,ST2,TIME2,ST3,TIME3,Cold_Deformation_percent,First_Aging_Temp_C,First_Aging_Time_h,Second_Aging_Temp_C,Second_Aging_Time_h,Third_Aging_Temp_C,Third_Aging_Time_h,Processing_Description,UTS(MPa)
321,"李劲风, 陈永来, 张绪虎, 等. Cu、Li含量对Mg、Ag、Zn复合微合金化铝锂合金力学性能及微观组织的影响. 宇航材料工艺, 2015, 45(2): 24-28. DOI: 10. 3969/j. issn. 1007-2330. 2015. 02. 006. ",0.4,93.69,0.0,0.0,0.0,3.35,0.0,1.26,0.4,0.3,0.0,0.0,0.0,0.0,0.1,0.0,0.4,0.1,525,90,0,0,0,0,6.0,160,24.0,0,0.0,0,0.0,the first heat treatment is Solution treatment at 525℃ for 90.0min. the second heat treatment is Cold rolling at 20℃ with 6.0% reduction. the third heat treatment is Aging at 160.0℃ for 24.0 hours.,578.0
322,"李劲风, 陈永来, 张绪虎, 等. Cu、Li含量对Mg、Ag、Zn复合微合金化铝锂合金力学性能及微观组织的影响. 宇航材料工艺, 2015, 45(2): 24-28. DOI: 10. 3969/j. issn. 1007-2330. 2015. 02. 006. ",0.4,93.64,0.0,0.0,0.0,3.66,0.0,1.0,0.4,0.3,0.0,0.0,0.0,0.0,0.1,0.0,0.4,0.1,525,90,0,0,0,0,6.0,160,24.0,0,0.0,0,0.0,the first heat treatment is Solution treatment at 525℃ for 90.0min. the second heat treatment is Cold rolling at 20℃ with 6.0% reduction. the third heat treatment is Aging at 160.0℃ for 24.0 hours.,578.0
323,"李劲风, 陈永来, 张绪虎, 等. Cu、Li含量对Mg、Ag、Zn复合微合金化铝锂合金力学性能及微观组织的影响. 宇航材料工艺, 2015, 45(2): 24-28. DOI: 10. 3969/j. issn. 1007-2330. 2015. 02. 006. ",0.4,93.61,0.0,0.0,0.0,3.63,0.0,1.06,0.4,0.3,0.0,0.0,0.0,0.0,0.1,0.0,0.4,0.1,525,90,0,0,0,0,6.0,160,24.0,0,0.0,0,0.0,the first heat treatment is Solution treatment at 525℃ for 90.0min. the second heat treatment is Cold rolling at 20℃ with 6.0% reduction. the third heat treatment is Aging at 160.0℃ for 24.0 hours.,570.0
324,"李劲风, 陈永来, 张绪虎, 等. Cu、Li含量对Mg、Ag、Zn复合微合金化铝锂合金力学性能及微观组织的影响. 宇航材料工艺, 2015, 45(2): 24-28. DOI: 10. 3969/j. issn. 1007-2330. 2015. 02. 006. ",0.4,93.62,0.0,0.0,0.0,3.74,0.0,0.94,0.4,0.3,0.0,0.0,0.0,0.0,0.1,0.0,0.4,0.1,525,90,0,0,0,0,6.0,160,24.0,0,0.0,0,0.0,the first heat treatment is Solution treatment at 525℃ for 90.0min. the second heat treatment is Cold rolling at 20℃ with 6.0% reduction. the third heat treatment is Aging at 160.0℃ for 24.0 hours.,569.0
325,"李劲风, 陈永来, 张绪虎, 等. Cu、Li含量对Mg、Ag、Zn复合微合金化铝锂合金力学性能及微观组织的影响. 宇航材料工艺, 2015, 45(2): 24-28. DOI: 10. 3969/j. issn. 1007-2330. 2015. 02. 006. ",0.4,93.91,0.0,0.0,0.0,3.41,0.0,0.98,0.4,0.3,0.0,0.0,0.0,0.0,0.1,0.0,0.4,0.1,525,90,0,0,0,0,6.0,160,24.0,0,0.0,0,0.0,the first heat treatment is Solution treatment at 525℃ for 90.0min. the second heat treatment is Cold rolling at 20℃ with 6.0% reduction. the third heat treatment is Aging at 160.0℃ for 24.0 hours.,568.0
326,"李劲风, 陈永来, 张绪虎, 等. Cu、Li含量对Mg、Ag、Zn复合微合金化铝锂合金力学性能及微观组织的影响. 宇航材料工艺, 2015, 45(2): 24-28. DOI: 10. 3969/j. issn. 1007-2330. 2015. 02. 006. ",0.4,93.57,0.0,0.0,0.0,3.77,0.0,0.96,0.4,0.3,0.0,0.0,0.0,0.0,0.1,0.0,0.4,0.1,525,90,0,0,0,0,6.0,160,24.0,0,0.0,0,0.0,the first heat treatment is Solution treatment at 525℃ for 90.0min. the second heat treatment is Cold rolling at 20℃ with 6.0% reduction. the third heat treatment is Aging at 160.0℃ for 24.0 hours.,568.0
327,"李劲风, 陈永来, 张绪虎, 等. Cu、Li含量对Mg、Ag、Zn复合微合金化铝锂合金力学性能及微观组织的影响. 宇航材料工艺, 2015, 45(2): 24-28. DOI: 10. 3969/j. issn. 1007-2330. 2015. 02. 006. ",0.4,93.88,0.0,0.0,0.0,3.3,0.0,1.12,0.4,0.3,0.0,0.0,0.0,0.0,0.1,0.0,0.4,0.1,525,90,0,0,0,0,6.0,160,24.0,0,0.0,0,0.0,the first heat treatment is Solution treatment at 525℃ for 90.0min. the second heat treatment is Cold rolling at 20℃ with 6.0% reduction. the third heat treatment is Aging at 160.0℃ for 24.0 hours.,551.0
328,"李劲风, 陈永来, 张绪虎, 等. Cu、Li含量对Mg、Ag、Zn复合微合金化铝锂合金力学性能及微观组织的影响. 宇航材料工艺, 2015, 45(2): 24-28. DOI: 10. 3969/j. issn. 1007-2330. 2015. 02. 006. ",0.4,94.1,0.0,0.0,0.0,3.24,0.0,0.96,0.4,0.3,0.0,0.0,0.0,0.0,0.1,0.0,0.4,0.1,525,90,0,0,0,0,6.0,160,24.0,0,0.0,0,0.0,the first heat treatment is Solution treatment at 525℃ for 90.0min. the second heat treatment is Cold rolling at 20℃ with 6.0% reduction. the third heat treatment is Aging at 160.0℃ for 24.0 hours.,550.0
329,"李杰. 热处理对7055合金组织和性能的影响. 中南大学, 2005. DOI: 10. 7666/d. y992630. ",0.0,86.43,0.0,0.0,0.12,2.5,0.1,0.0,2.8,0.0,0.0,0.0,0.05,0.0,0.0,0.0,8.0,0.0,460,60,0,0,0,0,0.0,120,24.0,0,0.0,0,0.0,the first heat treatment is Solution treatment at 460℃ for 1h. the second heat treatment is Aging at 120.0℃ for 24.0 hours.,585.0
330,"李杰. 热处理对7055合金组织和性能的影响. 中南大学, 2005. DOI: 10. 7666/d. y992630. ",0.0,86.43,0.0,0.0,0.12,2.5,0.1,0.0,2.8,0.0,0.0,0.0,0.05,0.0,0.0,0.0,8.0,0.0,460,60,0,0,0,0,0.0,120,8.0,160,24.0,0,0.0,the first heat treatment is Solution treatment at 460℃ for 1h. the second heat treatment is Aging at 120.0℃ for 8.0 hours.,529.0
331,"李杰. 热处理对7055合金组织和性能的影响. 中南大学, 2005. DOI: 10. 7666/d. y992630. ",0.0,86.43,0.0,0.0,0.12,2.5,0.1,0.0,2.8,0.0,0.0,0.0,0.05,0.0,0.0,0.0,8.0,0.0,460,60,0,0,0,0,0.0,120,24.0,170,1.5,120,24.0,the first heat treatment is Solution treatment at 460℃ for 1h. the second heat treatment is Aging at 120.0℃ for 24.0 hours.,567.0
332,"李杰, 尹志民, 王涛, 等. 固溶-单级时效处理对7055铝合金力学和电学性能的影响. 轻合金加工技术, 2004, 32(11): 39-43. DOI: 10. 3969/j. issn. 1007-7235. 2004. 11. 010. ",0.0,86.55,0.0,0.0,0.0,2.5,0.01,0.0,2.8,0.0,0.0,0.0,0.02,0.0,0.0,0.0,8.0,0.12,470,30,480,45,490,60,0.0,120,24.0,0,0.0,0,0.0,the first heat treatment is Solution treatment at 470℃ for 30.0min. the second heat treatment is Solution treatment at 480℃ for 45.0min. the third heat treatment is Solution treatment at 490℃ for 1h. the fourth heat treatment is Aging at 120.0℃ for 24.0 hours.,513.0
333,"李慧中, 朱泽晓, 梁霄鹏等. T6热处理对锻造Al-4. 4Cu-0. 7Mg-0. 6Si合金显微组织及力学性能的影响（英文）. Transactions of Nonferrous Metals Society of China, 2017, 27(12): 2539-2547. DOI: 10. 1117/12. 835362",0.0,94.3,0.0,0.0,0.0,4.4,0.0,0.0,0.7,0.0,0.0,0.0,0.6,0.0,0.0,0.0,0.0,0.0,520,60,0,0,0,0,0.0,170,16.0,0,0.0,0,0.0,the first heat treatment is Solution treatment at 520℃ for 1h. the second heat treatment is Aging at 170.0℃ for 16.0 hours.,504.0
334,"李慧中, 梁霄鹏, 张新明, 等. Fe和Si含量对2519铝合金组织与力学性能的影响. 中南大学学报（自然科学版）, 2008, 39(3): 527-531. DOI: CNKI: SUN: ZNGD. 0. 2008-03-021. ",0.0,93.21,0.0,0.0,0.0,6.0,0.06,0.0,0.29,0.2,0.0,0.0,0.01,0.0,0.06,0.0,0.0,0.17,530,120,0,0,0,0,10.0,170,21.0,0,0.0,0,0.0,the first heat treatment is Solution treatment at 530℃ for 2h. the second heat treatment is Cold rolling at 20℃ with 10.0% reduction. the third heat treatment is Aging at 170.0℃ for 21.0 hours.,510.0
335,"李慧中, 梁霄鹏, 张新明, 等. Fe和Si含量对2519铝合金组织与力学性能的影响. 中南大学学报（自然科学版）, 2008, 39(3): 527-531. DOI: CNKI: SUN: ZNGD. 0. 2008-03-021. ",0.0,93.26,0.0,0.0,0.0,5.9,0.08,0.0,0.28,0.21,0.0,0.0,0.03,0.0,0.05,0.0,0.0,0.19,530,120,0,0,0,0,10.0,170,21.0,0,0.0,0,0.0,the first heat treatment is Solution treatment at 530℃ for 2h. the second heat treatment is Cold rolling at 20℃ with 10.0% reduction. the third heat treatment is Aging at 170.0℃ for 21.0 hours.,507.0
336,"李慧中, 梁霄鹏, 张新明, 等. Fe和Si含量对2519铝合金组织与力学性能的影响. 中南大学学报（自然科学版）, 2008, 39(3): 527-531. DOI: CNKI: SUN: ZNGD. 0. 2008-03-021. ",0.0,92.98,0.0,0.0,0.0,6.1,0.1,0.0,0.31,0.22,0.0,0.0,0.04,0.0,0.07,0.0,0.0,0.18,530,120,0,0,0,0,10.0,170,21.0,0,0.0,0,0.0,the first heat treatment is Solution treatment at 530℃ for 2h. the second heat treatment is Cold rolling at 20℃ with 10.0% reduction. the third heat treatment is Aging at 170.0℃ for 21.0 hours.,500.0
337,"李慧中, 梁霄鹏, 张新明, 等. Fe和Si含量对2519铝合金组织与力学性能的影响. 中南大学学报（自然科学版）, 2008, 39(3): 527-531. DOI: CNKI: SUN: ZNGD. 0. 2008-03-021. ",0.0,93.08,0.0,0.0,0.0,6.0,0.12,0.0,0.3,0.18,0.0,0.0,0.06,0.0,0.06,0.0,0.0,0.2,530,120,0,0,0,0,10.0,170,21.0,0,0.0,0,0.0,the first heat treatment is Solution treatment at 530℃ for 2h. the second heat treatment is Cold rolling at 20℃ with 10.0% reduction. the third heat treatment is Aging at 170.0℃ for 21.0 hours.,475.0
338,"李慧中, 梁霄鹏, 张新明, 等. Fe和Si含量对2519铝合金组织与力学性能的影响. 中南大学学报（自然科学版）, 2008, 39(3): 527-531. DOI: CNKI: SUN: ZNGD. 0. 2008-03-021. ",0.0,92.98,0.0,0.0,0.0,5.9,0.2,0.0,0.32,0.2,0.0,0.0,0.11,0.0,0.08,0.0,0.0,0.21,530,120,0,0,0,0,10.0,170,21.0,0,0.0,0,0.0,the first heat treatment is Solution treatment at 530℃ for 2h. the second heat treatment is Cold rolling at 20℃ with 10.0% reduction. the third heat treatment is Aging at 170.0℃ for 21.0 hours.,460.0
339,"李慧. 高强7075铝合金疲劳损伤微观机理和循环形变特性的研究. 合肥工业大学, 2015. DOI: 10. 7666/d. Y2925350. ",0.0,89.1,0.0,0.0,0.22,1.56,0.38,0.0,2.8,0.1,0.01,0.0,0.08,0.0,0.03,0.0,5.72,0.0,470,120,0,0,0,0,2.0,120,24.0,0,0.0,0,0.0,the first heat treatment is Solution treatment at 470℃ for 2h. the second heat treatment is Cold rolling at 20℃ with 2.0% reduction. the third heat treatment is Aging at 120.0℃ for 24.0 hours.,529.0
340,"李赫亮, 袁晓光, 吴明富, 等. 轧制工艺对Al-Mg-Si合金板材力学性能的影响. 特种铸造及有色合金, 2013, 33(2): 108-111. DOI: CNKI: SUN: TZZZ. 0. 2013-02-005. ",0.0,96.77,0.0,0.0,0.0,0.737,0.238,0.0,0.368,0.369,0.0,0.0,1.235,0.0,0.0,0.0,0.0,0.283,540,30,0,0,0,0,0.0,180,5.0,0,0.0,0,0.0,the first heat treatment is Solution treatment at 540℃ for 30.0min. the second heat treatment is Aging at 180.0℃ for 5.0 hours.,398.4
341,"李海, 史志欣, 王芝秀, 等. Mn和Cr对Al-Mg-Si-Cu合金组织及性能的影响. 材料热处理学报, 2011, 32(10): 100-105. DOI: CNKI: SUN: JSCL. 0. 2011-10-019",0.0,96.05,0.0,0.0,0.0,0.94,0.13,0.0,1.12,0.58,0.0,0.0,1.18,0.0,0.0,0.0,0.0,0.0,540,30,0,0,0,0,0.0,180,6.0,0,0.0,0,0.0,the first heat treatment is Solution treatment at 540℃ for 30.0min. the second heat treatment is Aging at 180.0℃ for 6.0 hours.,456.0
342,"李海, 史志欣, 王芝秀, 等. Mn和Cr对Al-Mg-Si-Cu合金组织及性能的影响. 材料热处理学报, 2011, 32(10): 100-105. DOI: CNKI: SUN: JSCL. 0. 2011-10-019",0.0,95.95,0.0,0.0,0.15,0.89,0.12,0.0,1.1,0.62,0.0,0.0,1.17,0.0,0.0,0.0,0.0,0.0,540,30,0,0,0,0,0.0,180,6.0,0,0.0,0,0.0,the first heat treatment is Solution treatment at 540℃ for 30.0min. the second heat treatment is Aging at 180.0℃ for 6.0 hours.,437.0
343,"李海, 史志欣, 王芝秀, 等. Mn和Cr对Al-Mg-Si-Cu合金组织及性能的影响. 材料热处理学报, 2011, 32(10): 100-105. DOI: CNKI: SUN: JSCL. 0. 2011-10-019",0.0,96.44,0.0,0.0,0.16,0.91,0.13,0.0,1.16,0.0,0.0,0.0,1.2,0.0,0.0,0.0,0.0,0.0,540,30,0,0,0,0,0.0,180,6.0,0,0.0,0,0.0,the first heat treatment is Solution treatment at 540℃ for 30.0min. the second heat treatment is Aging at 180.0℃ for 6.0 hours.,418.0
344,"李海, 史志欣, 王芝秀, 等. Mn和Cr对Al-Mg-Si-Cu合金组织及性能的影响. 材料热处理学报, 2011, 32(10): 100-105. DOI: CNKI: SUN: JSCL. 0. 2011-10-019",0.0,96.58,0.0,0.0,0.0,0.92,0.14,0.0,1.15,0.0,0.0,0.0,1.21,0.0,0.0,0.0,0.0,0.0,540,30,0,0,0,0,0.0,180,6.0,0,0.0,0,0.0,the first heat treatment is Solution treatment at 540℃ for 30.0min. the second heat treatment is Aging at 180.0℃ for 6.0 hours.,410.0
345,"李东锋, 张新明, 刘胜胆, 等. 锌镁含量对Al-Zn-Mg-Cu高强铝合金组织和性能的影响. 材料热处理学报, 2016, 37(3): 101-106. DOI: CNKI: SUN: JSCL. 0. 2016-03-018",0.0,91.0,0.0,0.0,0.0,1.0,0.0,0.0,3.5,0.0,0.0,0.0,0.0,0.0,0.0,0.0,4.5,0.0,470,60,0,0,0,0,0.0,120,24.0,0,0.0,0,0.0,the first heat treatment is Solution treatment at 470℃ for 1h. the second heat treatment is Aging at 120.0℃ for 24.0 hours.,617.0
346,"李保健. 7449铝合金热处理制度及其对组织与性能影响的研究. 中南林业科技大学, 2012. ",0.0,88.16,0.0,0.0,0.0,1.0,0.07,0.0,2.3,0.2,0.0,0.0,0.05,0.0,0.0,0.0,8.1,0.12,475,60,0,0,0,0,0.0,120,24.0,0,0.0,0,0.0,the first heat treatment is Solution treatment at 475℃ for 1h. the second heat treatment is Aging at 120.0℃ for 24.0 hours.,667.38
347,"李保健. 7449铝合金热处理制度及其对组织与性能影响的研究. 中南林业科技大学, 2012. ",0.0,88.16,0.0,0.0,0.0,1.0,0.07,0.0,2.3,0.2,0.0,0.0,0.05,0.0,0.0,0.0,8.1,0.12,475,60,0,0,0,0,0.0,100,36.0,0,0.0,0,0.0,the first heat treatment is Solution treatment at 475℃ for 1h. the second heat treatment is Aging at 100.0℃ for 36.0 hours.,671.92
348,"李保健. 7449铝合金热处理制度及其对组织与性能影响的研究. 中南林业科技大学, 2012. ",0.0,88.16,0.0,0.0,0.0,1.0,0.07,0.0,2.3,0.2,0.0,0.0,0.05,0.0,0.0,0.0,8.1,0.12,475,60,0,0,0,0,0.0,120,6.0,150,12.0,0,0.0,the first heat treatment is Solution treatment at 475℃ for 1h. the second heat treatment is Aging at 120.0℃ for 6.0 hours.,642.99
349,"李保健. 7449铝合金热处理制度及其对组织与性能影响的研究. 中南林业科技大学, 2012. ",0.0,88.16,0.0,0.0,0.0,1.0,0.07,0.0,2.3,0.2,0.0,0.0,0.05,0.0,0.0,0.0,8.1,0.12,475,60,0,0,0,0,0.0,120,6.0,165,24.0,0,0.0,the first heat treatment is Solution treatment at 475℃ for 1h. the second heat treatment is Aging at 120.0℃ for 6.0 hours.,546.11
350,"李保健. 7449铝合金热处理制度及其对组织与性能影响的研究. 中南林业科技大学, 2012. ",0.0,88.16,0.0,0.0,0.0,1.0,0.07,0.0,2.3,0.2,0.0,0.0,0.05,0.0,0.0,0.0,8.1,0.12,475,60,0,0,0,0,0.0,120,6.0,175,24.0,0,0.0,the first heat treatment is Solution treatment at 475℃ for 1h. the second heat treatment is Aging at 120.0℃ for 6.0 hours.,454.52
351,"李保健. 7449铝合金热处理制度及其对组织与性能影响的研究. 中南林业科技大学, 2012. ",0.0,88.16,0.0,0.0,0.0,1.0,0.07,0.0,2.3,0.2,0.0,0.0,0.05,0.0,0.0,0.0,8.1,0.12,475,60,0,0,0,0,0.0,120,24.0,190,0.5,120,24.0,the first heat treatment is Solution treatment at 475℃ for 1h. the second heat treatment is Aging at 120.0℃ for 24.0 hours.,670.65
352,"李保健. 7449铝合金热处理制度及其对组织与性能影响的研究. 中南林业科技大学, 2012. ",0.0,88.16,0.0,0.0,0.0,1.0,0.07,0.0,2.3,0.2,0.0,0.0,0.05,0.0,0.0,0.0,8.1,0.12,475,60,0,0,0,0,0.0,120,24.0,170,1.25,120,24.0,the first heat treatment is Solution treatment at 475℃ for 1h. the second heat treatment is Aging at 120.0℃ for 24.0 hours.,627.39
353,"李保健. 7449铝合金热处理制度及其对组织与性能影响的研究. 中南林业科技大学, 2012. ",0.0,88.16,0.0,0.0,0.0,1.0,0.07,0.0,2.3,0.2,0.0,0.0,0.05,0.0,0.0,0.0,8.1,0.12,475,60,0,0,0,0,0.0,120,24.0,180,1.25,120,24.0,the first heat treatment is Solution treatment at 475℃ for 1h. the second heat treatment is Aging at 120.0℃ for 24.0 hours.,654.32
354,"李保健. 7449铝合金热处理制度及其对组织与性能影响的研究. 中南林业科技大学, 2012. ",0.0,88.16,0.0,0.0,0.0,1.0,0.07,0.0,2.3,0.2,0.0,0.0,0.05,0.0,0.0,0.0,8.1,0.12,475,60,0,0,0,0,0.0,120,24.0,180,0.75,120,24.0,the first heat treatment is Solution treatment at 475℃ for 1h. the second heat treatment is Aging at 120.0℃ for 24.0 hours.,667.24
355,"黎彦希. Zr、Cr、Yb微量元素对AL-Zn-Mg-Cu系超强铝合金组织和性能的影响. 中南大学, 2014. ",0.0,87.2,0.0,0.0,0.09,1.3,0.0,0.0,2.41,0.0,0.0,0.3,0.0,0.0,0.0,0.0,8.54,0.16,475,60,0,0,0,0,0.0,120,24.0,0,0.0,0,0.0,the first heat treatment is Solution treatment at 475℃ for 1h. the second heat treatment is Aging at 120.0℃ for 24.0 hours.,732.0
356,"黎彦希. Zr、Cr、Yb微量元素对AL-Zn-Mg-Cu系超强铝合金组织和性能的影响. 中南大学, 2014. ",0.0,87.61,0.0,0.0,0.18,0.8,0.0,0.0,2.41,0.0,0.0,0.3,0.0,0.0,0.0,0.0,8.54,0.16,475,60,0,0,0,0,0.0,120,24.0,0,0.0,0,0.0,the first heat treatment is Solution treatment at 475℃ for 1h. the second heat treatment is Aging at 120.0℃ for 24.0 hours.,724.9
357,"黎彦希. Zr、Cr、Yb微量元素对AL-Zn-Mg-Cu系超强铝合金组织和性能的影响. 中南大学, 2014. ",0.0,87.11,0.0,0.0,0.18,1.3,0.0,0.0,2.41,0.0,0.0,0.3,0.0,0.0,0.0,0.0,8.54,0.16,475,60,0,0,0,0,0.0,120,24.0,0,0.0,0,0.0,the first heat treatment is Solution treatment at 475℃ for 1h. the second heat treatment is Aging at 120.0℃ for 24.0 hours.,720.7
358,"黎彦希. Zr、Cr、Yb微量元素对AL-Zn-Mg-Cu系超强铝合金组织和性能的影响. 中南大学, 2014. ",0.0,87.11,0.0,0.0,0.18,1.3,0.0,0.0,2.41,0.0,0.0,0.3,0.0,0.0,0.0,0.0,8.54,0.16,475,60,0,0,0,0,0.0,120,24.0,0,0.0,0,0.0,the first heat treatment is Solution treatment at 475℃ for 1h. the second heat treatment is Aging at 120.0℃ for 24.0 hours.,707.0
359,"黎彦希. Zr、Cr、Yb微量元素对AL-Zn-Mg-Cu系超强铝合金组织和性能的影响. 中南大学, 2014. ",0.0,86.61,0.0,0.0,0.18,1.8,0.0,0.0,2.41,0.0,0.0,0.3,0.0,0.0,0.0,0.0,8.54,0.16,475,60,0,0,0,0,0.0,120,24.0,0,0.0,0,0.0,the first heat treatment is Solution treatment at 475℃ for 1h. the second heat treatment is Aging at 120.0℃ for 24.0 hours.,693.2
360,"黎彦希. Zr、Cr、Yb微量元素对AL-Zn-Mg-Cu系超强铝合金组织和性能的影响. 中南大学, 2014. ",0.0,86.21000000000001,0.0,0.0,0.18,2.2,0.0,0.0,2.41,0.0,0.0,0.3,0.0,0.0,0.0,0.0,8.54,0.16,475,60,0,0,0,0,0.0,120,24.0,0,0.0,0,0.0,the first heat treatment is Solution treatment at 475℃ for 1h. the second heat treatment is Aging at 120.0℃ for 24.0 hours.,692.3
361,"黎彦希. Zr、Cr、Yb微量元素对AL-Zn-Mg-Cu系超强铝合金组织和性能的影响. 中南大学, 2014. ",0.0,87.28999999999999,0.0,0.0,0.0,1.3,0.0,0.0,2.41,0.0,0.0,0.3,0.0,0.0,0.0,0.0,8.54,0.16,475,60,0,0,0,0,0.0,120,24.0,0,0.0,0,0.0,the first heat treatment is Solution treatment at 475℃ for 1h. the second heat treatment is Aging at 120.0℃ for 24.0 hours.,684.0
362,"黎彦希. Zr、Cr、Yb微量元素对AL-Zn-Mg-Cu系超强铝合金组织和性能的影响. 中南大学, 2014. ",0.0,86.69,0.0,0.0,0.0,2.2,0.0,0.0,2.41,0.0,0.0,0.0,0.0,0.0,0.0,0.0,8.54,0.16,475,60,0,0,0,0,0.0,120,24.0,0,0.0,0,0.0,the first heat treatment is Solution treatment at 475℃ for 1h. the second heat treatment is Aging at 120.0℃ for 24.0 hours.,672.3
363,"黎彦希. Zr、Cr、Yb微量元素对AL-Zn-Mg-Cu系超强铝合金组织和性能的影响. 中南大学, 2014. ",0.0,86.85,0.0,0.0,0.0,2.2,0.0,0.0,2.41,0.0,0.0,0.0,0.0,0.0,0.0,0.0,8.54,0.0,475,60,0,0,0,0,0.0,120,24.0,0,0.0,0,0.0,the first heat treatment is Solution treatment at 475℃ for 1h. the second heat treatment is Aging at 120.0℃ for 24.0 hours.,524.7
364,"孔晓华. 主合金成分对Al-Zn-Mg-Cu系超强铝合金组织与性能的影响. 中南大学, 2014. ",0.0,85.94,0.0,0.0,0.0,1.6,0.0,0.0,2.3,0.0,0.0,0.0,0.0,0.0,0.0,0.0,10.0,0.16,485,60,0,0,0,0,0.0,120,24.0,0,0.0,0,0.0,the first heat treatment is Solution treatment at 485℃ for 1h. the second heat treatment is Aging at 120.0℃ for 24.0 hours.,767.0
365,"孔晓华. 主合金成分对Al-Zn-Mg-Cu系超强铝合金组织与性能的影响. 中南大学, 2014. ",0.0,87.4,0.0,0.0,0.0,1.6,0.0,0.0,2.3,0.0,0.0,0.0,0.0,0.0,0.0,0.0,8.54,0.16,485,60,0,0,0,0,0.0,120,24.0,0,0.0,0,0.0,the first heat treatment is Solution treatment at 485℃ for 1h. the second heat treatment is Aging at 120.0℃ for 24.0 hours.,753.0
366,"孔晓华. 主合金成分对Al-Zn-Mg-Cu系超强铝合金组织与性能的影响. 中南大学, 2014. ",0.0,89.24,0.0,0.0,0.0,1.6,0.0,0.0,2.3,0.0,0.0,0.0,0.0,0.0,0.0,0.0,6.7,0.16,485,60,0,0,0,0,0.0,120,24.0,0,0.0,0,0.0,the first heat treatment is Solution treatment at 485℃ for 1h. the second heat treatment is Aging at 120.0℃ for 24.0 hours.,700.0
367,"孔晓华. 主合金成分对Al-Zn-Mg-Cu系超强铝合金组织与性能的影响. 中南大学, 2014. ",0.0,89.74,0.0,0.0,0.0,1.6,0.0,0.0,2.3,0.0,0.0,0.0,0.0,0.0,0.0,0.0,6.2,0.16,485,60,0,0,0,0,0.0,120,24.0,0,0.0,0,0.0,the first heat treatment is Solution treatment at 485℃ for 1h. the second heat treatment is Aging at 120.0℃ for 24.0 hours.,676.0
368,"孔晓华. 主合金成分对Al-Zn-Mg-Cu系超强铝合金组织与性能的影响. 中南大学, 2014. ",0.0,89.44,0.0,0.0,0.0,1.9,0.0,0.0,2.3,0.0,0.0,0.0,0.0,0.0,0.0,0.0,6.2,0.16,485,60,0,0,0,0,0.0,120,24.0,0,0.0,0,0.0,the first heat treatment is Solution treatment at 485℃ for 1h. the second heat treatment is Aging at 120.0℃ for 24.0 hours.,673.0
369,"孔晓华. 主合金成分对Al-Zn-Mg-Cu系超强铝合金组织与性能的影响. 中南大学, 2014. ",0.0,89.03999999999999,0.0,0.0,0.0,2.3,0.0,0.0,2.3,0.0,0.0,0.0,0.0,0.0,0.0,0.0,6.2,0.16,485,60,0,0,0,0,0.0,120,24.0,0,0.0,0,0.0,the first heat treatment is Solution treatment at 485℃ for 1h. the second heat treatment is Aging at 120.0℃ for 24.0 hours.,661.0
370,"孔晓华. 主合金成分对Al-Zn-Mg-Cu系超强铝合金组织与性能的影响. 中南大学, 2014. ",0.0,89.34,0.0,0.0,0.0,2.0,0.0,0.0,2.3,0.0,0.0,0.0,0.0,0.0,0.0,0.0,6.2,0.16,485,60,0,0,0,0,0.0,120,24.0,0,0.0,0,0.0,the first heat treatment is Solution treatment at 485℃ for 1h. the second heat treatment is Aging at 120.0℃ for 24.0 hours.,661.0
371,"孔晓华. 主合金成分对Al-Zn-Mg-Cu系超强铝合金组织与性能的影响. 中南大学, 2014. ",0.0,89.04,0.0,0.0,0.0,2.0,0.0,0.0,2.6,0.0,0.0,0.0,0.0,0.0,0.0,0.0,6.2,0.16,485,60,0,0,0,0,0.0,120,24.0,180,0.5,120,24.0,the first heat treatment is Solution treatment at 485℃ for 1h. the second heat treatment is Aging at 120.0℃ for 24.0 hours.,659.0
372,"孔晓华. 主合金成分对Al-Zn-Mg-Cu系超强铝合金组织与性能的影响. 中南大学, 2014. ",0.0,88.74,0.0,0.0,0.0,2.6,0.0,0.0,2.3,0.0,0.0,0.0,0.0,0.0,0.0,0.0,6.2,0.16,485,60,0,0,0,0,0.0,120,24.0,0,0.0,0,0.0,the first heat treatment is Solution treatment at 485℃ for 1h. the second heat treatment is Aging at 120.0℃ for 24.0 hours.,658.0
373,"孔晓华. 主合金成分对Al-Zn-Mg-Cu系超强铝合金组织与性能的影响. 中南大学, 2014. ",0.0,90.03999999999999,0.0,0.0,0.0,1.3,0.0,0.0,2.3,0.0,0.0,0.0,0.0,0.0,0.0,0.0,6.2,0.16,485,60,0,0,0,0,0.0,120,24.0,0,0.0,0,0.0,the first heat treatment is Solution treatment at 485℃ for 1h. the second heat treatment is Aging at 120.0℃ for 24.0 hours.,639.0
374,"孔晓华. 主合金成分对Al-Zn-Mg-Cu系超强铝合金组织与性能的影响. 中南大学, 2014. ",0.0,89.74,0.0,0.0,0.0,2.0,0.0,0.0,1.9,0.0,0.0,0.0,0.0,0.0,0.0,0.0,6.2,0.16,485,60,0,0,0,0,0.0,120,24.0,180,0.5,120,24.0,the first heat treatment is Solution treatment at 485℃ for 1h. the second heat treatment is Aging at 120.0℃ for 24.0 hours.,618.0
375,"孔晓华. 主合金成分对Al-Zn-Mg-Cu系超强铝合金组织与性能的影响. 中南大学, 2014. ",0.0,87.59,0.0,0.0,0.0,1.5,0.0,0.0,2.41,0.0,0.0,0.0,0.0,0.0,0.0,0.0,8.5,0.0,485,60,0,0,0,0,0.0,120,24.0,0,0.0,0,0.0,the first heat treatment is Solution treatment at 485℃ for 1h. the second heat treatment is Aging at 120.0℃ for 24.0 hours.,753.0
376,"孔晓华. 主合金成分对Al-Zn-Mg-Cu系超强铝合金组织与性能的影响. 中南大学, 2014. ",0.0,86.09,0.0,0.0,0.0,1.5,0.0,0.0,2.41,0.0,0.0,0.0,0.0,0.0,0.0,0.0,10.0,0.0,485,60,0,0,0,0,0.0,120,24.0,0,0.0,0,0.0,the first heat treatment is Solution treatment at 485℃ for 1h. the second heat treatment is Aging at 120.0℃ for 24.0 hours.,747.0
377,"孔晓华. 主合金成分对Al-Zn-Mg-Cu系超强铝合金组织与性能的影响. 中南大学, 2014. ",0.0,89.39,0.0,0.0,0.0,1.5,0.0,0.0,2.41,0.0,0.0,0.0,0.0,0.0,0.0,0.0,6.7,0.0,485,60,0,0,0,0,0.0,120,24.0,0,0.0,0,0.0,the first heat treatment is Solution treatment at 485℃ for 1h. the second heat treatment is Aging at 120.0℃ for 24.0 hours.,700.0
378,"孔晓华. 主合金成分对Al-Zn-Mg-Cu系超强铝合金组织与性能的影响. 中南大学, 2014. ",0.0,89.9,0.0,0.0,0.0,1.6,0.0,0.0,2.3,0.0,0.0,0.0,0.0,0.0,0.0,0.0,6.2,0.0,485,60,0,0,0,0,0.0,120,24.0,0,0.0,0,0.0,the first heat treatment is Solution treatment at 485℃ for 1h. the second heat treatment is Aging at 120.0℃ for 24.0 hours.,676.0
379,"孔晓华. 主合金成分对Al-Zn-Mg-Cu系超强铝合金组织与性能的影响. 中南大学, 2014. ",0.0,89.89,0.0,0.0,0.0,1.5,0.0,0.0,2.41,0.0,0.0,0.0,0.0,0.0,0.0,0.0,6.2,0.0,485,60,0,0,0,0,0.0,120,24.0,0,0.0,0,0.0,the first heat treatment is Solution treatment at 485℃ for 1h. the second heat treatment is Aging at 120.0℃ for 24.0 hours.,675.0
380,"孔晓华. 主合金成分对Al-Zn-Mg-Cu系超强铝合金组织与性能的影响. 中南大学, 2014. ",0.0,89.6,0.0,0.0,0.0,1.9,0.0,0.0,2.3,0.0,0.0,0.0,0.0,0.0,0.0,0.0,6.2,0.0,485,60,0,0,0,0,0.0,120,24.0,0,0.0,0,0.0,the first heat treatment is Solution treatment at 485℃ for 1h. the second heat treatment is Aging at 120.0℃ for 24.0 hours.,673.0
381,"孔晓华. 主合金成分对Al-Zn-Mg-Cu系超强铝合金组织与性能的影响. 中南大学, 2014. ",0.0,89.2,0.0,0.0,0.0,2.3,0.0,0.0,2.3,0.0,0.0,0.0,0.0,0.0,0.0,0.0,6.2,0.0,485,60,0,0,0,0,0.0,120,24.0,0,0.0,0,0.0,the first heat treatment is Solution treatment at 485℃ for 1h. the second heat treatment is Aging at 120.0℃ for 24.0 hours.,666.0
382,"孔晓华. 主合金成分对Al-Zn-Mg-Cu系超强铝合金组织与性能的影响. 中南大学, 2014. ",0.0,89.5,0.0,0.0,0.0,2.0,0.0,0.0,2.3,0.0,0.0,0.0,0.0,0.0,0.0,0.0,6.2,0.0,485,60,0,0,0,0,0.0,120,24.0,0,0.0,0,0.0,the first heat treatment is Solution treatment at 485℃ for 1h. the second heat treatment is Aging at 120.0℃ for 24.0 hours.,661.0
383,"孔晓华. 主合金成分对Al-Zn-Mg-Cu系超强铝合金组织与性能的影响. 中南大学, 2014. ",0.0,88.9,0.0,0.0,0.0,2.6,0.0,0.0,2.3,0.0,0.0,0.0,0.0,0.0,0.0,0.0,6.2,0.0,485,60,0,0,0,0,0.0,120,24.0,0,0.0,0,0.0,the first heat treatment is Solution treatment at 485℃ for 1h. the second heat treatment is Aging at 120.0℃ for 24.0 hours.,660.0
384,"孔晓华. 主合金成分对Al-Zn-Mg-Cu系超强铝合金组织与性能的影响. 中南大学, 2014. ",0.0,89.2,0.0,0.0,0.0,2.0,0.0,0.0,2.6,0.0,0.0,0.0,0.0,0.0,0.0,0.0,6.2,0.0,485,60,0,0,0,0,0.0,120,24.0,0,0.0,0,0.0,the first heat treatment is Solution treatment at 485℃ for 1h. the second heat treatment is Aging at 120.0℃ for 24.0 hours.,659.0
385,"孔晓华. 主合金成分对Al-Zn-Mg-Cu系超强铝合金组织与性能的影响. 中南大学, 2014. ",0.0,90.2,0.0,0.0,0.0,1.3,0.0,0.0,2.3,0.0,0.0,0.0,0.0,0.0,0.0,0.0,6.2,0.0,485,60,0,0,0,0,0.0,120,24.0,0,0.0,0,0.0,the first heat treatment is Solution treatment at 485℃ for 1h. the second heat treatment is Aging at 120.0℃ for 24.0 hours.,640.0
386,"孔晓华. 主合金成分对Al-Zn-Mg-Cu系超强铝合金组织与性能的影响. 中南大学, 2014. ",0.0,89.9,0.0,0.0,0.0,2.0,0.0,0.0,1.9,0.0,0.0,0.0,0.0,0.0,0.0,0.0,6.2,0.0,485,60,0,0,0,0,0.0,120,24.0,0,0.0,0,0.0,the first heat treatment is Solution treatment at 485℃ for 1h. the second heat treatment is Aging at 120.0℃ for 24.0 hours.,613.0
387,"柯彬. Mn对6061铝合金组织与力学性能的影响. 中南大学, 2013. DOI: 10. 7666/d. Y2425914. ",0.0,96.953,0.0,0.0,0.14,0.27,0.15,0.0,1.17,0.537,0.0,0.0,0.67,0.0,0.11,0.0,0.0,0.0,535,75,0,0,0,0,0.0,175,10.0,0,0.0,0,0.0,the first heat treatment is Solution treatment at 535℃ for 75.0min. the second heat treatment is Aging at 175.0℃ for 10.0 hours.,367.0
388,"柯彬. Mn对6061铝合金组织与力学性能的影响. 中南大学, 2013. DOI: 10. 7666/d. Y2425914. ",0.0,97.1353,0.0,0.0,0.14,0.3,0.16,0.0,1.15,0.321,0.0,0.0,0.78,0.0,0.0137,0.0,0.0,0.0,535,75,0,0,0,0,0.0,175,10.0,0,0.0,0,0.0,the first heat treatment is Solution treatment at 535℃ for 75.0min. the second heat treatment is Aging at 175.0℃ for 10.0 hours.,380.0
389,"柯彬. Mn对6061铝合金组织与力学性能的影响. 中南大学, 2013. DOI: 10. 7666/d. Y2425914. ",0.0,97.344,0.0,0.0,0.14,0.33,0.16,0.0,1.12,0.186,0.0,0.0,0.71,0.0,0.01,0.0,0.0,0.0,535,75,0,0,0,0,0.0,175,10.0,0,0.0,0,0.0,the first heat treatment is Solution treatment at 535℃ for 75.0min. the second heat treatment is Aging at 175.0℃ for 10.0 hours.,390.0
390,"柯彬. Mn对6061铝合金组织与力学性能的影响. 中南大学, 2013. DOI: 10. 7666/d. Y2425914. ",0.0,97.5798,0.0,0.0,0.14,0.28,0.14,0.0,1.15,0.087,0.0,0.0,0.61,0.0,0.0132,0.0,0.0,0.0,535,75,0,0,0,0,0.0,175,10.0,0,0.0,0,0.0,the first heat treatment is Solution treatment at 535℃ for 75.0min. the second heat treatment is Aging at 175.0℃ for 10.0 hours.,380.0
391,"柯彬. Mn对6061铝合金组织与力学性能的影响. 中南大学, 2013. DOI: 10. 7666/d. Y2425914. ",0.0,97.563,0.0,0.0,0.007,0.29,0.15,0.0,1.14,0.179,0.0,0.0,0.66,0.0,0.011,0.0,0.0,0.0,535,75,0,0,0,0,0.0,175,10.0,0,0.0,0,0.0,the first heat treatment is Solution treatment at 535℃ for 75.0min. the second heat treatment is Aging at 175.0℃ for 10.0 hours.,370.0
392,"柯彬. Mn对6061铝合金组织与力学性能的影响. 中南大学, 2013. DOI: 10. 7666/d. Y2425914. ",0.0,97.5732,0.0,0.0,0.14,0.31,0.16,0.0,1.15,0.0,0.0,0.0,0.66,0.0,0.0068,0.0,0.0,0.0,535,75,0,0,0,0,0.0,175,10.0,0,0.0,0,0.0,the first heat treatment is Solution treatment at 535℃ for 75.0min. the second heat treatment is Aging at 175.0℃ for 10.0 hours.,375.0
393,"柯彬. Mn对6061铝合金组织与力学性能的影响. 中南大学, 2013. DOI: 10. 7666/d. Y2425914. ",0.0,97.838,0.0,0.0,0.0,0.35,0.15,0.0,0.96,0.0,0.0,0.0,0.69,0.0,0.012,0.0,0.0,0.0,535,75,0,0,0,0,0.0,175,10.0,0,0.0,0,0.0,the first heat treatment is Solution treatment at 535℃ for 75.0min. the second heat treatment is Aging at 175.0℃ for 10.0 hours.,354.0
394,"金龙兵, 聂焱. Al-7. 0Zn-1. 9Mg-1. 1Cu-0. 12Zr合金T74热处理工艺研究. 轻合金加工技术, 2011, 39(4): 49-53. DOI: 10. 3969/j. issn. 1007-7235. 2011. 04. 011. ",0.0,89.7,0.0,0.0,0.0,1.1,0.11,0.0,1.9,0.0,0.0,0.0,0.07,0.0,0.0,0.0,7.0,0.12,450,60,475,90,0,0,0.0,110,8.0,175,6.0,0,0.0,the first heat treatment is Solution treatment at 450℃ for 1h. the second heat treatment is Solution treatment at 475℃ for 90.0min. the third heat treatment is Aging at 110.0℃ for 8.0 hours.,505.0
395,"金龙兵, 聂焱. Al-7. 0Zn-1. 9Mg-1. 1Cu-0. 12Zr合金T74热处理工艺研究. 轻合金加工技术, 2011, 39(4): 49-53. DOI: 10. 3969/j. issn. 1007-7235. 2011. 04. 011. ",0.0,89.7,0.0,0.0,0.0,1.1,0.11,0.0,1.9,0.0,0.0,0.0,0.07,0.0,0.0,0.0,7.0,0.12,470,60,0,0,0,0,0.0,120,24.0,0,0.0,0,0.0,the first heat treatment is Solution treatment at 470℃ for 1h. the second heat treatment is Aging at 120.0℃ for 24.0 hours.,535.0
396,"金龙兵, 聂焱. Al-7. 0Zn-1. 9Mg-1. 1Cu-0. 12Zr合金T74热处理工艺研究. 轻合金加工技术, 2011, 39(4): 49-53. DOI: 10. 3969/j. issn. 1007-7235. 2011. 04. 011. ",0.0,89.7,0.0,0.0,0.0,1.1,0.11,0.0,1.9,0.0,0.0,0.0,0.07,0.0,0.0,0.0,7.0,0.12,450,60,475,60,0,0,0.0,120,24.0,0,0.0,0,0.0,the first heat treatment is Solution treatment at 450℃ for 1h. the second heat treatment is Solution treatment at 475℃ for 1h. the third heat treatment is Aging at 120.0℃ for 24.0 hours.,540.0
397,"金龙兵, 聂焱. Al-7. 0Zn-1. 9Mg-1. 1Cu-0. 12Zr合金T74热处理工艺研究. 轻合金加工技术, 2011, 39(4): 49-53. DOI: 10. 3969/j. issn. 1007-7235. 2011. 04. 011. ",0.0,89.7,0.0,0.0,0.0,1.1,0.11,0.0,1.9,0.0,0.0,0.0,0.07,0.0,0.0,0.0,7.0,0.12,450,60,475,90,0,0,0.0,120,24.0,0,0.0,0,0.0,the first heat treatment is Solution treatment at 450℃ for 1h. the second heat treatment is Solution treatment at 475℃ for 90.0min. the third heat treatment is Aging at 120.0℃ for 24.0 hours.,545.0
398,"金龙兵, 聂焱. Al-7. 0Zn-1. 9Mg-1. 1Cu-0. 12Zr合金T74热处理工艺研究. 轻合金加工技术, 2011, 39(4): 49-53. DOI: 10. 3969/j. issn. 1007-7235. 2011. 04. 011. ",0.0,89.7,0.0,0.0,0.0,1.1,0.11,0.0,1.9,0.0,0.0,0.0,0.07,0.0,0.0,0.0,7.0,0.12,450,60,475,120,0,0,0.0,120,24.0,0,0.0,0,0.0,the first heat treatment is Solution treatment at 450℃ for 1h. the second heat treatment is Solution treatment at 475℃ for 2h. the third heat treatment is Aging at 120.0℃ for 24.0 hours.,545.0
399,"蒋云泽. 回归再时效制度对喷射成形7055铝合金组织和性能的影响. 江苏科技大学, 2015. ",0.0,86.57,0.0,0.0,0.4,2.3,0.15,0.0,2.2,0.05,0.0,0.0,0.1,0.0,0.06,0.0,8.0,0.17,450,120,475,120,0,0,0.0,120,24.0,0,0.0,0,0.0,the first heat treatment is Solution treatment at 450℃ for 2h. the second heat treatment is Solution treatment at 475℃ for 2h. the third heat treatment is Aging at 120.0℃ for 24.0 hours.,708.0
400,"蒋云泽. 回归再时效制度对喷射成形7055铝合金组织和性能的影响. 江苏科技大学, 2015. ",0.0,86.57,0.0,0.0,0.4,2.3,0.15,0.0,2.2,0.05,0.0,0.0,0.1,0.0,0.06,0.0,8.0,0.17,450,120,475,120,0,0,0.0,120,24.0,160,3.0,120,24.0,the first heat treatment is Solution treatment at 450℃ for 2h. the second heat treatment is Solution treatment at 475℃ for 2h. the third heat treatment is Aging at 120.0℃ for 24.0 hours.,695.0
401,"蒋建辉. 7056铝合金热处理工艺与组织性能研究. 中南大学, 2012. DOI: 10. 7666/d. y2195721. ",0.0,85.715,0.0,0.0,0.0,1.6,0.02,0.0,2.06,0.09,0.0,0.0,0.045,0.0,0.077,0.0,10.3,0.093,475,60,0,0,0,0,0.0,150,1.0,0,0.0,0,0.0,the first heat treatment is Solution treatment at 475℃ for 1h. the second heat treatment is Aging at 150.0℃ for 1.0 hours.,658.9
402,"蒋建辉. 7056铝合金热处理工艺与组织性能研究. 中南大学, 2012. DOI: 10. 7666/d. y2195721. ",0.0,86.786,0.0,0.0,0.0,1.54,0.019,0.0,1.62,0.1,0.0,0.0,0.045,0.0,0.08,0.0,9.7,0.11,475,60,0,0,0,0,0.0,120,4.0,165,8.0,0,0.0,the first heat treatment is Solution treatment at 475℃ for 1h. the second heat treatment is Aging at 120.0℃ for 4.0 hours.,559.3
403,"蒋建辉. 7056铝合金热处理工艺与组织性能研究. 中南大学, 2012. DOI: 10. 7666/d. y2195721. ",0.0,85.73,0.0,0.0,0.0,1.57,0.012,0.0,1.46,0.1,0.0,0.0,0.049,0.0,0.079,0.0,10.9,0.1,475,60,0,0,0,0,0.0,155,2.0,120,24.0,0,0.0,the first heat treatment is Solution treatment at 475℃ for 1h. the second heat treatment is Aging at 155.0℃ for 2.0 hours.,650.6
404,"蒋建辉. 7056铝合金热处理工艺与组织性能研究. 中南大学, 2012. DOI: 10. 7666/d. y2195721. ",0.0,86.786,0.0,0.0,0.0,1.54,0.019,0.0,1.62,0.1,0.0,0.0,0.045,0.0,0.08,0.0,9.7,0.11,475,60,0,0,0,0,0.0,120,4.0,180,0.75,120,12.0,the first heat treatment is Solution treatment at 475℃ for 1h. the second heat treatment is Aging at 120.0℃ for 4.0 hours.,636.7
405,"蒋建辉. 7056铝合金热处理工艺与组织性能研究. 中南大学, 2012. DOI: 10. 7666/d. y2195721. ",0.0,85.73,0.0,0.0,0.0,1.57,0.012,0.0,1.46,0.1,0.0,0.0,0.049,0.0,0.079,0.0,10.9,0.1,475,60,0,0,0,0,0.0,120,12.0,190,0.5,120,12.0,the first heat treatment is Solution treatment at 475℃ for 1h. the second heat treatment is Aging at 120.0℃ for 12.0 hours.,630.4
406,"蹇海根, 姜锋, 徐忠艳, 等. 航空用高强韧Al-Zn-Mg-Cu系铝合金的研究进展. 热加工工艺, 2006, 35(12): 61-66. DOI: 10. 3969/j. issn. 1001-3814. 2006. 12. 021. ",0.0,88.68,0.0,0.0,0.04,2.3,0.15,0.0,2.25,0.1,0.0,0.0,0.12,0.0,0.06,0.0,6.3,0.0,510,60,0,0,0,0,0.0,120,6.0,175,12.0,0,0.0,the first heat treatment is Solution treatment at 510℃ for 1h. the second heat treatment is Aging at 120.0℃ for 6.0 hours.,606.0
407,"蹇海根, 姜锋, 徐忠艳, 等. 航空用高强韧Al-Zn-Mg-Cu系铝合金的研究进展. 热加工工艺, 2006, 35(12): 61-66. DOI: 10. 3969/j. issn. 1001-3814. 2006. 12. 021. ",0.0,89.25,0.0,0.0,0.2,1.7,0.25,0.0,2.3,0.4,0.0,0.0,0.1,0.0,0.0,0.0,5.8,0.0,475,60,0,0,0,0,0.0,120,24.0,0,0.0,0,0.0,the first heat treatment is Solution treatment at 475℃ for 1h. the second heat treatment is Aging at 120.0℃ for 24.0 hours.,582.0
408,"蹇海根, 姜锋, 徐忠艳, 等. 航空用高强韧Al-Zn-Mg-Cu系铝合金的研究进展. 热加工工艺, 2006, 35(12): 61-66. DOI: 10. 3969/j. issn. 1001-3814. 2006. 12. 021. ",0.0,88.67,0.0,0.0,0.23,1.6,0.5,0.0,2.5,0.3,0.0,0.0,0.4,0.0,0.2,0.0,5.6,0.0,475,60,0,0,0,0,0.0,120,24.0,0,0.0,0,0.0,the first heat treatment is Solution treatment at 475℃ for 1h. the second heat treatment is Aging at 120.0℃ for 24.0 hours.,572.0
409,"蹇海根, 姜锋, 徐忠艳, 等. 航空用高强韧Al-Zn-Mg-Cu系铝合金的研究进展. 热加工工艺, 2006, 35(12): 61-66. DOI: 10. 3969/j. issn. 1001-3814. 2006. 12. 021. ",0.0,88.4,0.0,0.0,0.2,1.7,0.5,0.0,2.3,0.4,0.0,0.0,0.5,0.0,0.0,0.0,6.0,0.0,475,60,0,0,0,0,0.0,120,24.0,0,0.0,0,0.0,the first heat treatment is Solution treatment at 475℃ for 1h. the second heat treatment is Aging at 120.0℃ for 24.0 hours.,568.0
410,"蹇海根, 姜锋, 徐忠艳, 等. 航空用高强韧Al-Zn-Mg-Cu系铝合金的研究进展. 热加工工艺, 2006, 35(12): 61-66. DOI: 10. 3969/j. issn. 1001-3814. 2006. 12. 021. ",0.0,89.94,0.0,0.0,0.22,1.55,0.12,0.0,2.25,0.06,0.0,0.0,0.1,0.0,0.06,0.0,5.7,0.0,475,60,0,0,0,0,0.0,120,24.0,0,0.0,0,0.0,the first heat treatment is Solution treatment at 475℃ for 1h. the second heat treatment is Aging at 120.0℃ for 24.0 hours.,552.0
411,"蹇海根, 姜锋, 徐忠艳, 等. 航空用高强韧Al-Zn-Mg-Cu系铝合金的研究进展. 热加工工艺, 2006, 35(12): 61-66. DOI: 10. 3969/j. issn. 1001-3814. 2006. 12. 021. ",0.0,89.52,0.0,0.0,0.23,1.6,0.2,0.0,2.5,0.1,0.0,0.0,0.15,0.0,0.1,0.0,5.6,0.0,475,60,0,0,0,0,0.0,120,24.0,0,0.0,0,0.0,the first heat treatment is Solution treatment at 475℃ for 1h. the second heat treatment is Aging at 120.0℃ for 24.0 hours.,507.0
412,"回丽, 朱永辉, 李红, 等. T7951二次时效对7055铝合金疲劳裂纹扩展行为的影响. 机械工程材料, 2015, 39(4): 10-13. DOI: CNKI: SUN: GXGC. 0. 2015-04-003. ",0.0,87.425,0.0,0.0,0.0,2.2,0.12,0.0,2.1,0.025,0.0,0.0,0.08,0.0,0.0,0.0,7.9,0.15,510,60,0,0,0,0,0.0,120,6.0,175,12.0,0,0.0,the first heat treatment is Solution treatment at 510℃ for 1h. the second heat treatment is Aging at 120.0℃ for 6.0 hours.,630.5
413,"黄乐瑜. 回归再时效处理制度对7055铝合金组织与性能的影响. 中南大学, 2011. ",0.0,87.3,0.0,0.0,0.0,2.2,0.15,0.0,2.1,0.0,0.0,0.0,0.1,0.0,0.0,0.0,8.0,0.15,450,480,475,120,0,0,0.0,120,16.0,150,4.0,120,22.0,the first heat treatment is Solution treatment at 450℃ for 8h. the second heat treatment is Solution treatment at 475℃ for 2h. the third heat treatment is Aging at 120.0℃ for 16.0 hours.,664.0
414,"侯小虎, 张秀云, 郭强, 等. 喷射成形7055铝合金热处理工艺与力学性能的研究. 热加工工艺, 2008, 37(12): 5-7. DOI: 10. 3969/j. issn. 1001-3814. 2008. 12. 002",0.0,85.85,0.0,0.0,0.0,2.4,0.0,0.0,2.2,0.0,1.0,0.0,0.0,0.0,0.0,0.0,8.4,0.15,480,120,0,0,0,0,0.0,120,18.0,0,0.0,0,0.0,the first heat treatment is Solution treatment at 480℃ for 2h. the second heat treatment is Aging at 120.0℃ for 18.0 hours.,692.12
415,"侯小虎, 张秀云, 郭强, 等. 喷射成形7055铝合金热处理工艺与力学性能的研究. 热加工工艺, 2008, 37(12): 5-7. DOI: 10. 3969/j. issn. 1001-3814. 2008. 12. 002",0.0,85.85,0.0,0.0,0.0,2.4,0.0,0.0,2.2,0.0,1.0,0.0,0.0,0.0,0.0,0.0,8.4,0.15,480,120,0,0,0,0,0.0,120,3.0,160,4.0,0,0.0,the first heat treatment is Solution treatment at 480℃ for 2h. the second heat treatment is Aging at 120.0℃ for 3.0 hours.,692.12
416,"贺永东, 张新明, 游江海. 复合添加微量铬、锰、钛、锆对Al-Zn-Mg-Cu合金组织与性能的影响. 中国有色金属学报, 2005, 15(12): 1917-1924. DOI: 10. 3321/j. issn: 1004-0609. 2005. 12. 006. ",0.0,86.7,0.0,0.0,0.2,2.28,0.0,0.0,2.14,0.2,0.0,0.0,0.0,0.0,0.03,0.0,8.28,0.17,470,120,480,60,0,0,0.0,120,24.0,0,0.0,0,0.0,the first heat treatment is Solution treatment at 470℃ for 2h. the second heat treatment is Solution treatment at 480℃ for 1h. the third heat treatment is Aging at 120.0℃ for 24.0 hours.,711.0
417,"贺永东, 张新明, 游江海. 复合添加微量铬、锰、钛、锆对Al-Zn-Mg-Cu合金组织与性能的影响. 中国有色金属学报, 2005, 15(12): 1917-1924. DOI: 10. 3321/j. issn: 1004-0609. 2005. 12. 006. ",0.0,87.21000000000001,0.0,0.0,0.04,2.25,0.0,0.0,2.06,0.05,0.0,0.0,0.0,0.0,0.04,0.0,8.17,0.18,470,120,480,60,0,0,0.0,120,24.0,0,0.0,0,0.0,the first heat treatment is Solution treatment at 470℃ for 2h. the second heat treatment is Solution treatment at 480℃ for 1h. the third heat treatment is Aging at 120.0℃ for 24.0 hours.,689.0
418,"贺永东, 张新明, 游江海. 复合添加微量铬、锰、钛、锆对Al-Zn-Mg-Cu合金组织与性能的影响. 中国有色金属学报, 2005, 15(12): 1917-1924. DOI: 10. 3321/j. issn: 1004-0609. 2005. 12. 006. ",0.0,86.91,0.0,0.0,0.2,2.34,0.0,0.0,2.18,0.2,0.0,0.0,0.0,0.0,0.04,0.0,8.13,0.0,470,120,480,60,0,0,0.0,120,24.0,0,0.0,0,0.0,the first heat treatment is Solution treatment at 470℃ for 2h. the second heat treatment is Solution treatment at 480℃ for 1h. the third heat treatment is Aging at 120.0℃ for 24.0 hours.,656.0
419,"贺永东, 张新明, 游江海. 复合添加微量铬、锰、钛、锆对Al-Zn-Mg-Cu合金组织与性能的影响. 中国有色金属学报, 2005, 15(12): 1917-1924. DOI: 10. 3321/j. issn: 1004-0609. 2005. 12. 006. ",0.0,87.18,0.0,0.0,0.0,2.27,0.0,0.0,2.08,0.0,0.0,0.0,0.0,0.0,0.04,0.0,8.25,0.18,470,120,480,60,0,0,0.0,120,24.0,0,0.0,0,0.0,the first heat treatment is Solution treatment at 470℃ for 2h. the second heat treatment is Solution treatment at 480℃ for 1h. the third heat treatment is Aging at 120.0℃ for 24.0 hours.,625.0
420,"贺永东, 张新明, 游江海. 复合添加微量铬、锰、钛、锆对Al-Zn-Mg-Cu合金组织与性能的影响. 中国有色金属学报, 2005, 15(12): 1917-1924. DOI: 10. 3321/j. issn: 1004-0609. 2005. 12. 006. ",0.0,87.3,0.0,0.0,0.0,2.37,0.0,0.0,2.11,0.0,0.0,0.0,0.0,0.0,0.0,0.0,8.22,0.0,470,120,480,60,0,0,0.0,120,24.0,0,0.0,0,0.0,the first heat treatment is Solution treatment at 470℃ for 2h. the second heat treatment is Solution treatment at 480℃ for 1h. the third heat treatment is Aging at 120.0℃ for 24.0 hours.,523.0
421,"杭吕. 俄罗斯的航空用高强高韧铝合金. 航空制造工程, 1996, 5: 19-20. DOI: CNKI: SUN: KONG. 0. 1996-05-006. ",0.0,92.31,0.0,0.0,0.0,0.27,0.0,0.0,1.7,0.32,0.0,0.03,0.0,0.0,0.0,0.0,5.3,0.07,475,60,0,0,0,0,0.0,120,24.0,0,0.0,0,0.0,the first heat treatment is Solution treatment at 475℃ for 1h. the second heat treatment is Aging at 120.0℃ for 24.0 hours.,562.0
422,"杭吕. 俄罗斯的航空用高强高韧铝合金. 航空制造工程, 1996, 5: 19-20. DOI: CNKI: SUN: KONG. 0. 1996-05-006. ",0.0,92.21,0.0,0.0,0.0,0.26,0.0,0.0,1.7,0.36,0.0,0.0,0.0,0.0,0.0,0.0,5.4,0.07,475,60,0,0,0,0,0.0,120,24.0,0,0.0,0,0.0,the first heat treatment is Solution treatment at 475℃ for 1h. the second heat treatment is Aging at 120.0℃ for 24.0 hours.,560.0
423,"杭吕. 俄罗斯的航空用高强高韧铝合金. 航空制造工程, 1996, 5: 19-20. DOI: CNKI: SUN: KONG. 0. 1996-05-006. ",0.0,92.47,0.0,0.0,0.0,0.27,0.0,0.0,1.6,0.32,0.0,0.07,0.0,0.0,0.0,0.0,5.2,0.07,475,60,0,0,0,0,0.0,120,24.0,0,0.0,0,0.0,the first heat treatment is Solution treatment at 475℃ for 1h. the second heat treatment is Aging at 120.0℃ for 24.0 hours.,550.0
424,"杭吕. 俄罗斯的航空用高强高韧铝合金. 航空制造工程, 1996, 5: 19-20. DOI: CNKI: SUN: KONG. 0. 1996-05-006. ",0.0,92.57,0.0,0.0,0.0,0.28,0.0,0.0,1.6,0.36,0.0,0.12,0.0,0.0,0.0,0.0,5.0,0.07,475,60,0,0,0,0,0.0,120,24.0,0,0.0,0,0.0,the first heat treatment is Solution treatment at 475℃ for 1h. the second heat treatment is Aging at 120.0℃ for 24.0 hours.,545.0
425,"杭吕. 俄罗斯的航空用高强高韧铝合金. 航空制造工程, 1996, 5: 19-20. DOI: CNKI: SUN: KONG. 0. 1996-05-006. ",0.0,89.45,0.0,0.0,0.0,1.8,0.15,0.0,2.3,0.1,0.0,0.0,0.1,0.0,0.0,0.0,6.0,0.1,475,60,0,0,0,0,0.0,120,24.0,0,0.0,0,0.0,the first heat treatment is Solution treatment at 475℃ for 1h. the second heat treatment is Aging at 120.0℃ for 24.0 hours.,540.0
426,"杭吕. 俄罗斯的航空用高强高韧铝合金. 航空制造工程, 1996, 5: 19-20. DOI: CNKI: SUN: KONG. 0. 1996-05-006. ",0.0,88.9,0.0,0.0,0.0,1.7,0.5,0.0,2.3,0.4,0.0,0.0,0.5,0.0,0.0,0.0,5.7,0.0,475,60,0,0,0,0,0.0,120,24.0,0,0.0,0,0.0,the first heat treatment is Solution treatment at 475℃ for 1h. the second heat treatment is Aging at 120.0℃ for 24.0 hours.,530.0
427,"杭吕. 俄罗斯的航空用高强高韧铝合金. 航空制造工程, 1996, 5: 19-20. DOI: CNKI: SUN: KONG. 0. 1996-05-006. ",0.0,89.55,0.0,0.0,0.0,1.7,0.25,0.0,2.3,0.4,0.0,0.0,0.1,0.0,0.0,0.0,5.7,0.0,475,60,0,0,0,0,0.0,120,24.0,0,0.0,0,0.0,the first heat treatment is Solution treatment at 475℃ for 1h. the second heat treatment is Aging at 120.0℃ for 24.0 hours.,530.0
428,"杭吕. 俄罗斯的航空用高强高韧铝合金. 航空制造工程, 1996, 5: 19-20. DOI: CNKI: SUN: KONG. 0. 1996-05-006. ",0.0,89.65,0.0,0.0,0.0,1.7,0.15,0.0,2.3,0.4,0.0,0.0,0.1,0.0,0.0,0.0,5.7,0.0,475,60,0,0,0,0,0.0,120,24.0,0,0.0,0,0.0,the first heat treatment is Solution treatment at 475℃ for 1h. the second heat treatment is Aging at 120.0℃ for 24.0 hours.,530.0
429,"杭吕. 俄罗斯的航空用高强高韧铝合金. 航空制造工程, 1996, 5: 19-20. DOI: CNKI: SUN: KONG. 0. 1996-05-006. ",0.0,93.35,0.0,0.0,0.0,4.3,0.15,0.0,1.5,0.6,0.0,0.0,0.1,0.0,0.0,0.0,0.0,0.0,475,60,0,0,0,0,0.0,120,24.0,0,0.0,0,0.0,the first heat treatment is Solution treatment at 475℃ for 1h. the second heat treatment is Aging at 120.0℃ for 24.0 hours.,460.0
430,"杭吕. 俄罗斯的航空用高强高韧铝合金. 航空制造工程, 1996, 5: 19-20. DOI: CNKI: SUN: KONG. 0. 1996-05-006. ",0.0,93.1,0.0,0.0,0.0,4.3,0.3,0.0,1.5,0.6,0.0,0.0,0.2,0.0,0.0,0.0,0.0,0.0,475,60,0,0,0,0,0.0,120,24.0,0,0.0,0,0.0,the first heat treatment is Solution treatment at 475℃ for 1h. the second heat treatment is Aging at 120.0℃ for 24.0 hours.,450.0
431,"杭吕. 俄罗斯的航空用高强高韧铝合金. 航空制造工程, 1996, 5: 19-20. DOI: CNKI: SUN: KONG. 0. 1996-05-006. ",0.0,93.9,0.0,0.0,0.0,3.6,0.15,0.0,1.6,0.6,0.0,0.0,0.05,0.0,0.0,0.0,0.0,0.1,475,60,0,0,0,0,0.0,120,24.0,0,0.0,0,0.0,the first heat treatment is Solution treatment at 475℃ for 1h. the second heat treatment is Aging at 120.0℃ for 24.0 hours.,450.0
432,"杭吕. 俄罗斯的航空用高强高韧铝合金. 航空制造工程, 1996, 5: 19-20. DOI: CNKI: SUN: KONG. 0. 1996-05-006. ",0.0,92.6,0.0,0.0,0.0,4.3,0.5,0.0,1.5,0.6,0.0,0.0,0.5,0.0,0.0,0.0,0.0,0.0,475,60,0,0,0,0,0.0,120,24.0,0,0.0,0,0.0,the first heat treatment is Solution treatment at 475℃ for 1h. the second heat treatment is Aging at 120.0℃ for 24.0 hours.,430.0
