Repository: Jack-Liu0227/BERT_ML

# BERT_ML: Alloy Property Prediction Benchmark & Experiment Suite

[中文说明](./README.zh-CN.md)

BERT_ML is a modular, reproducible research benchmark for predicting mechanical properties of multi-component alloys across both In-Distribution (I.I.D.) and Out-of-Distribution (OOD) regimes. The repository integrates traditional tabular machine learning, deep neural networks, multimodal materials language model embeddings (SciBERT, SteelBERT, MatSciBERT), Tabular Prior-data Fitted Networks (TabPFN v2), and LLM-based property predictors (LLMProp).

---

File: datasets/Al_Alloys/aluminum.csv (part 6 of 9)
ID,References,Ag(wt%),Al(wt%),Be(wt%),Ce(wt%),Cr(wt%),Cu(wt%),Fe(wt%),Li(wt%),Mg(wt%),Mn(wt%),Ni(wt%),Re(wt%),Si(wt%),Sn(wt%),Ti(wt%),V(wt%),Zn(wt%),Zr(wt%),ST1,TIME1,ST2,TIME2,ST3,TIME3,Cold_Deformation_percent,First_Aging_Temp_C,First_Aging_Time_h,Second_Aging_Temp_C,Second_Aging_Time_h,Third_Aging_Temp_C,Third_Aging_Time_h,Processing_Description,UTS(MPa)
536,"程勇胜, 郑子樵, 李秋菊. 时效制度对7475铝合金组织与性能的影响. 轻合金加工技术, 2001, 29(6): 40-44. DOI: 10. 3969/j. issn. 1007-7235. 2001. 06. 013. ",0.0,89.56,0.0,0.0,0.18,1.57,0.11,0.0,2.33,0.34,0.0,0.0,0.069,0.0,0.021,0.0,5.82,0.0,465,40,0,0,0,0,0.0,115,7.0,170,14.0,0,0.0,the first heat treatment is Solution treatment at 465℃ for 40.0min. the second heat treatment is Aging at 115.0℃ for 7.0 hours.,639.0
537,"程勇胜, 郑子樵, 李秋菊. 时效制度对7475铝合金组织与性能的影响. 轻合金加工技术, 2001, 29(6): 40-44. DOI: 10. 3969/j. issn. 1007-7235. 2001. 06. 013. ",0.0,89.56,0.0,0.0,0.18,1.57,0.11,0.0,2.33,0.34,0.0,0.0,0.069,0.0,0.021,0.0,5.82,0.0,465,40,0,0,0,0,0.0,115,10.0,160,16.0,0,0.0,the first heat treatment is Solution treatment at 465℃ for 40.0min. the second heat treatment is Aging at 115.0℃ for 10.0 hours.,559.0
538,"程勇胜, 郑子樵, 李秋菊. 时效制度对7475铝合金组织与性能的影响. 轻合金加工技术, 2001, 29(6): 40-44. DOI: 10. 3969/j. issn. 1007-7235. 2001. 06. 013. ",0.0,89.56,0.0,0.0,0.18,1.57,0.11,0.0,2.33,0.34,0.0,0.0,0.069,0.0,0.021,0.0,5.82,0.0,465,40,0,0,0,0,0.0,120,5.0,170,16.0,0,0.0,the first heat treatment is Solution treatment at 465℃ for 40.0min. the second heat treatment is Aging at 120.0℃ for 5.0 hours.,639.0
539,"程勇胜, 郑子樵, 李秋菊. 时效制度对7475铝合金组织与性能的影响. 轻合金加工技术, 2001, 29(6): 40-44. DOI: 10. 3969/j. issn. 1007-7235. 2001. 06. 013. ",0.0,89.56,0.0,0.0,0.18,1.57,0.11,0.0,2.33,0.34,0.0,0.0,0.069,0.0,0.021,0.0,5.82,0.0,465,40,0,0,0,0,0.0,120,7.0,165,18.0,0,0.0,the first heat treatment is Solution treatment at 465℃ for 40.0min. the second heat treatment is Aging at 120.0℃ for 7.0 hours.,559.0
540,"程勇胜, 郑子樵, 李秋菊. 时效制度对7475铝合金组织与性能的影响. 轻合金加工技术, 2001, 29(6): 40-44. DOI: 10. 3969/j. issn. 1007-7235. 2001. 06. 013. ",0.0,89.56,0.0,0.0,0.18,1.57,0.11,0.0,2.33,0.34,0.0,0.0,0.069,0.0,0.021,0.0,5.82,0.0,465,40,0,0,0,0,0.0,120,10.0,170,14.0,0,0.0,the first heat treatment is Solution treatment at 465℃ for 40.0min. the second heat treatment is Aging at 120.0℃ for 10.0 hours.,559.0
541,"陈志谦, 李庆, 李春梅. 7012超高强、超高韧铝合金研究. 材料导报. 2004, 3 : 240-243. DOI: ConferenceArticle/5aa4c91cc095d72220cf4dcc. ",0.0,85.85,0.0,0.0,0.05,1.9,0.1,0.0,2.7,0.05,0.0,0.0,0.1,0.0,0.1,0.0,9.0,0.15,470,400,0,0,0,0,0.0,135,16.0,175,4.0,0,0.0,the first heat treatment is Solution treatment at 470℃ for 400.0min. the second heat treatment is Aging at 135.0℃ for 16.0 hours.,725.0
542,"陈宇强. T6I4和T6I6时效处理对7050铝合金疲劳性能的影响. 中南大学学报: 自然科学版, 2016, 47(10): 9. DOI: 10. 11817/j. issn. 1672-7207. 2016. 10. 007. ",0.0,89.3,0.0,0.0,0.0,2.1,0.0,0.0,2.1,0.0,0.0,0.0,0.0,0.0,0.0,0.0,6.4,0.1,470,60,0,0,0,0,0.0,120,24.0,0,0.0,0,0.0,the first heat treatment is Solution treatment at 470℃ for 1h. the second heat treatment is Aging at 120.0℃ for 24.0 hours.,561.9
543,"陈小明, 宋仁国, 张宇, 等. 超长时效对7075合金性能的影响. 航空材料学报, 2009, 29(6): 28-32. DOI: 10. 3969/j. issn. 1005-5053. 2009. 6. 006. ",0.0,89.57,0.0,0.0,0.25,0.56,0.5,0.0,2.2,0.3,0.0,0.0,0.4,0.0,0.2,0.0,6.02,0.0,470,120,0,0,0,0,0.0,120,128.0,0,0.0,0,0.0,the first heat treatment is Solution treatment at 470℃ for 2h. the second heat treatment is Aging at 120.0℃ for 128.0 hours.,579.0
544,"陈小明, 宋仁国, 张宇, 等. 超长时效对7075合金性能的影响. 航空材料学报, 2009, 29(6): 28-32. DOI: 10. 3969/j. issn. 1005-5053. 2009. 6. 006. ",0.0,89.57,0.0,0.0,0.25,0.56,0.5,0.0,2.2,0.3,0.0,0.0,0.4,0.0,0.2,0.0,6.02,0.0,470,120,0,0,0,0,0.0,120,10.0,0,0.0,0,0.0,the first heat treatment is Solution treatment at 470℃ for 2h. the second heat treatment is Aging at 120.0℃ for 10.0 hours.,545.0
545,"陈小明, 宋仁国, 张宇, 等. 超长时效对7075合金性能的影响. 航空材料学报, 2009, 29(6): 28-32. DOI: 10. 3969/j. issn. 1005-5053. 2009. 6. 006. ",0.0,89.57,0.0,0.0,0.25,0.56,0.5,0.0,2.2,0.3,0.0,0.0,0.4,0.0,0.2,0.0,6.02,0.0,470,120,0,0,0,0,0.0,120,32.0,0,0.0,0,0.0,the first heat treatment is Solution treatment at 470℃ for 2h. the second heat treatment is Aging at 120.0℃ for 32.0 hours.,577.0
546,"陈小明, 宋仁国, 张宇, 等. 超长时效对7075合金性能的影响. 航空材料学报, 2009, 29(6): 28-32. DOI: 10. 3969/j. issn. 1005-5053. 2009. 6. 006. ",0.0,89.57,0.0,0.0,0.25,0.56,0.5,0.0,2.2,0.3,0.0,0.0,0.4,0.0,0.2,0.0,6.02,0.0,470,120,0,0,0,0,0.0,120,75.0,0,0.0,0,0.0,the first heat treatment is Solution treatment at 470℃ for 2h. the second heat treatment is Aging at 120.0℃ for 75.0 hours.,548.0
547,"陈小明, 宋仁国, 张宇, 等. 超长时效对7075合金性能的影响. 航空材料学报, 2009, 29(6): 28-32. DOI: 10. 3969/j. issn. 1005-5053. 2009. 6. 006. ",0.0,89.57,0.0,0.0,0.25,0.56,0.5,0.0,2.2,0.3,0.0,0.0,0.4,0.0,0.2,0.0,6.02,0.0,470,120,0,0,0,0,0.0,120,180.0,0,0.0,0,0.0,the first heat treatment is Solution treatment at 470℃ for 2h. the second heat treatment is Aging at 120.0℃ for 180.0 hours.,533.0
548,"陈小明, 宋仁国, 李红霞, 等. 7075铝合金""双峰""时效研究. 材料热处理学报, 2010, 31(2): 80-84. ",0.0,88.57,0.0,0.0,0.25,1.56,0.5,0.0,2.2,0.3,0.0,0.0,0.4,0.0,0.2,0.0,6.02,0.0,470,120,0,0,0,0,0.0,120,10.0,0,0.0,0,0.0,the first heat treatment is Solution treatment at 470℃ for 2h. the second heat treatment is Aging at 120.0℃ for 10.0 hours.,545.0
549,"陈小明, 宋仁国, 李红霞, 等. 7075铝合金""双峰""时效研究. 材料热处理学报, 2010, 31(2): 80-84. ",0.0,88.57,0.0,0.0,0.25,1.56,0.5,0.0,2.2,0.3,0.0,0.0,0.4,0.0,0.2,0.0,6.02,0.0,470,120,0,0,0,0,0.0,120,32.0,0,0.0,0,0.0,the first heat treatment is Solution treatment at 470℃ for 2h. the second heat treatment is Aging at 120.0℃ for 32.0 hours.,577.0
550,"陈小明, 宋仁国, 李红霞, 等. 7075铝合金""双峰""时效研究. 材料热处理学报, 2010, 31(2): 80-84. ",0.0,88.57,0.0,0.0,0.25,1.56,0.5,0.0,2.2,0.3,0.0,0.0,0.4,0.0,0.2,0.0,6.02,0.0,470,120,0,0,0,0,0.0,120,75.0,0,0.0,0,0.0,the first heat treatment is Solution treatment at 470℃ for 2h. the second heat treatment is Aging at 120.0℃ for 75.0 hours.,548.0
551,"陈小明, 宋仁国, 李红霞, 等. 7075铝合金""双峰""时效研究. 材料热处理学报, 2010, 31(2): 80-84. ",0.0,88.57,0.0,0.0,0.25,1.56,0.5,0.0,2.2,0.3,0.0,0.0,0.4,0.0,0.2,0.0,6.02,0.0,470,120,0,0,0,0,0.0,120,128.0,0,0.0,0,0.0,the first heat treatment is Solution treatment at 470℃ for 2h. the second heat treatment is Aging at 120.0℃ for 128.0 hours.,579.0
552,"陈小明, 宋仁国, 李红霞, 等. 7075铝合金""双峰""时效研究. 材料热处理学报, 2010, 31(2): 80-84. ",0.0,88.57,0.0,0.0,0.25,1.56,0.5,0.0,2.2,0.3,0.0,0.0,0.4,0.0,0.2,0.0,6.02,0.0,470,120,0,0,0,0,0.0,120,180.0,0,0.0,0,0.0,the first heat treatment is Solution treatment at 470℃ for 2h. the second heat treatment is Aging at 120.0℃ for 180.0 hours.,533.0
553,"陈小明, 宋仁国, 李红霞, 等. 7075铝合金""双峰""时效研究. 材料热处理学报, 2010, 31(2): 80-84. ",0.0,88.57,0.0,0.0,0.25,1.56,0.5,0.0,2.2,0.3,0.0,0.0,0.4,0.0,0.2,0.0,6.02,0.0,470,120,0,0,0,0,0.0,140,8.0,0,0.0,0,0.0,the first heat treatment is Solution treatment at 470℃ for 2h. the second heat treatment is Aging at 140.0℃ for 8.0 hours.,548.0
554,"陈小明, 宋仁国, 李红霞, 等. 7075铝合金""双峰""时效研究. 材料热处理学报, 2010, 31(2): 80-84. ",0.0,88.57,0.0,0.0,0.25,1.56,0.5,0.0,2.2,0.3,0.0,0.0,0.4,0.0,0.2,0.0,6.02,0.0,470,120,0,0,0,0,0.0,140,20.0,0,0.0,0,0.0,the first heat treatment is Solution treatment at 470℃ for 2h. the second heat treatment is Aging at 140.0℃ for 20.0 hours.,574.0
555,"陈小明, 宋仁国, 李红霞, 等. 7075铝合金""双峰""时效研究. 材料热处理学报, 2010, 31(2): 80-84. ",0.0,88.57,0.0,0.0,0.25,1.56,0.5,0.0,2.2,0.3,0.0,0.0,0.4,0.0,0.2,0.0,6.02,0.0,470,120,0,0,0,0,0.0,140,50.0,0,0.0,0,0.0,the first heat treatment is Solution treatment at 470℃ for 2h. the second heat treatment is Aging at 140.0℃ for 50.0 hours.,540.0
556,"陈小明, 宋仁国, 李红霞, 等. 7075铝合金""双峰""时效研究. 材料热处理学报, 2010, 31(2): 80-84. ",0.0,88.57,0.0,0.0,0.25,1.56,0.5,0.0,2.2,0.3,0.0,0.0,0.4,0.0,0.2,0.0,6.02,0.0,470,120,0,0,0,0,0.0,140,81.0,0,0.0,0,0.0,the first heat treatment is Solution treatment at 470℃ for 2h. the second heat treatment is Aging at 140.0℃ for 81.0 hours.,572.0
557,"陈小明, 宋仁国, 李红霞, 等. 7075铝合金""双峰""时效研究. 材料热处理学报, 2010, 31(2): 80-84. ",0.0,88.57,0.0,0.0,0.25,1.56,0.5,0.0,2.2,0.3,0.0,0.0,0.4,0.0,0.2,0.0,6.02,0.0,470,120,0,0,0,0,0.0,140,120.0,0,0.0,0,0.0,the first heat treatment is Solution treatment at 470℃ for 2h. the second heat treatment is Aging at 140.0℃ for 120.0 hours.,531.0
558,"陈显明, 潘青林, 罗承萍, 等. 复合微合金化对Al-Mg合金组织与性能的影响. 材料研究学报, 2005, 19(4): 419-425. ",0.0,94.76,0.0,0.0,0.0,0.0,0.0,0.0,5.0,0.0,0.0,0.2,0.0,0.0,0.04,0.0,0.0,0.0,340,60,0,0,0,0,0.0,130,4.0,0,0.0,0,0.0,the first heat treatment is Solution treatment at 340℃ for 1h. the second heat treatment is Aging at 130.0℃ for 4.0 hours.,375.0
559,"陈显明, 潘青林, 罗承萍, 等. 复合微合金化对Al-Mg合金组织与性能的影响. 材料研究学报, 2005, 19(4): 419-425. ",0.0,94.96,0.0,0.0,0.0,0.0,0.0,0.0,5.0,0.0,0.0,0.0,0.0,0.0,0.04,0.0,0.0,0.0,340,60,0,0,0,0,0.0,130,4.0,0,0.0,0,0.0,the first heat treatment is Solution treatment at 340℃ for 1h. the second heat treatment is Aging at 130.0℃ for 4.0 hours.,359.0
560,"陈显明, 潘青林, 罗承萍, 等. 复合微合金化对Al-Mg合金组织与性能的影响. 材料研究学报, 2005, 19(4): 419-425. ",0.0,94.8,0.0,0.0,0.0,0.0,0.0,0.0,5.0,0.0,0.0,0.2,0.0,0.0,0.0,0.0,0.0,0.0,340,60,0,0,0,0,0.0,130,4.0,0,0.0,0,0.0,the first heat treatment is Solution treatment at 340℃ for 1h. the second heat treatment is Aging at 130.0℃ for 4.0 hours.,348.0
561,"陈显明, 潘青林, 罗承萍, 等. 复合微合金化对Al-Mg合金组织与性能的影响. 材料研究学报, 2005, 19(4): 419-425. ",0.0,95.0,0.0,0.0,0.0,0.0,0.0,0.0,5.0,0.0,0.0,0.0,0.0,0.0,0.0,0.0,0.0,0.0,340,60,0,0,0,0,0.0,130,4.0,0,0.0,0,0.0,the first heat treatment is Solution treatment at 340℃ for 1h. the second heat treatment is Aging at 130.0℃ for 4.0 hours.,329.0
562,"陈璐. 微合金化Sn对Al-Zn-Mg-Cu-Zr合金组织和性能的影响. 中南大学, 2013. DOI: 10. 7666/d. y2423229. ",0.0,89.63,0.0,0.0,0.0,2.13,0.02,0.0,2.08,0.0,0.0,0.0,0.01,0.0,0.0,0.0,6.03,0.1,470,60,0,0,0,0,0.0,120,24.0,0,0.0,0,0.0,the first heat treatment is Solution treatment at 470℃ for 1h. the second heat treatment is Aging at 120.0℃ for 24.0 hours.,497.0
563,"陈琳. 形变热处理对7075铝合金组织和性能的影响. 铝加工, 2014(3): 14-18. DOI: 10. 3969/j. issn. 1005-4898. 2014. 03. 03. ",0.0,89.95,0.0,0.0,0.23,1.44,0.31,0.0,2.4,0.04,0.0,0.0,0.05,0.0,0.02,0.0,5.56,0.0,470,120,0,0,0,0,20.0,105,24.0,115,60.0,0,0.0,the first heat treatment is Solution treatment at 470℃ for 2h. the second heat treatment is Cold rolling at 20℃ with 20.0% reduction. the third heat treatment is Aging at 105.0℃ for 24.0 hours.,620.0
564,"陈琳. 形变热处理对7075铝合金组织和性能的影响. 铝加工, 2014(3): 14-18. DOI: 10. 3969/j. issn. 1005-4898. 2014. 03. 03. ",0.0,89.95,0.0,0.0,0.23,1.44,0.31,0.0,2.4,0.04,0.0,0.0,0.05,0.0,0.02,0.0,5.56,0.0,470,120,0,0,0,0,0.0,120,60.0,0,0.0,0,0.0,the first heat treatment is Solution treatment at 470℃ for 2h. the second heat treatment is Aging at 120.0℃ for 60.0 hours.,520.0
565,"陈康华, 刘允中, 刘红卫. 7075和2024铝合金的固溶组织与力学性能. 中国有色金属学报, 2000, 10(6): 819. DOI: 10. 3321/j. issn: 1004-0609. 2000. 06. 011. ",0.0,89.23,0.0,0.0,0.23,1.6,0.5,0.0,2.5,0.3,0.0,0.0,0.04,0.0,0.0,0.0,5.6,0.0,466,120,0,0,0,0,0.0,120,24.0,0,0.0,0,0.0,the first heat treatment is Solution treatment at 466℃ for 2h. the second heat treatment is Aging at 120.0℃ for 24.0 hours.,605.0
566,"陈康华, 刘允中, 刘红卫. 7075和2024铝合金的固溶组织与力学性能. 中国有色金属学报, 2000, 10(6): 819. DOI: 10. 3321/j. issn: 1004-0609. 2000. 06. 011. ",0.0,89.23,0.0,0.0,0.23,1.6,0.5,0.0,2.5,0.3,0.0,0.0,0.04,0.0,0.0,0.0,5.6,0.0,466,120,470,60,474,60,0.0,120,24.0,0,0.0,0,0.0,the first heat treatment is Solution treatment at 466℃ for 2h. the second heat treatment is Solution treatment at 470℃ for 1h. the third heat treatment is Solution treatment at 474℃ for 1h. the fourth heat treatment is Aging at 120.0℃ for 24.0 hours.,669.0
567,"陈康华, 刘红卫, 刘允中. 强化固溶对7055铝合金力学性能和断裂行为的影响. 中南工业大学学报（自然科学版）, 2000, 31(6): 528-531. DOI: 10. 3969/j. issn. 1672-7207. 2000. 06. 015. ",0.0,86.8,0.0,0.0,0.2,2.4,0.0,0.0,2.2,0.0,0.0,0.0,0.0,0.0,0.0,0.0,8.4,0.0,465,120,0,0,0,0,0.0,120,24.0,0,0.0,0,0.0,the first heat treatment is Solution treatment at 465℃ for 2h. the second heat treatment is Aging at 120.0℃ for 24.0 hours.,706.0
568,"陈康华, 刘红卫, 刘允中. 强化固溶对7055铝合金力学性能和断裂行为的影响. 中南工业大学学报（自然科学版）, 2000, 31(6): 528-531. DOI: 10. 3969/j. issn. 1672-7207. 2000. 06. 015. ",0.0,86.85,0.0,0.0,0.0,2.4,0.0,0.0,2.2,0.0,0.0,0.0,0.0,0.0,0.0,0.0,8.4,0.15,466,120,470,60,474,60,0.0,120,24.0,0,0.0,0,0.0,the first heat treatment is Solution treatment at 466℃ for 2h. the second heat treatment is Solution treatment at 470℃ for 1h. the third heat treatment is Solution treatment at 474℃ for 1h. the fourth heat treatment is Aging at 120.0℃ for 24.0 hours.,750.0
569,"陈康华, 方华婵, 齐雄伟, 等. 微量Yb对Al—Zn—Mg-Cu-Zr超高强铝合金的强韧化作用. 中南大学学报: 自然科学版, 2008, 39(4): 712-717. DOI: CNKI: SUN: ZNGD. 0. 2008-04-017. ",0.0,86.53999999999999,0.0,0.0,0.0,2.2,0.0,0.0,2.5,0.0,0.0,0.0,0.0,0.0,0.0,0.0,8.6,0.16,450,60,470,60,480,120,0.0,130,24.0,0,0.0,0,0.0,the first heat treatment is Solution treatment at 450℃ for 1h. the second heat treatment is Solution treatment at 470℃ for 1h. the third heat treatment is Solution treatment at 480℃ for 2h. the fourth heat treatment is Aging at 130.0℃ for 24.0 hours.,710.0
570,"陈康华, 方华婵, 齐雄伟, 等. 微量Yb对Al—Zn—Mg-Cu-Zr超高强铝合金的强韧化作用. 中南大学学报: 自然科学版, 2008, 39(4): 712-717. DOI: CNKI: SUN: ZNGD. 0. 2008-04-017. ",0.0,86.24,0.0,0.0,0.0,2.2,0.0,0.0,2.5,0.0,0.0,0.3,0.0,0.0,0.0,0.0,8.6,0.16,450,60,470,60,480,120,0.0,130,24.0,0,0.0,0,0.0,the first heat treatment is Solution treatment at 450℃ for 1h. the second heat treatment is Solution treatment at 470℃ for 1h. the third heat treatment is Solution treatment at 480℃ for 2h. the fourth heat treatment is Aging at 130.0℃ for 24.0 hours.,747.0
571,"陈康华, 方华婵, 陈祥. 复合添加Zr、Cr和Pr对Al-Zn-Mg-Cu合金组织和性能的影响. 中国有色金属学报, 2010, 2: 195-201. DOI: 10. 7666/d. y1915886. ",0.0,86.3,0.0,0.0,0.1,2.2,0.0,0.0,2.5,0.0,0.0,0.14,0.0,0.0,0.0,0.0,8.6,0.16,466,120,470,60,474,60,0.0,120,24.0,0,0.0,0,0.0,the first heat treatment is Solution treatment at 466℃ for 2h. the second heat treatment is Solution treatment at 470℃ for 1h. the third heat treatment is Solution treatment at 474℃ for 1h. the fourth heat treatment is Aging at 120.0℃ for 24.0 hours.,716.0
572,"陈康华, 方华婵, 陈祥. 复合添加Zr、Cr和Pr对Al-Zn-Mg-Cu合金组织和性能的影响. 中国有色金属学报, 2010, 2: 195-201. DOI: 10. 7666/d. y1915886. ",0.0,86.53999999999999,0.0,0.0,0.0,2.2,0.0,0.0,2.5,0.0,0.0,0.0,0.0,0.0,0.0,0.0,8.6,0.16,450,60,470,60,480,120,0.0,130,24.0,0,0.0,0,0.0,the first heat treatment is Solution treatment at 450℃ for 1h. the second heat treatment is Solution treatment at 470℃ for 1h. the third heat treatment is Solution treatment at 480℃ for 2h. the fourth heat treatment is Aging at 130.0℃ for 24.0 hours.,704.0
573,"陈康华, 方华婵, 陈祥. 复合添加Zr、Cr和Pr对Al-Zn-Mg-Cu合金组织和性能的影响. 中国有色金属学报, 2010, 2: 195-201. DOI: 10. 7666/d. y1915886. ",0.0,86.46,0.0,0.0,0.1,2.2,0.0,0.0,2.5,0.0,0.0,0.14,0.0,0.0,0.0,0.0,8.6,0.0,450,60,470,60,480,120,0.0,130,24.0,0,0.0,0,0.0,the first heat treatment is Solution treatment at 450℃ for 1h. the second heat treatment is Solution treatment at 470℃ for 1h. the third heat treatment is Solution treatment at 480℃ for 2h. the fourth heat treatment is Aging at 130.0℃ for 24.0 hours.,674.0
574,"陈康华, 黄兰萍. Effect of high-temperature pre-precipitation on microstructure and properties of 7055 aluminum alloy. 中国有色金属学会会刊（英文版）, 2003, 13(4): 750-754. DOI: 10. 1016/S1359-6462(03)00279-3",0.0,86.6,0.0,0.0,0.0,2.6,0.0,0.0,2.2,0.0,0.0,0.0,0.0,0.0,0.0,0.0,8.4,0.2,485,180,0,0,0,0,0.0,130,24.0,0,0.0,0,0.0,the first heat treatment is Solution treatment at 485℃ for 3h. the second heat treatment is Aging at 130.0℃ for 24.0 hours.,718.0
575,"曾周亮, 彭北山, 曾苏民, 等. 多级固溶处理对7055铝合金组织和性能的影响. 特种铸造及有色合金, 2009, 29(7): 672-674. DOI: 10. 3870/tzzz. 2009. 07. 028. ",0.0,87.4,0.0,0.0,0.04,2.3,0.0,0.0,2.0,0.0,0.0,0.0,0.0,0.0,0.06,0.0,8.1,0.1,455,10,470,20,485,20,0.0,135,16.0,190,0.2,0,0.0,the first heat treatment is Solution treatment at 455℃ for 10.0min. the second heat treatment is Solution treatment at 470℃ for 20.0min. the third heat treatment is Solution treatment at 485℃ for 20.0min. the fourth heat treatment is Aging at 135.0℃ for 16.0 hours.,710.0
576,"曾文锋. Al-Zn-Mg-Cu铝合金组织性能的研究. 江西理工大学, 2013. DOI: 10. 7666/d. D444584. ",0.0,87.82,0.0,0.0,0.0,2.12,0.0,0.0,1.78,0.0,0.0,0.0,0.0,0.0,0.0,0.0,8.15,0.13,450,120,470,60,0,0,0.0,125,20.0,0,0.0,0,0.0,the first heat treatment is Solution treatment at 450℃ for 2h. the second heat treatment is Solution treatment at 470℃ for 1h. the third heat treatment is Aging at 125.0℃ for 20.0 hours.,536.0
577,"曹振华, 孙巍, 荣伟, 等. 7075铝合金挤压型材时效工艺研究. 热处理技术与装备, 2014(4): 31-33. DOI: 10. 3969/j. issn. 1673-4971. 2014. 04. 009. ",0.0,90.23,0.0,0.0,0.22,1.5,0.16,0.0,2.4,0.0,0.0,0.0,0.07,0.0,0.02,0.0,5.4,0.0,470,60,0,0,0,0,0.0,120,24.0,0,0.0,0,0.0,the first heat treatment is Solution treatment at 470℃ for 1h. the second heat treatment is Aging at 120.0℃ for 24.0 hours.,621.0
578,"曹振华, 孙巍, 荣伟, 等. 7075铝合金挤压型材时效工艺研究. 热处理技术与装备, 2014(4): 31-33. DOI: 10. 3969/j. issn. 1673-4971. 2014. 04. 009. ",0.0,90.23,0.0,0.0,0.22,1.5,0.16,0.0,2.4,0.0,0.0,0.0,0.07,0.0,0.02,0.0,5.4,0.0,470,60,0,0,0,0,0.0,115,16.0,175,0.5,0,0.0,the first heat treatment is Solution treatment at 470℃ for 1h. the second heat treatment is Aging at 115.0℃ for 16.0 hours.,537.0
579,"曹振华, 孙巍, 荣伟, 等. 7075铝合金挤压型材时效工艺研究. 热处理技术与装备, 2014(4): 31-33. DOI: 10. 3969/j. issn. 1673-4971. 2014. 04. 009. ",0.0,90.23,0.0,0.0,0.22,1.5,0.16,0.0,2.4,0.0,0.0,0.0,0.07,0.0,0.02,0.0,5.4,0.0,470,60,0,0,0,0,0.0,120,24.0,180,0.3,120,24.0,the first heat treatment is Solution treatment at 470℃ for 1h. the second heat treatment is Aging at 120.0℃ for 24.0 hours.,593.0
580,"Zhao Y L, Yang Z Q, Zhang Z, et al. Double-peak age strengthening of cold-worked 2024 aluminum alloy. Acta Materialia, 2013, 61(5): 1624–1638. DOI: 10. 1016/j. actamat. 2012. 11. 039. ",0.0,92.25,0.0,0.0,0.0,4.4,0.5,0.0,1.5,0.45,0.0,0.0,0.5,0.0,0.15,0.0,0.25,0.0,505,360,0,0,0,0,30.0,180,12.0,0,0.0,0,0.0,the first heat treatment is Solution treatment at 505℃ for 6h. the second heat treatment is Cold rolling at 20℃ with 30.0% reduction. the third heat treatment is Aging at 180.0℃ for 12.0 hours.,563.0
581,"Zhao Q, Liu Z, Huang T, et al. Enhanced fracture toughness in an annealed Al-Cu-Mg alloy by increasing Goss/Brass texture ratio. Materials Characterization, 2016, 119: 47-54. DOI: 10. 1016/j. matchar. 2016. 07. 015. ",0.0,93.74,0.0,0.0,0.0,4.0,0.11,0.0,1.6,0.5,0.0,0.0,0.05,0.0,0.0,0.0,0.0,0.0,0,0,0,0,0,0,12.0,0,0.0,0,0.0,0,0.0,the first heat treatment is Solution treatment at 0℃ for 0h. the second heat treatment is Cold rolling at 20℃ with 12.0% reduction.,340.7
582,"ZHANG, Wei, XING, Yuan, JIA, Zhi-hong, 等. Effect of minor Sc and Zr addition on microstructure and properties of ultra-high strength aluminum alloy. Transactions of Nonferrous Metals Society of China, 2014, 24(12): 3866-3871. DOI: 10. 1016/S1003-6326(14)63544-5. ",0.0,85.46,0.0,0.0,0.0,2.42,0.24,0.0,2.88,0.0,0.0,0.05,0.07,0.0,0.0,0.0,8.72,0.16,445,120,465,120,0,0,0.0,120,24.0,0,0.0,0,0.0,the first heat treatment is Solution treatment at 445℃ for 2h. the second heat treatment is Solution treatment at 465℃ for 2h. the third heat treatment is Aging at 120.0℃ for 24.0 hours.,790.0
583,"ZHANG, Wei, XING, Yuan, JIA, Zhi-hong, 等. Effect of minor Sc and Zr addition on microstructure and properties of ultra-high strength aluminum alloy. Transactions of Nonferrous Metals Society of China, 2014, 24(12): 3866-3871. DOI: 10. 1016/S1003-6326(14)63544-5. ",0.0,86.07,0.0,0.0,0.0,2.3,0.15,0.0,2.85,0.0,0.0,0.15,0.06,0.0,0.0,0.0,8.29,0.13,445,120,465,120,0,0,0.0,120,24.0,0,0.0,0,0.0,the first heat treatment is Solution treatment at 445℃ for 2h. the second heat treatment is Solution treatment at 465℃ for 2h. the third heat treatment is Aging at 120.0℃ for 24.0 hours.,750.0
584,"ZHANG, Wei, XING, Yuan, JIA, Zhi-hong, 等. Effect of minor Sc and Zr addition on microstructure and properties of ultra-high strength aluminum alloy. Transactions of Nonferrous Metals Society of China, 2014, 24(12): 3866-3871. DOI: 10. 1016/S1003-6326(14)63544-5. ",0.0,86.18,0.0,0.0,0.0,2.3,0.12,0.0,2.78,0.0,0.0,0.0,0.06,0.0,0.0,0.0,8.56,0.0,445,120,465,120,0,0,0.0,120,24.0,0,0.0,0,0.0,the first heat treatment is Solution treatment at 445℃ for 2h. the second heat treatment is Solution treatment at 465℃ for 2h. the third heat treatment is Aging at 120.0℃ for 24.0 hours.,618.0
585,"Zeren M. Effect of copper and silicon content on mechanical properties in Al–Cu–Si–Mg alloys. Journal of Materials Processing Technology, 2005, 169(2): 292-298. DOI: 10. 1016/j. jmatprotec. 2005. 03. 009. ",0.0,92.24,0.0,0.0,0.0,6.01,0.38,0.0,0.97,0.0,0.0,0.0,0.4,0.0,0.0,0.0,0.0,0.0,490,240,0,0,0,0,0.0,180,115.0,0,0.0,0,0.0,the first heat treatment is Solution treatment at 490℃ for 4h. the second heat treatment is Aging at 180.0℃ for 115.0 hours.,402.0
586,"Zeren M. Effect of copper and silicon content on mechanical properties in Al–Cu–Si–Mg alloys. Journal of Materials Processing Technology, 2005, 169(2): 292-298. DOI: 10. 1016/j. jmatprotec. 2005. 03. 009. ",0.0,93.68,0.0,0.0,0.0,4.45,0.4,0.0,1.06,0.0,0.0,0.0,0.41,0.0,0.0,0.0,0.0,0.0,490,240,0,0,0,0,0.0,180,115.0,0,0.0,0,0.0,the first heat treatment is Solution treatment at 490℃ for 4h. the second heat treatment is Aging at 180.0℃ for 115.0 hours.,360.0
587,"Zeren M. Effect of copper and silicon content on mechanical properties in Al–Cu–Si–Mg alloys. Journal of Materials Processing Technology, 2005, 169(2): 292-298. DOI: 10. 1016/j. jmatprotec. 2005. 03. 009. ",0.0,95.29,0.0,0.0,0.0,3.02,0.27,0.0,1.04,0.0,0.0,0.0,0.38,0.0,0.0,0.0,0.0,0.0,490,240,0,0,0,0,0.0,180,115.0,0,0.0,0,0.0,the first heat treatment is Solution treatment at 490℃ for 4h. the second heat treatment is Aging at 180.0℃ for 115.0 hours.,290.0
588,"Zeren M. Effect of copper and silicon content on mechanical properties in Al–Cu–Si–Mg alloys. Journal of Materials Processing Technology, 2005, 169(2): 292-298. DOI: 10. 1016/j. jmatprotec. 2005. 03. 009. ",0.0,97.11,0.0,0.0,0.0,1.04,0.33,0.0,0.98,0.0,0.0,0.0,0.54,0.0,0.0,0.0,0.0,0.0,490,240,0,0,0,0,0.0,180,115.0,0,0.0,0,0.0,the first heat treatment is Solution treatment at 490℃ for 4h. the second heat treatment is Aging at 180.0℃ for 115.0 hours.,152.0
589,"Yuan B, Guo M, Wu Y, et al. Influence of treatment pathways on the precipitation behaviors of Al-Mg-Si-Cu-(Zn)-Mn alloys. Journal of Alloys and Compounds, 2019, 797: 26-38. DOI: 10. 1016/j. jallcom. 2019. 05. 055. ",0.0,95.0,0.0,0.0,0.0,0.2,0.0,0.0,0.8,0.1,0.0,0.0,0.9,0.0,0.0,0.0,3.0,0.0,555,2,0,0,0,0,0.0,185,0.0,0,0.0,0,0.0,the first heat treatment is Solution treatment at 555℃ for 2.0min.,369.0
590,"Yuan B, Guo M, Wu Y, et al. Influence of treatment pathways on the precipitation behaviors of Al-Mg-Si-Cu-(Zn)-Mn alloys. Journal of Alloys and Compounds, 2019, 797: 26-38. DOI: 10. 1016/j. jallcom. 2019. 05. 055. ",0.0,98.0,0.0,0.0,0.0,0.2,0.0,0.0,0.8,0.1,0.0,0.0,0.9,0.0,0.0,0.0,0.0,0.0,555,2,0,0,0,0,0.0,185,0.0,0,0.0,0,0.0,the first heat treatment is Solution treatment at 555℃ for 2.0min.,361.0
591,"Yong-Dong H E, Xin-Ming Z, Jiang-Hai Y. Effect of minor Sc and Zr on microstructure and mechanical properties of Al-Zn-Mg-Cu alloy. 中国有色金属学会会刊: 英文版, 2006, 16(5): 1228-1235. DOI: 10. 1016/S1003-6326(06)60406-8. ",0.0,87.12,0.0,0.0,0.0,2.3,0.0,0.0,2.13,0.0,0.0,,0.0,0.0,0.0,0.0,8.27,0.18,470,120,480,60,0,0,0.0,120,24.0,0,0.0,0,0.0,the first heat treatment is Solution treatment at 470℃ for 2h. the second heat treatment is Solution treatment at 480℃ for 1h. the third heat treatment is Aging at 120.0℃ for 24.0 hours.,685.07
592,"Yong-Dong H E, Xin-Ming Z, Jiang-Hai Y. Effect of minor Sc and Zr on microstructure and mechanical properties of Al-Zn-Mg-Cu alloy. 中国有色金属学会会刊: 英文版, 2006, 16(5): 1228-1235. DOI: 10. 1016/S1003-6326(06)60406-8. ",0.0,86.91,0.0,0.0,0.0,2.35,0.0,0.0,2.17,0.0,0.0,0.2,0.0,0.0,0.0,0.0,8.19,0.18,470,120,480,60,0,0,0.0,120,24.0,0,0.0,0,0.0,the first heat treatment is Solution treatment at 470℃ for 2h. the second heat treatment is Solution treatment at 480℃ for 1h. the third heat treatment is Aging at 120.0℃ for 24.0 hours.,671.63
593,"Yong-Dong H E, Xin-Ming Z, Jiang-Hai Y. Effect of minor Sc and Zr on microstructure and mechanical properties of Al-Zn-Mg-Cu alloy. 中国有色金属学会会刊: 英文版, 2006, 16(5): 1228-1235. DOI: 10. 1016/S1003-6326(06)60406-8. ",0.0,87.07,0.0,0.0,0.0,2.27,0.0,0.0,2.08,0.0,0.0,0.15,0.0,0.0,0.0,0.0,8.25,0.18,470,120,480,60,0,0,0.0,120,24.0,0,0.0,0,0.0,the first heat treatment is Solution treatment at 470℃ for 2h. the second heat treatment is Solution treatment at 480℃ for 1h. the third heat treatment is Aging at 120.0℃ for 24.0 hours.,667.4
594,"Yong-Dong H E, Xin-Ming Z, Jiang-Hai Y. Effect of minor Sc and Zr on microstructure and mechanical properties of Al-Zn-Mg-Cu alloy. 中国有色金属学会会刊: 英文版, 2006, 16(5): 1228-1235. DOI: 10. 1016/S1003-6326(06)60406-8. ",0.0,87.16,0.0,0.0,0.0,2.21,0.0,0.0,2.1,0.0,0.0,0.1,0.0,0.0,0.0,0.0,8.25,0.18,470,120,480,60,0,0,0.0,120,24.0,0,0.0,0,0.0,the first heat treatment is Solution treatment at 470℃ for 2h. the second heat treatment is Solution treatment at 480℃ for 1h. the third heat treatment is Aging at 120.0℃ for 24.0 hours.,651.35
595,"Yong-Dong H E, Xin-Ming Z, Jiang-Hai Y. Effect of minor Sc and Zr on microstructure and mechanical properties of Al-Zn-Mg-Cu alloy. 中国有色金属学会会刊: 英文版, 2006, 16(5): 1228-1235. DOI: 10. 1016/S1003-6326(06)60406-8. ",0.0,87.15,0.0,0.0,0.0,2.29,0.0,0.0,2.15,0.0,0.0,0.18,0.0,0.0,0.0,0.0,8.23,0.0,470,120,480,60,0,0,0.0,120,24.0,0,0.0,0,0.0,the first heat treatment is Solution treatment at 470℃ for 2h. the second heat treatment is Solution treatment at 480℃ for 1h. the third heat treatment is Aging at 120.0℃ for 24.0 hours.,622.5
596,"Yong-Dong H E, Xin-Ming Z, Jiang-Hai Y. Effect of minor Sc and Zr on microstructure and mechanical properties of Al-Zn-Mg-Cu alloy. 中国有色金属学会会刊: 英文版, 2006, 16(5): 1228-1235. DOI: 10. 1016/S1003-6326(06)60406-8. ",0.0,87.3,0.0,0.0,0.0,2.37,0.0,0.0,2.11,0.0,0.0,,0.0,0.0,0.0,0.0,8.22,0.0,470,120,480,60,0,0,0.0,120,24.0,0,0.0,0,0.0,the first heat treatment is Solution treatment at 470℃ for 2h. the second heat treatment is Solution treatment at 480℃ for 1h. the third heat treatment is Aging at 120.0℃ for 24.0 hours.,522.8
597,"Xu X, Mao Q, Jiang Z, et al. Effect of multi-stage solution and aging process on microstructure and properties of Al-11. 2Zn-3. 0Mg-1. 3Cu-0. 2Zr aluminum alloy extrusion. Materials Letters, 2019, 254: 375-378. DOI: 10. 1016/j. matlet. 2019. 07. 082. ",0.0,84.3,0.0,0.0,0.0,1.3,0.0,0.0,3.0,0.0,0.0,0.0,0.0,0.0,0.0,0.0,11.2,0.2,460,120,470,120,480,120,0.0,121,5.0,153,16.0,0,0.0,the first heat treatment is Solution treatment at 460℃ for 2h. the second heat treatment is Solution treatment at 470℃ for 2h. the third heat treatment is Solution treatment at 480℃ for 2h. the fourth heat treatment is Aging at 121.0℃ for 5.0 hours.,828.0
598,"Xiangdong W, Qinglin P, Lili L, et al. Characterization of hot extrusion and heat treatment on mechanical properties in a spray formed ultra-high strength Al-Zn-Mg-Cu alloy. Materials Characterization, 2018, 144: 131-140. DOI: 10. 1016/j. matchar. 2018. 07. 012. ",0.0,87.392,0.0,0.0,0.0,2.42,0.096,0.0,1.98,0.0,0.0,0.0,0.082,0.0,0.0,0.0,7.91,0.12,475,60,0,0,0,0,8.65,120,24.0,0,0.0,0,0.0,the first heat treatment is Solution treatment at 475℃ for 1h. the second heat treatment is Cold rolling at 20℃ with 8.65% reduction. the third heat treatment is Aging at 120.0℃ for 24.0 hours.,732.0
599,"Xiangdong W, Qinglin P, Lili L, et al. Characterization of hot extrusion and heat treatment on mechanical properties in a spray formed ultra-high strength Al-Zn-Mg-Cu alloy. Materials Characterization, 2018, 144: 131-140. DOI: 10. 1016/j. matchar. 2018. 07. 012. ",0.0,87.392,0.0,0.0,0.0,2.42,0.096,0.0,1.98,0.0,0.0,0.0,0.082,0.0,0.0,0.0,7.91,0.12,475,60,0,0,0,0,8.65,120,8.0,150,16.0,0,0.0,the first heat treatment is Solution treatment at 475℃ for 1h. the second heat treatment is Cold rolling at 20℃ with 8.65% reduction. the third heat treatment is Aging at 120.0℃ for 8.0 hours.,704.0
600,"Xiangdong W, Qinglin P, Lili L, et al. Characterization of hot extrusion and heat treatment on mechanical properties in a spray formed ultra-high strength Al-Zn-Mg-Cu alloy. Materials Characterization, 2018, 144: 131-140. DOI: 10. 1016/j. matchar. 2018. 07. 012. ",0.0,87.392,0.0,0.0,0.0,2.42,0.096,0.0,1.98,0.0,0.0,0.0,0.082,0.0,0.0,0.0,7.91,0.12,475,60,0,0,0,0,8.65,120,24.0,160,0.5,120,24.0,the first heat treatment is Solution treatment at 475℃ for 1h. the second heat treatment is Cold rolling at 20℃ with 8.65% reduction. the third heat treatment is Aging at 120.0℃ for 24.0 hours.,625.0
601,"Weiliang Zhang, Xinfeng Chen, Bochen Zhuo, Peijie Li, Liangju He, Effect of strain rate and temperature on dynamic mechanical behavior and microstructure evolution of ultra-high strength aluminum alloy, Materials Science and Engineering: A, 2018, 730: 336-344. DOI: 10. 1016/j. msea. 2018. 06. 018. ",0.0,87.149,0.0,0.0,0.0,2.015,0.082,0.0,1.77,0.008,0.0,0.06,0.041,0.0,0.027,0.0,8.73,0.118,470,60,0,0,0,0,0.0,120,24.0,0,0.0,0,0.0,the first heat treatment is Solution treatment at 470℃ for 1h. the second heat treatment is Aging at 120.0℃ for 24.0 hours.,732.0
602,"Wei B C, Chen C Q, Huang Z, et al. Aging behavior of Li containing Al-Zn-Mg-Cu alloys. Materials Science and Engineering A, 2000, 280(1): 161-167. DOI: 10. 1016/S0921-5093(99)00684-X. ",0.0,91.38,0.0,0.0,0.0,1.02,0.02,2.12,1.43,0.33,0.0,0.0,0.02,0.0,0.0,0.0,3.56,0.12,525,30,0,0,0,0,0.0,0,0.0,0,0.0,0,0.0,the first heat treatment is Solution treatment at 525℃ for 30.0min.,599.0
603,"Wei B C, Chen C Q, Huang Z, et al. Aging behavior of Li containing Al-Zn-Mg-Cu alloys. Materials Science and Engineering A, 2000, 280(1): 161-167. DOI: 10. 1016/S0921-5093(99)00684-X. ",0.0,92.41,0.0,0.0,0.0,0.98,0.02,1.81,1.45,0.32,0.0,0.0,0.02,0.0,0.0,0.0,2.88,0.11,525,30,0,0,0,0,0.0,0,0.0,0,0.0,0,0.0,the first heat treatment is Solution treatment at 525℃ for 30.0min.,458.0
604,"Wei B C, Chen C Q, Huang Z, et al. Aging behavior of Li containing Al-Zn-Mg-Cu alloys. Materials Science and Engineering A, 2000, 280(1): 161-167. DOI: 10. 1016/S0921-5093(99)00684-X. ",0.0,92.95,0.0,0.0,0.0,1.02,0.02,0.0,1.62,0.31,0.0,0.0,0.02,0.0,0.0,0.0,3.94,0.12,525,30,0,0,0,0,0.0,0,0.0,0,0.0,0,0.0,the first heat treatment is Solution treatment at 525℃ for 30.0min.,398.0
605,"Wang, H., Yi, Y. & Huang, S. Microstructure Evolution and Mechanical Properties of 2219 Al Alloy During Aging Treatment.  J. of Materi Eng and Perform 26, 1475–1482 (2017). https: //doi. org/10. 1007/s11665-017-2621-y",0.0,92.6,0.0,0.0,0.0,6.6,0.1,0.0,0.03,0.29,0.0,0.0,0.1,0.0,0.05,0.08,0.0,0.15,535,90,0,0,0,0,0.0,0,0.0,0,0.0,0,0.0,the first heat treatment is Solution treatment at 535℃ for 90.0min.,324.5
606,"Wang, H., Yi, Y. & Huang, S. Microstructure Evolution and Mechanical Properties of 2219 Al Alloy During Aging Treatment.  J. of Materi Eng and Perform 26, 1475–1482 (2017). https: //doi. org/10. 1007/s11665-017-2621-y",0.0,92.6,0.0,0.0,0.0,6.6,0.1,0.0,0.03,0.29,0.0,0.0,0.1,0.0,0.05,0.08,0.0,0.15,535,90,0,0,0,0,0.0,165,24.0,0,0.0,0,0.0,the first heat treatment is Solution treatment at 535℃ for 90.0min. the second heat treatment is Aging at 165.0℃ for 24.0 hours.,411.8
607,"Tian S, Li J, Zhang J, et al. Effect of Zr and Sc on microstructure and properties of 7136 aluminum alloy. Journal of Materials Research and Technology, 2019, 8(5): 4130-4140. DOI: 10. 1016/j. jmrt. 2019. 07. 022. ",0.0,85.84,0.0,0.0,0.0,2.08,0.0,0.0,2.19,0.03,0.0,0.2,0.0,0.0,0.11,0.0,9.4,0.15,475,120,0,0,0,0,0.0,120,24.0,0,0.0,0,0.0,the first heat treatment is Solution treatment at 475℃ for 2h. the second heat treatment is Aging at 120.0℃ for 24.0 hours.,753.44
608,"Tian S, Li J, Zhang J, et al. Effect of Zr and Sc on microstructure and properties of 7136 aluminum alloy. Journal of Materials Research and Technology, 2019, 8(5): 4130-4140. DOI: 10. 1016/j. jmrt. 2019. 07. 022. ",0.0,86.1,0.0,0.0,0.0,2.09,0.0,0.0,2.16,0.03,0.0,0.0,0.0,0.0,0.07,0.0,9.4,0.15,475,120,0,0,0,0,0.0,120,24.0,0,0.0,0,0.0,the first heat treatment is Solution treatment at 475℃ for 2h. the second heat treatment is Aging at 120.0℃ for 24.0 hours.,717.8
609,"Shu W X, Hou L G, Zhang C, et al. Tailored Mg and Cu contents affecting the microstructures and mechanical properties of high-strength Al–Zn–Mg–Cu alloys. Materials Science & Engineering A, 2016, 657: 269-283. DOI: 10. 1016/j. msea. 2016. 01. 039. ",0.0,86.33,0.0,0.0,0.0,2.5,0.0,0.0,2.5,0.0,0.0,0.0,0.0,0.0,0.0,0.0,8.67,0.0,475,60,0,0,0,0,0.0,120,6.0,160,8.0,0,0.0,the first heat treatment is Solution treatment at 475℃ for 1h. the second heat treatment is Aging at 120.0℃ for 6.0 hours.,641.0
610,"Shu W X, Hou L G, Zhang C, et al. Tailored Mg and Cu contents affecting the microstructures and mechanical properties of high-strength Al–Zn–Mg–Cu alloys. Materials Science & Engineering A, 2016, 657: 269-283. DOI: 10. 1016/j. msea. 2016. 01. 039. ",0.0,86.45,0.0,0.0,0.0,2.47,0.0,0.0,2.47,0.0,0.0,0.0,0.0,0.0,0.0,0.0,8.61,0.0,475,60,0,0,0,0,0.0,120,6.0,160,8.0,0,0.0,the first heat treatment is Solution treatment at 475℃ for 1h. the second heat treatment is Aging at 120.0℃ for 6.0 hours.,638.0
611,"Shu W X, Hou L G, Zhang C, et al. Tailored Mg and Cu contents affecting the microstructures and mechanical properties of high-strength Al–Zn–Mg–Cu alloys. Materials Science & Engineering A, 2016, 657: 269-283. DOI: 10. 1016/j. msea. 2016. 01. 039. ",0.0,86.39,0.0,0.0,0.0,2.52,0.0,0.0,2.52,0.0,0.0,0.0,0.0,0.0,0.0,0.0,8.57,0.0,475,60,0,0,0,0,0.0,120,6.0,160,8.0,0,0.0,the first heat treatment is Solution treatment at 475℃ for 1h. the second heat treatment is Aging at 120.0℃ for 6.0 hours.,616.0
612,"Shu W X, Hou L G, Zhang C, et al. Tailored Mg and Cu contents affecting the microstructures and mechanical properties of high-strength Al–Zn–Mg–Cu alloys. Materials Science & Engineering A, 2016, 657: 269-283. DOI: 10. 1016/j. msea. 2016. 01. 039. ",0.0,87.41,0.0,0.0,0.0,2.0,0.0,0.0,2.0,0.0,0.0,0.0,0.0,0.0,0.0,0.0,8.59,0.0,475,60,0,0,0,0,0.0,120,6.0,160,8.0,0,0.0,the first heat treatment is Solution treatment at 475℃ for 1h. the second heat treatment is Aging at 120.0℃ for 6.0 hours.,611.0
613,"Shu W X, Hou L G, Zhang C, et al. Tailored Mg and Cu contents affecting the microstructures and mechanical properties of high-strength Al–Zn–Mg–Cu alloys. Materials Science & Engineering A, 2016, 657: 269-283. DOI: 10. 1016/j. msea. 2016. 01. 039. ",0.0,87.42,0.0,0.0,0.0,1.97,0.0,0.0,1.97,0.0,0.0,0.0,0.0,0.0,0.0,0.0,8.64,0.0,475,60,0,0,0,0,0.0,120,6.0,160,8.0,0,0.0,the first heat treatment is Solution treatment at 475℃ for 1h. the second heat treatment is Aging at 120.0℃ for 6.0 hours.,595.0
614,"Shu W X, Hou L G, Zhang C, et al. Tailored Mg and Cu contents affecting the microstructures and mechanical properties of high-strength Al–Zn–Mg–Cu alloys. Materials Science & Engineering A, 2016, 657: 269-283. DOI: 10. 1016/j. msea. 2016. 01. 039. ",0.0,87.12,0.0,0.0,0.0,2.06,0.0,0.0,2.06,0.0,0.0,0.0,0.0,0.0,0.0,0.0,8.76,0.0,475,60,0,0,0,0,0.0,120,6.0,160,8.0,0,0.0,the first heat treatment is Solution treatment at 475℃ for 1h. the second heat treatment is Aging at 120.0℃ for 6.0 hours.,594.0
615,"Shu W X, Hou L G, Zhang C, et al. Tailored Mg and Cu contents affecting the microstructures and mechanical properties of high-strength Al–Zn–Mg–Cu alloys. Materials Science & Engineering A, 2016, 657: 269-283. DOI: 10. 1016/j. msea. 2016. 01. 039. ",0.0,88.45,0.0,0.0,0.0,1.41,0.0,0.0,1.41,0.0,0.0,0.0,0.0,0.0,0.0,0.0,8.73,0.0,475,60,0,0,0,0,0.0,120,6.0,160,8.0,0,0.0,the first heat treatment is Solution treatment at 475℃ for 1h. the second heat treatment is Aging at 120.0℃ for 6.0 hours.,573.0
616,"Shu W X, Hou L G, Zhang C, et al. Tailored Mg and Cu contents affecting the microstructures and mechanical properties of high-strength Al–Zn–Mg–Cu alloys. Materials Science & Engineering A, 2016, 657: 269-283. DOI: 10. 1016/j. msea. 2016. 01. 039. ",0.0,88.26,0.0,0.0,0.0,1.5,0.0,0.0,1.5,0.0,0.0,0.0,0.0,0.0,0.0,0.0,8.74,0.0,475,60,0,0,0,0,0.0,120,6.0,160,8.0,0,0.0,the first heat treatment is Solution treatment at 475℃ for 1h. the second heat treatment is Aging at 120.0℃ for 6.0 hours.,566.0
617,"Shu W X, Hou L G, Zhang C, et al. Tailored Mg and Cu contents affecting the microstructures and mechanical properties of high-strength Al–Zn–Mg–Cu alloys. Materials Science & Engineering A, 2016, 657: 269-283. DOI: 10. 1016/j. msea. 2016. 01. 039. ",0.0,88.53999999999999,0.0,0.0,0.0,1.47,0.0,0.0,1.47,0.0,0.0,0.0,0.0,0.0,0.0,0.0,8.52,0.0,475,60,0,0,0,0,0.0,120,6.0,160,8.0,0,0.0,the first heat treatment is Solution treatment at 475℃ for 1h. the second heat treatment is Aging at 120.0℃ for 6.0 hours.,560.0
618,"Shu W X, Hou L G, Zhang C, et al. Tailored Mg and Cu contents affecting the microstructures and mechanical properties of high-strength Al–Zn–Mg–Cu alloys. Materials Science & Engineering A, 2016, 657: 269-283. DOI: 10. 1016/j. msea. 2016. 01. 039. ",0.0,88.6,0.0,0.0,0.0,1.41,0.0,0.0,1.41,0.0,0.0,0.0,0.0,0.0,0.0,0.0,8.58,0.0,475,60,0,0,0,0,0.0,120,6.0,160,8.0,0,0.0,the first heat treatment is Solution treatment at 475℃ for 1h. the second heat treatment is Aging at 120.0℃ for 6.0 hours.,529.0
619,"Shin J, Kim T, Kim D E, et al. Castability and mechanical properties of new 7xxx aluminum alloys for automotive chassis/body applications. Journal of Alloys and Compounds, 2016, 698: 577-590. DOI: 10. 1016/j. jallcom. 2016. 12. 269. ",0.0,92.3,0.0,0.0,0.0,0.0,0.0,0.0,1.5,0.0,0.1,0.0,0.0,0.0,0.0,0.0,6.0,0.1,0,0,0,0,0,0,0.0,0,0.0,0,0.0,0,0.0,the first heat treatment is Solution treatment at 0℃ for 0h.,385.0
620,"Shin J, Kim T, Kim D E, et al. Castability and mechanical properties of new 7xxx aluminum alloys for automotive chassis/body applications. Journal of Alloys and Compounds, 2016, 698: 577-590. DOI: 10. 1016/j. jallcom. 2016. 12. 269. ",0.0,92.5,0.0,0.0,0.0,0.0,0.0,0.0,1.3,0.0,0.1,0.0,0.0,0.0,0.0,0.0,6.0,0.1,0,0,0,0,0,0,0.0,0,0.0,0,0.0,0,0.0,the first heat treatment is Solution treatment at 0℃ for 0h.,364.0
621,"Shin J, Kim T, Kim D E, et al. Castability and mechanical properties of new 7xxx aluminum alloys for automotive chassis/body applications. Journal of Alloys and Compounds, 2016, 698: 577-590. DOI: 10. 1016/j. jallcom. 2016. 12. 269. ",0.0,92.7,0.0,0.0,0.0,0.0,0.0,0.0,1.1,0.0,0.1,0.0,0.0,0.0,0.0,0.0,6.0,0.1,0,0,0,0,0,0,0.0,0,0.0,0,0.0,0,0.0,the first heat treatment is Solution treatment at 0℃ for 0h.,290.0
622,"Shin J, Kim T, Kim D E, et al. Castability and mechanical properties of new 7xxx aluminum alloys for automotive chassis/body applications. Journal of Alloys and Compounds, 2016, 698: 577-590. DOI: 10. 1016/j. jallcom. 2016. 12. 269. ",0.0,91.5,0.0,0.0,0.0,0.0,0.0,0.0,2.3,0.0,0.1,0.0,0.0,0.0,0.0,0.0,6.0,0.1,0,0,0,0,0,0,0.0,0,0.0,0,0.0,0,0.0,the first heat treatment is Solution treatment at 0℃ for 0h.,406.0
623,"Shin J, Kim T, Kim D E, et al. Castability and mechanical properties of new 7xxx aluminum alloys for automotive chassis/body applications. Journal of Alloys and Compounds, 2016, 698: 577-590. DOI: 10. 1016/j. jallcom. 2016. 12. 269. ",0.0,91.9,0.0,0.0,0.0,0.0,0.0,0.0,1.9,0.0,0.1,0.0,0.0,0.0,0.0,0.0,6.0,0.1,0,0,0,0,0,0,0.0,0,0.0,0,0.0,0,0.0,the first heat treatment is Solution treatment at 0℃ for 0h.,381.0
624,"Shengdan, Liu, Qun, et al. Effect of quench-induced precipitation on microstructure and mechanical properties of 7085 aluminum alloy. Materials & Design, 2017, 132: 199-128. DOI: 10. 1016/j. matdes. 2017. 06. 054. ",0.0,89.2,0.0,0.0,0.0,1.67,0.0,0.0,1.58,0.0,0.0,0.0,0.0,0.0,0.0,0.0,7.46,0.09,470,15,0,0,0,0,0.0,0,0.0,0,0.0,0,0.0,the first heat treatment is Solution treatment at 470℃ for 15.0min.,577.0
625,"Sharma V M J, Kumar K S, Rao B N, et al. Effect of microstructure and strength on the fracture behavior of AA2219 alloy. Materials Science and Engineering A, 2009, 502(1-2): 45-53. DOI: 10. 1016/j. msea. 2008. 11. 024. ",0.0,93.3,0.0,0.0,0.0,5.9,0.17,0.0,0.01,0.31,0.0,0.0,0.07,0.0,0.08,0.0,0.05,0.11,535,120,0,0,0,0,0.0,130,120.0,0,0.0,0,0.0,the first heat treatment is Solution treatment at 535℃ for 2h. the second heat treatment is Aging at 130.0℃ for 120.0 hours.,197.8
626,"S. P. Yuan and G. Liu and R. H. Wang and G. -J. Zhang and X. Pu and J. Sun and K. -H. Chen. Effect of precipitate morphology evolution on the strength–toughness relationship in Al–Mg–Si alloys. Scripta Materialia, 2009, 60(12): 1109-1112.. DOI: 10. 1016/j. scriptamat. 2009. 02. 047. ",0.0,97.84,0.0,0.0,0.22,0.25,0.0,0.0,1.12,0.0,0.0,0.0,0.57,0.0,0.0,0.0,0.0,0.0,430,20,0,0,0,0,0.0,100,0.333333333,200,5.0,0,0.0,the first heat treatment is Solution treatment at 430℃ for 20.0min. the second heat treatment is Aging at 100.0℃ for 0.333333333 hours.,228.0
