Repository: Jack-Liu0227/BERT_ML

# BERT_ML: Alloy Property Prediction Benchmark & Experiment Suite

[中文说明](./README.zh-CN.md)

BERT_ML is a modular, reproducible research benchmark for predicting mechanical properties of multi-component alloys across both In-Distribution (I.I.D.) and Out-of-Distribution (OOD) regimes. The repository integrates traditional tabular machine learning, deep neural networks, multimodal materials language model embeddings (SciBERT, SteelBERT, MatSciBERT), Tabular Prior-data Fitted Networks (TabPFN v2), and LLM-based property predictors (LLMProp).

---

File: datasets/Al_Alloys/aluminum.csv (part 7 of 9)
ID,References,Ag(wt%),Al(wt%),Be(wt%),Ce(wt%),Cr(wt%),Cu(wt%),Fe(wt%),Li(wt%),Mg(wt%),Mn(wt%),Ni(wt%),Re(wt%),Si(wt%),Sn(wt%),Ti(wt%),V(wt%),Zn(wt%),Zr(wt%),ST1,TIME1,ST2,TIME2,ST3,TIME3,Cold_Deformation_percent,First_Aging_Temp_C,First_Aging_Time_h,Second_Aging_Temp_C,Second_Aging_Time_h,Third_Aging_Temp_C,Third_Aging_Time_h,Processing_Description,UTS(MPa)
627,Role of Mn-dispersoid in the fracture toughness enhancement of Al-Zn-Mg-(Mn) alloys. DOI: 10. 1007/BF03055326,0.0,91.95,0.0,0.0,0.0,0.0,0.0,0.0,2.8,0.8,0.0,0.0,0.0,0.0,0.0,0.0,4.3,0.15,465,90,0,0,0,0,20.0,97,8.0,140,10.0,0,0.0,the first heat treatment is Solution treatment at 465℃ for 90.0min. the second heat treatment is Cold rolling at 20℃ with 20.0% reduction. the third heat treatment is Aging at 97.0℃ for 8.0 hours.,545.0
628,Role of Mn-dispersoid in the fracture toughness enhancement of Al-Zn-Mg-(Mn) alloys. DOI: 10. 1007/BF03055326,0.0,91.75,0.0,0.0,0.0,0.0,0.0,0.0,2.8,1.0,0.0,0.0,0.0,0.0,0.0,0.0,4.3,0.15,465,90,0,0,0,0,20.0,97,8.0,140,10.0,0,0.0,the first heat treatment is Solution treatment at 465℃ for 90.0min. the second heat treatment is Cold rolling at 20℃ with 20.0% reduction. the third heat treatment is Aging at 97.0℃ for 8.0 hours.,541.0
629,Role of Mn-dispersoid in the fracture toughness enhancement of Al-Zn-Mg-(Mn) alloys. DOI: 10. 1007/BF03055326,0.0,92.95,0.0,0.0,0.0,0.0,0.0,0.0,2.6,0.3,0.0,0.0,0.0,0.0,0.0,0.0,4.0,0.15,465,90,0,0,0,0,20.0,97,8.0,140,10.0,0,0.0,the first heat treatment is Solution treatment at 465℃ for 90.0min. the second heat treatment is Cold rolling at 20℃ with 20.0% reduction. the third heat treatment is Aging at 97.0℃ for 8.0 hours.,497.0
630,Role of Mn-dispersoid in the fracture toughness enhancement of Al-Zn-Mg-(Mn) alloys. DOI: 10. 1007/BF03055326,0.0,93.25,0.0,0.0,0.0,0.0,0.0,0.0,2.6,0.0,0.0,0.0,0.0,0.0,0.0,0.0,4.0,0.15,465,90,0,0,0,0,20.0,97,8.0,140,10.0,0,0.0,the first heat treatment is Solution treatment at 465℃ for 90.0min. the second heat treatment is Cold rolling at 20℃ with 20.0% reduction. the third heat treatment is Aging at 97.0℃ for 8.0 hours.,463.0
631,"Ren J, Wang R, Feng Y, et al. Microstructure evolution and mechanical properties of an ultrahigh strength Al-Zn-Mg-Cu-Zr-Sc (7055) alloy processed by modified powder hot extrusion with post aging. Vacuum, 2019, 161: 434-442. DOI: 10. 1016/j. vacuum. 2019. 01. 013. ",0.0,87.36,0.0,0.0,0.0,2.3,0.0,0.0,2.0,0.0,0.0,0.12,0.0,0.0,0.0,0.0,8.1,0.12,480,60,0,0,0,0,0.0,120,24.0,0,0.0,0,0.0,the first heat treatment is Solution treatment at 480℃ for 1h. the second heat treatment is Aging at 120.0℃ for 24.0 hours.,734.0
632,"Rem E M S, Marthinsen K, Westermann I, et al. The effect of alloying elements on the ductility of Al-Mg-Si alloys. Materials Science and Engineering: A, 2017, 693: 60-72. DOI: 10. 1016/j. msea. 2017. 03. 078. ",0.0,97.31,0.0,0.0,0.0,0.4,0.21,0.0,1.01,0.55,0.0,0.0,0.52,0.0,0.0,0.0,0.0,0.0,530,10,0,0,0,0,0.0,170,35.0,0,0.0,0,0.0,the first heat treatment is Solution treatment at 530℃ for 10.0min. the second heat treatment is Aging at 170.0℃ for 35.0 hours.,454.0
633,"Rem E M S, Marthinsen K, Westermann I, et al. The effect of alloying elements on the ductility of Al-Mg-Si alloys. Materials Science and Engineering: A, 2017, 693: 60-72. DOI: 10. 1016/j. msea. 2017. 03. 078. ",0.0,96.9,0.0,0.0,0.0,0.8,0.5,0.0,0.8,0.0,0.0,0.0,1.0,0.0,0.0,0.0,0.0,0.0,530,10,0,0,0,0,0.0,170,35.0,0,0.0,0,0.0,the first heat treatment is Solution treatment at 530℃ for 10.0min. the second heat treatment is Aging at 170.0℃ for 35.0 hours.,434.0
634,"Rem E M S, Marthinsen K, Westermann I, et al. The effect of alloying elements on the ductility of Al-Mg-Si alloys. Materials Science and Engineering: A, 2017, 693: 60-72. DOI: 10. 1016/j. msea. 2017. 03. 078. ",0.0,97.59,0.0,0.0,0.0,0.0,0.2,0.0,0.66,0.55,0.0,0.0,1.0,0.0,0.0,0.0,0.0,0.0,530,10,0,0,0,0,0.0,170,35.0,0,0.0,0,0.0,the first heat treatment is Solution treatment at 530℃ for 10.0min. the second heat treatment is Aging at 170.0℃ for 35.0 hours.,388.0
635,"Rem E M S, Marthinsen K, Westermann I, et al. The effect of alloying elements on the ductility of Al-Mg-Si alloys. Materials Science and Engineering: A, 2017, 693: 60-72. DOI: 10. 1016/j. msea. 2017. 03. 078. ",0.0,98.08,0.0,0.0,0.0,0.0,0.22,0.0,0.75,0.0,0.0,0.0,0.95,0.0,0.0,0.0,0.0,0.0,530,10,0,0,0,0,0.0,170,35.0,0,0.0,0,0.0,the first heat treatment is Solution treatment at 530℃ for 10.0min. the second heat treatment is Aging at 170.0℃ for 35.0 hours.,358.0
636,"Rem E M S, Marthinsen K, Westermann I, et al. The effect of alloying elements on the ductility of Al-Mg-Si alloys. Materials Science and Engineering: A, 2017, 693: 60-72. DOI: 10. 1016/j. msea. 2017. 03. 078. ",0.0,98.0,0.0,0.0,0.0,0.0,0.5,0.0,0.5,0.0,0.0,0.0,1.0,0.0,0.0,0.0,0.0,0.0,530,10,0,0,0,0,0.0,170,35.0,0,0.0,0,0.0,the first heat treatment is Solution treatment at 530℃ for 10.0min. the second heat treatment is Aging at 170.0℃ for 35.0 hours.,345.0
637,"Pucun B, Xiaohu H, Xiuyun Z, et al. Microstructure and mechanical properties of a large billet of spray formed Al–Zn–Mg–Cu alloy with high Zn content. Materials Science and Engineering: A, 2009, 508(1-2): 23-27. DOI: 10. 1016/j. msea. 2008. 12. 010. ",0.0,83.8,0.0,0.0,0.0,1.1,0.0,0.0,2.4,0.0,0.5,0.0,0.0,0.0,0.0,0.0,12.0,0.2,485,120,0,0,0,0,0.0,120,20.0,0,0.0,0,0.0,the first heat treatment is Solution treatment at 485℃ for 2h. the second heat treatment is Aging at 120.0℃ for 20.0 hours.,750.0
638,"Peel C J, Forsyth P J E. The Effect of Composition Changes on the Fracture Toughness of an Al-Zn-Mg-Cu-Mn Forging Alloy. Metal Science Journal, 2013, 7(1): 121-127. DOI: 10. 1179/030634573790445622. ",0.0,89.51,0.0,0.0,0.0,0.5,0.36,0.0,2.97,0.48,0.0,0.0,0.01,0.0,0.02,0.0,6.15,0.0,465,120,0,0,0,0,0.0,135,16.0,0,0.0,0,0.0,the first heat treatment is Solution treatment at 465℃ for 2h. the second heat treatment is Aging at 135.0℃ for 16.0 hours.,569.0
639,"Peel C J, Forsyth P J E. The Effect of Composition Changes on the Fracture Toughness of an Al-Zn-Mg-Cu-Mn Forging Alloy. Metal Science Journal, 2013, 7(1): 121-127. DOI: 10. 1179/030634573790445622. ",0.0,90.47,0.0,0.0,0.0,0.67,0.3,0.0,2.48,0.28,0.0,0.0,0.01,0.0,0.03,0.0,5.76,0.0,465,120,0,0,0,0,0.0,135,16.0,0,0.0,0,0.0,the first heat treatment is Solution treatment at 465℃ for 2h. the second heat treatment is Aging at 135.0℃ for 16.0 hours.,541.0
640,"Peel C J, Forsyth P J E. The Effect of Composition Changes on the Fracture Toughness of an Al-Zn-Mg-Cu-Mn Forging Alloy. Metal Science Journal, 2013, 7(1): 121-127. DOI: 10. 1179/030634573790445622. ",0.0,89.57,0.0,0.0,0.0,0.49,0.34,0.0,2.68,0.5,0.0,0.0,0.04,0.0,0.18,0.0,6.2,0.0,465,120,0,0,0,0,0.0,135,16.0,0,0.0,0,0.0,the first heat treatment is Solution treatment at 465℃ for 2h. the second heat treatment is Aging at 135.0℃ for 16.0 hours.,534.0
641,"Peel C J, Forsyth P J E. The Effect of Composition Changes on the Fracture Toughness of an Al-Zn-Mg-Cu-Mn Forging Alloy. Metal Science Journal, 2013, 7(1): 121-127. DOI: 10. 1179/030634573790445622. ",0.0,90.17,0.0,0.0,0.0,0.51,0.34,0.0,2.2,0.48,0.0,0.0,0.04,0.0,0.14,0.0,6.12,0.0,465,120,0,0,0,0,0.0,135,16.0,0,0.0,0,0.0,the first heat treatment is Solution treatment at 465℃ for 2h. the second heat treatment is Aging at 135.0℃ for 16.0 hours.,528.0
642,"Peel C J, Forsyth P J E. The Effect of Composition Changes on the Fracture Toughness of an Al-Zn-Mg-Cu-Mn Forging Alloy. Metal Science Journal, 2013, 7(1): 121-127. DOI: 10. 1179/030634573790445622. ",0.0,89.2,0.0,0.0,0.0,0.48,0.34,0.0,3.1,0.5,0.0,0.0,0.04,0.0,0.26,0.0,6.08,0.0,465,120,0,0,0,0,0.0,135,16.0,0,0.0,0,0.0,the first heat treatment is Solution treatment at 465℃ for 2h. the second heat treatment is Aging at 135.0℃ for 16.0 hours.,528.0
643,"Peel C J, Forsyth P J E. The Effect of Composition Changes on the Fracture Toughness of an Al-Zn-Mg-Cu-Mn Forging Alloy. Metal Science Journal, 2013, 7(1): 121-127. DOI: 10. 1179/030634573790445622. ",0.0,90.36,0.0,0.0,0.0,0.49,0.37,0.0,2.97,0.5,0.0,0.0,0.01,0.0,0.02,0.0,5.28,0.0,465,120,0,0,0,0,0.0,135,16.0,0,0.0,0,0.0,the first heat treatment is Solution treatment at 465℃ for 2h. the second heat treatment is Aging at 135.0℃ for 16.0 hours.,515.0
644,"Peel C J, Forsyth P J E. The Effect of Composition Changes on the Fracture Toughness of an Al-Zn-Mg-Cu-Mn Forging Alloy. Metal Science Journal, 2013, 7(1): 121-127. DOI: 10. 1179/030634573790445622. ",0.0,90.33,0.0,0.0,0.0,0.7,0.025,0.0,2.59,0.28,0.0,0.0,0.02,0.0,0.025,0.0,6.03,0.0,465,120,0,0,0,0,0.0,135,16.0,0,0.0,0,0.0,the first heat treatment is Solution treatment at 465℃ for 2h. the second heat treatment is Aging at 135.0℃ for 16.0 hours.,513.0
645,"Peel C J, Forsyth P J E. The Effect of Composition Changes on the Fracture Toughness of an Al-Zn-Mg-Cu-Mn Forging Alloy. Metal Science Journal, 2013, 7(1): 121-127. DOI: 10. 1179/030634573790445622. ",0.0,89.88,0.0,0.0,0.0,0.68,0.74,0.0,2.47,0.34,0.0,0.0,0.02,0.0,0.02,0.0,5.85,0.0,465,120,0,0,0,0,0.0,135,16.0,0,0.0,0,0.0,the first heat treatment is Solution treatment at 465℃ for 2h. the second heat treatment is Aging at 135.0℃ for 16.0 hours.,506.0
646,"Peel C J, Forsyth P J E. The Effect of Composition Changes on the Fracture Toughness of an Al-Zn-Mg-Cu-Mn Forging Alloy. Metal Science Journal, 2013, 7(1): 121-127. DOI: 10. 1179/030634573790445622. ",0.0,89.51,0.0,0.0,0.0,0.5,0.36,0.0,2.97,0.48,0.0,0.0,0.01,0.0,0.02,0.0,6.15,0.0,465,120,0,0,0,0,0.0,135,16.0,0,0.0,0,0.0,the first heat treatment is Solution treatment at 465℃ for 2h. the second heat treatment is Aging at 135.0℃ for 16.0 hours.,469.0
647,"Peel C J, Forsyth P J E. The Effect of Composition Changes on the Fracture Toughness of an Al-Zn-Mg-Cu-Mn Forging Alloy. Metal Science Journal, 2013, 7(1): 121-127. DOI: 10. 1179/030634573790445622. ",0.0,90.36,0.0,0.0,0.0,0.49,0.37,0.0,2.97,0.5,0.0,0.0,0.01,0.0,0.02,0.0,5.28,0.0,465,120,0,0,0,0,0.0,135,16.0,0,0.0,0,0.0,the first heat treatment is Solution treatment at 465℃ for 2h. the second heat treatment is Aging at 135.0℃ for 16.0 hours.,415.0
648,"Ohira T, Kishi T. Effect of iron content on fracture toughness and cracking processes in high strength Al-Zn-Mg-Cu alloy. Materials Science and Engineering, 1986, 78(1): 9-19. DOI: 10. 1016/0025-5416(86)90075-3. ",0.0,89.31,0.0,0.0,0.19,1.77,0.19,0.0,2.64,0.01,0.0,0.0,0.02,0.0,0.01,0.0,5.86,0.0,475,90,0,0,0,0,0.0,120,24.0,0,0.0,0,0.0,the first heat treatment is Solution treatment at 475℃ for 90.0min. the second heat treatment is Aging at 120.0℃ for 24.0 hours.,680.0
649,"Ohira T, Kishi T. Effect of iron content on fracture toughness and cracking processes in high strength Al-Zn-Mg-Cu alloy. Materials Science and Engineering, 1986, 78(1): 9-19. DOI: 10. 1016/0025-5416(86)90075-3. ",0.0,88.83,0.0,0.0,0.21,1.73,0.56,0.0,2.66,0.0,0.0,0.0,0.02,0.0,0.01,0.0,5.98,0.0,475,90,0,0,0,0,0.0,120,24.0,0,0.0,0,0.0,the first heat treatment is Solution treatment at 475℃ for 90.0min. the second heat treatment is Aging at 120.0℃ for 24.0 hours.,671.0
650,"Ohira T, Kishi T. Effect of iron content on fracture toughness and cracking processes in high strength Al-Zn-Mg-Cu alloy. Materials Science and Engineering, 1986, 78(1): 9-19. DOI: 10. 1016/0025-5416(86)90075-3. ",0.0,89.23,0.0,0.0,0.21,1.71,0.36,0.0,2.61,0.01,0.0,0.0,0.02,0.0,0.01,0.0,5.84,0.0,475,90,0,0,0,0,0.0,120,24.0,0,0.0,0,0.0,the first heat treatment is Solution treatment at 475℃ for 90.0min. the second heat treatment is Aging at 120.0℃ for 24.0 hours.,670.0
651,"Ohira T, Kishi T. Effect of iron content on fracture toughness and cracking processes in high strength Al-Zn-Mg-Cu alloy. Materials Science and Engineering, 1986, 78(1): 9-19. DOI: 10. 1016/0025-5416(86)90075-3. ",0.0,89.6,0.0,0.0,0.19,1.8,0.0,0.0,2.62,0.0,0.0,0.0,0.02,0.0,0.01,0.0,5.76,0.0,475,90,0,0,0,0,0.0,120,24.0,0,0.0,0,0.0,the first heat treatment is Solution treatment at 475℃ for 90.0min. the second heat treatment is Aging at 120.0℃ for 24.0 hours.,660.0
652,"Nakai M, Eto T. New aspect of development of high strength aluminum alloys for aerospace applications. Materials Science & Engineering A, 2000, 285(1-2): 62-68. DOI: 10. 1016/S0921-5093(00)00667-5. ",0.0,93.17,0.0,0.0,0.0,4.5,0.2,0.0,1.5,0.55,0.0,0.0,0.08,0.0,0.0,0.0,0.0,0.0,535,35,0,0,0,0,2.0,0,0.0,0,0.0,0,0.0,the first heat treatment is Solution treatment at 535℃ for 35.0min. the second heat treatment is Cold rolling at 20℃ with 2.0% reduction.,460.0
653,"Nakai M, Eto T. New aspect of development of high strength aluminum alloys for aerospace applications. Materials Science & Engineering A, 2000, 285(1-2): 62-68. DOI: 10. 1016/S0921-5093(00)00667-5. ",0.0,93.87,0.0,0.0,0.0,4.0,0.05,0.0,1.5,0.55,0.0,0.0,0.03,0.0,0.0,0.0,0.0,0.0,535,35,0,0,0,0,2.0,0,0.0,0,0.0,0,0.0,the first heat treatment is Solution treatment at 535℃ for 35.0min. the second heat treatment is Cold rolling at 20℃ with 2.0% reduction.,435.0
654,"Mukhopadhyay, A. K. Microstructure and properties of high strength aluminium alloys for structural applications.  Trans Indian Inst Met 62, 113–122 (2009). https: //doi. org/10. 1007/s12666-009-0015-z",0.0,91.625,0.0,0.0,0.1,0.2,0.2,0.0,2.5,0.275,0.0,0.0,0.175,0.0,0.15,0.0,4.6,0.175,475,120,0,0,0,0,1.5,120,24.0,0,0.0,0,0.0,the first heat treatment is Solution treatment at 475℃ for 2h. the second heat treatment is Cold rolling at 20℃ with 1.5% reduction. the third heat treatment is Aging at 120.0℃ for 24.0 hours.,485.0
655,"Mukhopadhyay, A. K. Microstructure and properties of high strength aluminium alloys for structural applications.  Trans Indian Inst Met 62, 113–122 (2009). https: //doi. org/10. 1007/s12666-009-0015-z",0.0,92.225,0.0,0.0,0.175,0.1,0.2,0.0,2.8,0.25,0.0,0.0,0.15,0.0,0.1,0.0,4.0,0.0,475,120,0,0,0,0,1.5,120,24.0,0,0.0,0,0.0,the first heat treatment is Solution treatment at 475℃ for 2h. the second heat treatment is Cold rolling at 20℃ with 1.5% reduction. the third heat treatment is Aging at 120.0℃ for 24.0 hours.,480.0
656,"Mukhopadhyay, A. K. Microstructure and properties of high strength aluminium alloys for structural applications.  Trans Indian Inst Met 62, 113–122 (2009). https: //doi. org/10. 1007/s12666-009-0015-z",0.0,93.395,0.0,0.0,0.175,0.0,0.15,0.0,1.2,0.3,0.0,0.0,0.175,0.0,0.105,0.0,4.5,0.0,475,120,0,0,0,0,1.5,120,24.0,0,0.0,0,0.0,the first heat treatment is Solution treatment at 475℃ for 2h. the second heat treatment is Cold rolling at 20℃ with 1.5% reduction. the third heat treatment is Aging at 120.0℃ for 24.0 hours.,410.0
657,"Minakawa, K., Levan, G. & McEvily, A. J. The influence of load ratio on fatigue crack growth in 7090-t6 and in9021-t4 p/m aluminum alloys. Metall Trans A 17, 1787–1795 (1986). https: //doi. org/10. 1007/BF02817276",0.0,88.365,0.0,0.0,0.0,1.0,0.075,0.0,2.5,0.0,0.0,0.0,0.06,0.0,0.0,0.0,8.0,0.0,475,120,0,0,0,0,1.5,120,24.0,0,0.0,0,0.0,the first heat treatment is Solution treatment at 475℃ for 2h. the second heat treatment is Cold rolling at 20℃ with 1.5% reduction. the third heat treatment is Aging at 120.0℃ for 24.0 hours.,683.0
658,"Minakawa, K., Levan, G. & McEvily, A. J. The influence of load ratio on fatigue crack growth in 7090-t6 and in9021-t4 p/m aluminum alloys. Metall Trans A 17, 1787–1795 (1986). https: //doi. org/10. 1007/BF02817276",0.0,88.415,0.0,0.0,0.0,0.95,0.075,0.0,2.5,0.0,0.0,0.0,0.06,0.0,0.0,0.0,8.0,0.0,475,120,0,0,0,0,1.5,120,24.0,0,0.0,0,0.0,the first heat treatment is Solution treatment at 475℃ for 2h. the second heat treatment is Cold rolling at 20℃ with 1.5% reduction. the third heat treatment is Aging at 120.0℃ for 24.0 hours.,650.0
659,"Minakawa, K., Levan, G. & McEvily, A. J. The influence of load ratio on fatigue crack growth in 7090-t6 and in9021-t4 p/m aluminum alloys. Metall Trans A 17, 1787–1795 (1986). https: //doi. org/10. 1007/BF02817276",0.0,94.1,0.0,0.0,0.0,4.0,0.2,0.0,1.5,0.0,0.0,0.0,0.2,0.0,0.0,0.0,0.0,0.0,475,120,0,0,0,0,1.5,120,24.0,0,0.0,0,0.0,the first heat treatment is Solution treatment at 475℃ for 2h. the second heat treatment is Cold rolling at 20℃ with 1.5% reduction. the third heat treatment is Aging at 120.0℃ for 24.0 hours.,600.0
660,"Ludtka, G. M., Laughlin, D. E. The influence of microstructure and strength on the fracture mode and toughness of 7XXX series aluminum alloys.  Metall Trans A 13, 411–425 (1982). https: //doi. org/10. 1007/BF02643350",0.0,87.811,0.0,0.0,0.19,1.48,0.009,0.0,2.74,0.0,0.0,0.0,0.01,0.0,0.02,0.0,7.74,0.0,475,120,0,0,0,0,1.5,120,24.0,0,0.0,0,0.0,the first heat treatment is Solution treatment at 475℃ for 2h. the second heat treatment is Cold rolling at 20℃ with 1.5% reduction. the third heat treatment is Aging at 120.0℃ for 24.0 hours.,654.0
661,"Ludtka, G. M., Laughlin, D. E. The influence of microstructure and strength on the fracture mode and toughness of 7XXX series aluminum alloys.  Metall Trans A 13, 411–425 (1982). https: //doi. org/10. 1007/BF02643350",0.0,88.441,0.0,0.0,0.19,1.56,0.009,0.0,2.81,0.0,0.0,0.0,0.01,0.0,0.02,0.0,6.96,0.0,475,120,0,0,0,0,1.5,120,24.0,0,0.0,0,0.0,the first heat treatment is Solution treatment at 475℃ for 2h. the second heat treatment is Cold rolling at 20℃ with 1.5% reduction. the third heat treatment is Aging at 120.0℃ for 24.0 hours.,627.0
662,"Ludtka, G. M., Laughlin, D. E. The influence of microstructure and strength on the fracture mode and toughness of 7XXX series aluminum alloys.  Metall Trans A 13, 411–425 (1982). https: //doi. org/10. 1007/BF02643350",0.0,90.444,0.0,0.0,0.19,1.54,0.007,0.0,2.2,0.0,0.0,0.0,0.009,0.0,0.02,0.0,5.59,0.0,475,120,0,0,0,0,1.5,120,24.0,0,0.0,0,0.0,the first heat treatment is Solution treatment at 475℃ for 2h. the second heat treatment is Cold rolling at 20℃ with 1.5% reduction. the third heat treatment is Aging at 120.0℃ for 24.0 hours.,551.0
663,"Ludtka, G. M., Laughlin, D. E. The influence of microstructure and strength on the fracture mode and toughness of 7XXX series aluminum alloys.  Metall Trans A 13, 411–425 (1982). https: //doi. org/10. 1007/BF02643350",0.0,87.622,0.0,0.0,0.19,1.55,0.02,0.0,2.76,0.0,0.0,0.0,0.008,0.0,0.01,0.0,7.84,0.0,475,120,0,0,0,0,1.5,120,24.0,0,0.0,0,0.0,the first heat treatment is Solution treatment at 475℃ for 2h. the second heat treatment is Cold rolling at 20℃ with 1.5% reduction. the third heat treatment is Aging at 120.0℃ for 24.0 hours.,643.0
664,"Liu B, Lei Q, Xie L, et al. Microstructure and mechanical properties of high product of strength and elongation Al-Zn-Mg-Cu-Zr alloys fabricated by spray deposition. Materials & Design, 2016, 96: 217-223. DOI: 10. 1016/j. matdes. 2016. 02. 011. ",0.0,84.34,0.0,0.0,0.0,1.9,0.0,0.0,2.8,0.0,0.0,0.0,0.0,0.0,0.0,0.0,10.8,0.16,470,60,0,0,0,0,0.0,140,8.0,0,0.0,0,0.0,the first heat treatment is Solution treatment at 470℃ for 1h. the second heat treatment is Aging at 140.0℃ for 8.0 hours.,818.0
665,"Liu B, Lei Q, Xie L, et al. Microstructure and mechanical properties of high product of strength and elongation Al-Zn-Mg-Cu-Zr alloys fabricated by spray deposition. Materials & Design, 2016, 96: 217-223. DOI: 10. 1016/j. matdes. 2016. 02. 011. ",0.0,82.36,0.0,0.0,0.17,1.28,0.0,0.0,3.2,0.17,0.0,0.0,0.0,0.0,0.0,0.0,12.82,0.0,470,60,0,0,0,0,0.0,140,8.0,0,0.0,0,0.0,the first heat treatment is Solution treatment at 470℃ for 1h. the second heat treatment is Aging at 140.0℃ for 8.0 hours.,817.0
666,"Liu B, Lei Q, Xie L, et al. Microstructure and mechanical properties of high product of strength and elongation Al-Zn-Mg-Cu-Zr alloys fabricated by spray deposition. Materials & Design, 2016, 96: 217-223. DOI: 10. 1016/j. matdes. 2016. 02. 011. ",0.0,85.11,0.0,0.0,0.0,1.41,0.0,0.0,2.48,0.0,0.0,0.17,0.0,0.0,0.0,0.0,10.66,0.17,470,60,0,0,0,0,0.0,140,8.0,0,0.0,0,0.0,the first heat treatment is Solution treatment at 470℃ for 1h. the second heat treatment is Aging at 140.0℃ for 8.0 hours.,774.0
667,"Liu B, Lei Q, Xie L, et al. Microstructure and mechanical properties of high product of strength and elongation Al-Zn-Mg-Cu-Zr alloys fabricated by spray deposition. Materials & Design, 2016, 96: 217-223. DOI: 10. 1016/j. matdes. 2016. 02. 011. ",0.0,82.82,0.0,0.0,0.2,1.3,0.0,0.0,3.34,0.34,0.0,0.0,0.0,0.0,0.0,0.0,12.0,0.0,470,60,0,0,0,0,0.0,140,8.0,0,0.0,0,0.0,the first heat treatment is Solution treatment at 470℃ for 1h. the second heat treatment is Aging at 140.0℃ for 8.0 hours.,770.0
668,"Liu B, Lei Q, Xie L, et al. Microstructure and mechanical properties of high product of strength and elongation Al-Zn-Mg-Cu-Zr alloys fabricated by spray deposition. Materials & Design, 2016, 96: 217-223. DOI: 10. 1016/j. matdes. 2016. 02. 011. ",0.0,87.25,0.0,0.0,0.2,1.6,0.0,0.0,2.5,0.25,0.0,0.0,0.0,0.0,0.0,0.0,8.0,0.2,470,60,0,0,0,0,0.0,140,8.0,0,0.0,0,0.0,the first heat treatment is Solution treatment at 470℃ for 1h. the second heat treatment is Aging at 140.0℃ for 8.0 hours.,755.0
669,"Liu B, Lei Q, Xie L, et al. Microstructure and mechanical properties of high product of strength and elongation Al-Zn-Mg-Cu-Zr alloys fabricated by spray deposition. Materials & Design, 2016, 96: 217-223. DOI: 10. 1016/j. matdes. 2016. 02. 011. ",0.0,86.6,0.0,0.0,0.0,2.2,0.0,0.0,2.6,0.0,0.0,0.0,0.0,0.0,0.0,0.0,8.6,0.0,470,60,0,0,0,0,0.0,140,8.0,0,0.0,0,0.0,the first heat treatment is Solution treatment at 470℃ for 1h. the second heat treatment is Aging at 140.0℃ for 8.0 hours.,754.0
670,"Liu B, Lei Q, Xie L, et al. Microstructure and mechanical properties of high product of strength and elongation Al-Zn-Mg-Cu-Zr alloys fabricated by spray deposition. Materials & Design, 2016, 96: 217-223. DOI: 10. 1016/j. matdes. 2016. 02. 011. ",0.0,87.2,0.0,0.0,0.0,2.36,0.0,0.0,2.01,0.0,0.0,0.0,0.0,0.0,0.0,0.0,8.31,0.12,470,60,0,0,0,0,0.0,140,8.0,0,0.0,0,0.0,the first heat treatment is Solution treatment at 470℃ for 1h. the second heat treatment is Aging at 140.0℃ for 8.0 hours.,723.0
671,"Liu B, Lei Q, Xie L, et al. Microstructure and mechanical properties of high product of strength and elongation Al-Zn-Mg-Cu-Zr alloys fabricated by spray deposition. Materials & Design, 2016, 96: 217-223. DOI: 10. 1016/j. matdes. 2016. 02. 011. ",0.0,89.65,0.0,0.0,0.0,2.25,0.08,0.0,1.96,0.0,0.0,0.0,0.02,0.0,0.0,0.0,5.97,0.07,470,60,0,0,0,0,0.0,140,8.0,0,0.0,0,0.0,the first heat treatment is Solution treatment at 470℃ for 1h. the second heat treatment is Aging at 140.0℃ for 8.0 hours.,483.0
672,"Liao Y G, Han X Q, Zeng M X, et al. Influence of Cu on microstructure and tensile properties of 7XXX series aluminum alloy. Materials & Design, 2015, 66: 581-586. DOI: 10. 1016/j. matdes. 2014. 05. 003. ",0.0,88.732,0.0,0.0,0.0,1.64,0.072,0.0,1.59,0.0,0.0,0.0,0.026,0.0,0.0,0.0,7.8,0.14,470,120,0,0,0,0,0.0,120,24.0,0,0.0,0,0.0,the first heat treatment is Solution treatment at 470℃ for 2h. the second heat treatment is Aging at 120.0℃ for 24.0 hours.,574.0
673,"Liao Y G, Han X Q, Zeng M X, et al. Influence of Cu on microstructure and tensile properties of 7XXX series aluminum alloy. Materials & Design, 2015, 66: 581-586. DOI: 10. 1016/j. matdes. 2014. 05. 003. ",0.0,89.504,0.0,0.0,0.0,0.768,0.071,0.0,1.58,0.0,0.0,0.0,0.035,0.0,0.0,0.0,7.9,0.142,470,120,0,0,0,0,0.0,120,24.0,0,0.0,0,0.0,the first heat treatment is Solution treatment at 470℃ for 2h. the second heat treatment is Aging at 120.0℃ for 24.0 hours.,571.0
674,"Liao Y G, Han X Q, Zeng M X, et al. Influence of Cu on microstructure and tensile properties of 7XXX series aluminum alloy. Materials & Design, 2015, 66: 581-586. DOI: 10. 1016/j. matdes. 2014. 05. 003. ",0.0,90.369,0.0,0.0,0.0,0.003,0.068,0.0,1.57,0.0,0.0,0.0,0.031,0.0,0.0,0.0,7.82,0.139,470,80,0,0,0,0,0.0,120,6.0,0,0.0,0,0.0,the first heat treatment is Solution treatment at 470℃ for 80.0min. the second heat treatment is Aging at 120.0℃ for 6.0 hours.,563.0
675,"Liao Y G, Han X Q, Zeng M X, et al. Influence of Cu on microstructure and tensile properties of 7XXX series aluminum alloy. Materials & Design, 2015, 66: 581-586. DOI: 10. 1016/j. matdes. 2014. 05. 003. ",0.0,90.369,0.0,0.0,0.0,0.003,0.068,0.0,1.57,0.0,0.0,0.0,0.031,0.0,0.0,0.0,7.82,0.139,470,80,0,0,0,0,0.0,120,22.0,0,0.0,0,0.0,the first heat treatment is Solution treatment at 470℃ for 80.0min. the second heat treatment is Aging at 120.0℃ for 22.0 hours.,595.0
676,"Liao Y G, Han X Q, Zeng M X, et al. Influence of Cu on microstructure and tensile properties of 7XXX series aluminum alloy. Materials & Design, 2015, 66: 581-586. DOI: 10. 1016/j. matdes. 2014. 05. 003. ",0.0,90.369,0.0,0.0,0.0,0.003,0.068,0.0,1.57,0.0,0.0,0.0,0.031,0.0,0.0,0.0,7.82,0.139,470,80,0,0,0,0,0.0,120,48.0,0,0.0,0,0.0,the first heat treatment is Solution treatment at 470℃ for 80.0min. the second heat treatment is Aging at 120.0℃ for 48.0 hours.,588.0
677,"Liao Y G, Han X Q, Zeng M X, et al. Influence of Cu on microstructure and tensile properties of 7XXX series aluminum alloy. Materials & Design, 2015, 66: 581-586. DOI: 10. 1016/j. matdes. 2014. 05. 003. ",0.0,90.369,0.0,0.0,0.0,0.003,0.068,0.0,1.57,0.0,0.0,0.0,0.031,0.0,0.0,0.0,7.82,0.139,470,80,0,0,0,0,0.0,115,7.0,160,2.0,0,0.0,the first heat treatment is Solution treatment at 470℃ for 80.0min. the second heat treatment is Aging at 115.0℃ for 7.0 hours.,568.0
678,"Liao Y G, Han X Q, Zeng M X, et al. Influence of Cu on microstructure and tensile properties of 7XXX series aluminum alloy. Materials & Design, 2015, 66: 581-586. DOI: 10. 1016/j. matdes. 2014. 05. 003. ",0.0,90.369,0.0,0.0,0.0,0.003,0.068,0.0,1.57,0.0,0.0,0.0,0.031,0.0,0.0,0.0,7.82,0.139,470,80,0,0,0,0,0.0,115,7.0,160,12.0,0,0.0,the first heat treatment is Solution treatment at 470℃ for 80.0min. the second heat treatment is Aging at 115.0℃ for 7.0 hours.,532.0
679,"Liao Y G, Han X Q, Zeng M X, et al. Influence of Cu on microstructure and tensile properties of 7XXX series aluminum alloy. Materials & Design, 2015, 66: 581-586. DOI: 10. 1016/j. matdes. 2014. 05. 003. ",0.0,90.369,0.0,0.0,0.0,0.003,0.068,0.0,1.57,0.0,0.0,0.0,0.031,0.0,0.0,0.0,7.82,0.139,470,80,0,0,0,0,0.0,115,7.0,160,24.0,0,0.0,the first heat treatment is Solution treatment at 470℃ for 80.0min. the second heat treatment is Aging at 115.0℃ for 7.0 hours.,512.0
680,"Liao Y G, Han X Q, Zeng M X, et al. Influence of Cu on microstructure and tensile properties of 7XXX series aluminum alloy. Materials & Design, 2015, 66: 581-586. DOI: 10. 1016/j. matdes. 2014. 05. 003. ",0.0,90.369,0.0,0.0,0.0,0.003,0.068,0.0,1.57,0.0,0.0,0.0,0.031,0.0,0.0,0.0,7.82,0.139,470,80,0,0,0,0,0.0,115,7.0,160,36.0,0,0.0,the first heat treatment is Solution treatment at 470℃ for 80.0min. the second heat treatment is Aging at 115.0℃ for 7.0 hours.,493.0
681,"Liao Y G, Han X Q, Zeng M X, et al. Influence of Cu on microstructure and tensile properties of 7XXX series aluminum alloy. Materials & Design, 2015, 66: 581-586. DOI: 10. 1016/j. matdes. 2014. 05. 003. ",0.0,90.369,0.0,0.0,0.0,0.003,0.068,0.0,1.57,0.0,0.0,0.0,0.031,0.0,0.0,0.0,7.82,0.139,470,80,0,0,0,0,0.0,120,22.0,180,1.0,120,22.0,the first heat treatment is Solution treatment at 470℃ for 80.0min. the second heat treatment is Aging at 120.0℃ for 22.0 hours.,583.0
682,"Liao Y G, Han X Q, Zeng M X, et al. Influence of Cu on microstructure and tensile properties of 7XXX series aluminum alloy. Materials & Design, 2015, 66: 581-586. DOI: 10. 1016/j. matdes. 2014. 05. 003. ",0.0,90.369,0.0,0.0,0.0,0.003,0.068,0.0,1.57,0.0,0.0,0.0,0.031,0.0,0.0,0.0,7.82,0.139,470,80,0,0,0,0,0.0,120,22.0,180,2.0,120,22.0,the first heat treatment is Solution treatment at 470℃ for 80.0min. the second heat treatment is Aging at 120.0℃ for 22.0 hours.,563.0
683,"Li X W, Xiong B Q, Zhang Y G, et al. Investigation of Microstructure and Properties of an Al-Zn-Mg-Cu Alloy. Advanced Materials Research, 2013, 668: 885-889. DOI: 10. 4028/www. scientific. net/AMR. 668. 885. ",0.0,89.25,0.0,0.0,0.0,1.4,0.02,0.0,1.7,0.0,0.0,0.0,0.01,0.0,0.0,0.0,7.5,0.12,475,120,0,0,0,0,0.0,120,6.0,160,8.0,0,0.0,the first heat treatment is Solution treatment at 475℃ for 2h. the second heat treatment is Aging at 120.0℃ for 6.0 hours.,525.0
684,"Li X W, Xiong B Q, Zhang Y A, et al. Properties and Microstructure of an Al-Zn-Mg-Cu Alloy Forging. Advanced Materials Research, 2015, 1120-1121: 1019-1023. DOI: 10. 4028/www. scientific. net/AMR. 1120-1121. 1019. ",0.0,89.32000000000001,0.0,0.0,0.0,1.4,0.05,0.0,1.6,0.0,0.0,0.0,0.02,0.0,0.0,0.0,7.5,0.11,475,120,0,0,0,0,1.5,120,6.0,160,8.0,0,0.0,the first heat treatment is Solution treatment at 475℃ for 2h. the second heat treatment is Cold rolling at 20℃ with 1.5% reduction. the third heat treatment is Aging at 120.0℃ for 6.0 hours.,517.0
685,"Li H, Cao F, Guo S, et al. Effects of Mg and Cu on microstructures and properties of spray-deposited Al-Zn-Mg-Cu alloys. Journal of Alloys and Compounds, 2017, 719: 89-96. DOI: 10. 1016/j. jallcom. 2017. 05. 101. ",0.0,85.4,0.0,0.0,0.0,1.36,0.0,0.0,2.67,0.0,0.0,0.0,0.0,0.0,0.0,0.0,10.57,0.0,465,60,485,60,0,0,0.0,120,18.0,0,0.0,0,0.0,the first heat treatment is Solution treatment at 465℃ for 1h. the second heat treatment is Solution treatment at 485℃ for 1h. the third heat treatment is Aging at 120.0℃ for 18.0 hours.,814.0
686,"Li H, Cao F, Guo S, et al. Effects of Mg and Cu on microstructures and properties of spray-deposited Al-Zn-Mg-Cu alloys. Journal of Alloys and Compounds, 2017, 719: 89-96. DOI: 10. 1016/j. jallcom. 2017. 05. 101. ",0.0,85.07,0.0,0.0,0.0,1.7,0.0,0.0,2.45,0.0,0.0,0.0,0.0,0.0,0.0,0.0,10.78,0.0,465,60,485,60,0,0,0.0,120,20.0,0,0.0,0,0.0,the first heat treatment is Solution treatment at 465℃ for 1h. the second heat treatment is Solution treatment at 485℃ for 1h. the third heat treatment is Aging at 120.0℃ for 20.0 hours.,812.0
687,"Li H, Cao F, Guo S, et al. Effects of Mg and Cu on microstructures and properties of spray-deposited Al-Zn-Mg-Cu alloys. Journal of Alloys and Compounds, 2017, 719: 89-96. DOI: 10. 1016/j. jallcom. 2017. 05. 101. ",0.0,85.66,0.0,0.0,0.0,1.93,0.0,0.0,2.02,0.0,0.0,0.0,0.0,0.0,0.0,0.0,10.39,0.0,465,60,485,60,0,0,0.0,120,20.0,0,0.0,0,0.0,the first heat treatment is Solution treatment at 465℃ for 1h. the second heat treatment is Solution treatment at 485℃ for 1h. the third heat treatment is Aging at 120.0℃ for 20.0 hours.,805.0
688,"Li H, Cao F, Guo S, et al. Effects of Mg and Cu on microstructures and properties of spray-deposited Al-Zn-Mg-Cu alloys. Journal of Alloys and Compounds, 2017, 719: 89-96. DOI: 10. 1016/j. jallcom. 2017. 05. 101. ",0.0,84.77,0.0,0.0,0.0,1.95,0.0,0.0,2.65,0.0,0.0,0.0,0.0,0.0,0.0,0.0,10.63,0.0,465,60,485,60,0,0,0.0,120,18.0,0,0.0,0,0.0,the first heat treatment is Solution treatment at 465℃ for 1h. the second heat treatment is Solution treatment at 485℃ for 1h. the third heat treatment is Aging at 120.0℃ for 18.0 hours.,797.0
689,"Lee D H, Nam S W. Role of Mn-dispersoid in the fracture toughness enhancement of Al-Zn-Mg-(Mn) alloys. Metals & Materials, 1995, 1(1): 71-76. DOI: 10. 1007/BF03055326. ",0.0,93.665,0.0,0.0,0.0,4.1,0.075,0.0,1.5,0.6,0.0,0.0,0.06,0.0,0.0,0.0,0.0,0.0,465,90,0,0,0,0,0.0,94,8.0,140,10.0,0,0.0,the first heat treatment is Solution treatment at 465℃ for 90.0min. the second heat treatment is Aging at 94.0℃ for 8.0 hours.,476.0
690,"Lee D H, Nam S W. Role of Mn-dispersoid in the fracture toughness enhancement of Al-Zn-Mg-(Mn) alloys. Metals & Materials, 1995, 1(1): 71-76. DOI: 10. 1007/BF03055326. ",0.0,93.08,0.0,0.0,0.1,4.1,0.12,0.0,1.5,0.6,0.0,0.0,0.1,0.0,0.15,0.0,0.25,0.0,465,90,0,0,0,0,0.0,94,8.0,140,10.0,0,0.0,the first heat treatment is Solution treatment at 465℃ for 90.0min. the second heat treatment is Aging at 94.0℃ for 8.0 hours.,475.0
691,"Lee D H, Nam S W. Role of Mn-dispersoid in the fracture toughness enhancement of Al-Zn-Mg-(Mn) alloys. Metals & Materials, 1995, 1(1): 71-76. DOI: 10. 1007/BF03055326. ",0.0,93.32,0.0,0.0,0.05,4.2,0.12,0.0,1.4,0.6,0.0,0.0,0.06,0.0,0.1,0.0,0.15,0.0,465,90,0,0,0,0,0.0,94,8.0,140,10.0,0,0.0,the first heat treatment is Solution treatment at 465℃ for 90.0min. the second heat treatment is Aging at 94.0℃ for 8.0 hours.,434.0
692,"Lee D H, Nam S W. Role of Mn-dispersoid in the fracture toughness enhancement of Al-Zn-Mg-(Mn) alloys. Metals & Materials, 1995, 1(1): 71-76. DOI: 10. 1007/BF03055326. ",0.0,92.8,0.0,0.0,0.1,4.4,0.2,0.0,1.5,0.6,0.0,0.0,0.25,0.0,0.15,0.0,0.0,0.0,465,90,0,0,0,0,0.0,94,8.0,140,10.0,0,0.0,the first heat treatment is Solution treatment at 465℃ for 90.0min. the second heat treatment is Aging at 94.0℃ for 8.0 hours.,428.0
693,"L. L, Liu, Q. L, et al. The effects of aging treatments on mechanical property and corrosion behavior of spray formed 7055 aluminium alloy. Journal of Alloys and Compounds, 2018, 735: 261-276. DOI: 10. 1016/j. jallcom. 2017. 11. 070. ",0.0,87.372,0.0,0.0,0.004,2.42,0.096,0.0,1.98,0.004,0.0,0.0,0.08,0.0,0.014,0.0,7.91,0.12,475,40,0,0,0,0,0.0,120,24.0,0,0.0,0,0.0,the first heat treatment is Solution treatment at 475℃ for 40.0min. the second heat treatment is Aging at 120.0℃ for 24.0 hours.,704.0
694,"L. L, Liu, Q. L, et al. The effects of aging treatments on mechanical property and corrosion behavior of spray formed 7055 aluminium alloy. Journal of Alloys and Compounds, 2018, 735: 261-276. DOI: 10. 1016/j. jallcom. 2017. 11. 070. ",0.0,87.372,0.0,0.0,0.004,2.42,0.096,0.0,1.98,0.004,0.0,0.0,0.08,0.0,0.014,0.0,7.91,0.12,475,40,0,0,0,0,0.0,120,8.0,150,16.0,0,0.0,the first heat treatment is Solution treatment at 475℃ for 40.0min. the second heat treatment is Aging at 120.0℃ for 8.0 hours.,625.0
695,"L. L, Liu, Q. L, et al. The effects of aging treatments on mechanical property and corrosion behavior of spray formed 7055 aluminium alloy. Journal of Alloys and Compounds, 2018, 735: 261-276. DOI: 10. 1016/j. jallcom. 2017. 11. 070. ",0.0,87.372,0.0,0.0,0.004,2.42,0.096,0.0,1.98,0.004,0.0,0.0,0.08,0.0,0.014,0.0,7.91,0.12,475,40,0,0,0,0,0.0,120,24.0,160,0.5,120,24.0,the first heat treatment is Solution treatment at 475℃ for 40.0min. the second heat treatment is Aging at 120.0℃ for 24.0 hours.,732.0
696,"Kumar S M, Kumar V R, Kumar M E S, et al. Mechanical characterization and fracture toughness of electroplated cadmium coating of Al –Zn alloy, T6. International Conference on Functional Materials. AIP Publishing LLC, 2017. DOI: 10. 1063/1. 4990238. ",0.0,88.87,0.0,0.0,0.2,1.9,0.19,0.0,2.8,0.03,0.0,0.0,0.09,0.0,0.02,0.0,5.9,0.0,475,120,0,0,0,0,1.5,120,24.0,0,0.0,0,0.0,the first heat treatment is Solution treatment at 475℃ for 2h. the second heat treatment is Cold rolling at 20℃ with 1.5% reduction. the third heat treatment is Aging at 120.0℃ for 24.0 hours.,608.0
697,"Kudryashov V G, Teleshov V V, Rudnitskii E N, et al. Fracture toughness of Al-Zn-Mg-Cu alloys. Strength of Materials, 1976, 8(11): 1293-1298. DOI: 10. 1007/BF01528750. ",0.0,88.53,0.0,0.0,0.0,1.42,0.0,0.0,3.05,0.0,0.0,0.0,0.0,0.0,0.0,0.0,7.0,0.0,470,60,0,0,0,0,0.0,120,3.0,165,4.0,0,0.0,the first heat treatment is Solution treatment at 470℃ for 1h. the second heat treatment is Aging at 120.0℃ for 3.0 hours.,624.0
698,"Kudryashov V G, Teleshov V V, Rudnitskii E N, et al. Fracture toughness of Al-Zn-Mg-Cu alloys. Strength of Materials, 1976, 8(11): 1293-1298. DOI: 10. 1007/BF01528750. ",0.0,88.47,0.0,0.0,0.0,1.96,0.0,0.0,2.86,0.0,0.0,0.0,0.0,0.0,0.0,0.0,6.71,0.0,470,60,0,0,0,0,0.0,120,3.0,165,4.0,0,0.0,the first heat treatment is Solution treatment at 470℃ for 1h. the second heat treatment is Aging at 120.0℃ for 3.0 hours.,602.0
699,"Kudryashov V G, Teleshov V V, Rudnitskii E N, et al. Fracture toughness of Al-Zn-Mg-Cu alloys. Strength of Materials, 1976, 8(11): 1293-1298. DOI: 10. 1007/BF01528750. ",0.0,89.63,0.0,0.0,0.0,1.73,0.0,0.0,2.57,0.0,0.0,0.0,0.0,0.0,0.0,0.0,6.07,0.0,470,60,0,0,0,0,0.0,120,3.0,165,4.0,0,0.0,the first heat treatment is Solution treatment at 470℃ for 1h. the second heat treatment is Aging at 120.0℃ for 3.0 hours.,602.0
700,"Kudryashov V G, Teleshov V V, Rudnitskii E N, et al. Fracture toughness of Al-Zn-Mg-Cu alloys. Strength of Materials, 1976, 8(11): 1293-1298. DOI: 10. 1007/BF01528750. ",0.0,89.28999999999999,0.0,0.0,0.0,1.64,0.0,0.0,2.14,0.0,0.0,0.0,0.0,0.0,0.0,0.0,6.93,0.0,470,60,0,0,0,0,0.0,120,3.0,165,4.0,0,0.0,the first heat treatment is Solution treatment at 470℃ for 1h. the second heat treatment is Aging at 120.0℃ for 3.0 hours.,598.0
701,"Kudryashov V G, Teleshov V V, Rudnitskii E N, et al. Fracture toughness of Al-Zn-Mg-Cu alloys. Strength of Materials, 1976, 8(11): 1293-1298. DOI: 10. 1007/BF01528750. ",0.0,89.51,0.0,0.0,0.0,1.73,0.0,0.0,2.52,0.0,0.0,0.0,0.0,0.0,0.0,0.0,6.24,0.0,470,60,0,0,0,0,0.0,120,3.0,165,4.0,0,0.0,the first heat treatment is Solution treatment at 470℃ for 1h. the second heat treatment is Aging at 120.0℃ for 3.0 hours.,598.0
702,"Kudryashov V G, Teleshov V V, Rudnitskii E N, et al. Fracture toughness of Al-Zn-Mg-Cu alloys. Strength of Materials, 1976, 8(11): 1293-1298. DOI: 10. 1007/BF01528750. ",0.0,90.1,0.0,0.0,0.0,1.75,0.0,0.0,2.14,0.0,0.0,0.0,0.0,0.0,0.0,0.0,6.01,0.0,470,60,0,0,0,0,0.0,120,3.0,165,4.0,0,0.0,the first heat treatment is Solution treatment at 470℃ for 1h. the second heat treatment is Aging at 120.0℃ for 3.0 hours.,596.0
703,"Kudryashov V G, Teleshov V V, Rudnitskii E N, et al. Fracture toughness of Al-Zn-Mg-Cu alloys. Strength of Materials, 1976, 8(11): 1293-1298. DOI: 10. 1007/BF01528750. ",0.0,89.2,0.0,0.0,0.0,2.07,0.0,0.0,1.8,0.0,0.0,0.0,0.0,0.0,0.0,0.0,6.93,0.0,470,60,0,0,0,0,0.0,120,24.0,0,0.0,0,0.0,the first heat treatment is Solution treatment at 470℃ for 1h. the second heat treatment is Aging at 120.0℃ for 24.0 hours.,595.0
704,"Kudryashov V G, Teleshov V V, Rudnitskii E N, et al. Fracture toughness of Al-Zn-Mg-Cu alloys. Strength of Materials, 1976, 8(11): 1293-1298. DOI: 10. 1007/BF01528750. ",0.0,90.2,0.0,0.0,0.0,1.96,0.0,0.0,2.8,0.0,0.0,0.0,0.0,0.0,0.0,0.0,5.04,0.0,470,60,0,0,0,0,0.0,120,3.0,165,4.0,0,0.0,the first heat treatment is Solution treatment at 470℃ for 1h. the second heat treatment is Aging at 120.0℃ for 3.0 hours.,583.0
705,"Kudryashov V G, Teleshov V V, Rudnitskii E N, et al. Fracture toughness of Al-Zn-Mg-Cu alloys. Strength of Materials, 1976, 8(11): 1293-1298. DOI: 10. 1007/BF01528750. ",0.0,90.59,0.0,0.0,0.0,1.52,0.0,0.0,2.76,0.0,0.0,0.0,0.0,0.0,0.0,0.0,5.13,0.0,470,60,0,0,0,0,0.0,120,3.0,165,4.0,0,0.0,the first heat treatment is Solution treatment at 470℃ for 1h. the second heat treatment is Aging at 120.0℃ for 3.0 hours.,581.0
706,"Kudryashov V G, Teleshov V V, Rudnitskii E N, et al. Fracture toughness of Al-Zn-Mg-Cu alloys. Strength of Materials, 1976, 8(11): 1293-1298. DOI: 10. 1007/BF01528750. ",0.0,91.14,0.0,0.0,0.0,2.04,0.0,0.0,1.88,0.0,0.0,0.0,0.0,0.0,0.0,0.0,4.94,0.0,470,60,0,0,0,0,0.0,120,3.0,165,4.0,0,0.0,the first heat treatment is Solution treatment at 470℃ for 1h. the second heat treatment is Aging at 120.0℃ for 3.0 hours.,563.0
707,"Kudryashov V G, Teleshov V V, Rudnitskii E N, et al. Fracture toughness of Al-Zn-Mg-Cu alloys. Strength of Materials, 1976, 8(11): 1293-1298. DOI: 10. 1007/BF01528750. ",0.0,91.16,0.0,0.0,0.0,1.42,0.0,0.0,1.92,0.0,0.0,0.0,0.0,0.0,0.0,0.0,5.5,0.0,470,60,0,0,0,0,0.0,120,3.0,165,4.0,0,0.0,the first heat treatment is Solution treatment at 470℃ for 1h. the second heat treatment is Aging at 120.0℃ for 3.0 hours.,559.0
708,"Kim, W. J., Kim, J. K., Park, T. Y.  et al.  Enhancement of strength and superplasticity in a 6061 Al alloy processed by equal-channel-angular-pressing.  Metall Mater Trans A 33, 3155–3164 (2002). https: //doi. org/10. 1007/s11661-002-0301-4",0.0,97.88,0.0,0.0,0.06,0.24,0.22,0.0,1.01,0.02,0.0,0.0,0.56,0.0,0.0,0.0,0.01,0.0,530,240,0,0,0,0,0.0,175,8.0,0,0.0,0,0.0,the first heat treatment is Solution treatment at 530℃ for 4h. the second heat treatment is Aging at 175.0℃ for 8.0 hours.,287.7
709,"Kamp, N., Sinclair, I. & Starink, M. J. Toughness-strength relations in the overaged 7449 al-based alloy.  Metall Mater Trans A 33, 1125–1136 (2002). https: //doi. org/10. 1007/s11661-002-0214-2",0.0,87.69,0.0,0.0,0.0,1.7,0.075,0.0,2.25,0.0,0.0,0.0,0.06,0.0,0.0,0.0,8.1,0.125,475,90,0,0,0,0,2.0,120,24.0,0,0.0,0,0.0,the first heat treatment is Solution treatment at 475℃ for 90.0min. the second heat treatment is Cold rolling at 20℃ with 2.0% reduction. the third heat treatment is Aging at 120.0℃ for 24.0 hours.,665.0
