Repository: Jack-Liu0227/BERT_ML

# BERT_ML: Alloy Property Prediction Benchmark & Experiment Suite

[中文说明](./README.zh-CN.md)

BERT_ML is a modular, reproducible research benchmark for predicting mechanical properties of multi-component alloys across both In-Distribution (I.I.D.) and Out-of-Distribution (OOD) regimes. The repository integrates traditional tabular machine learning, deep neural networks, multimodal materials language model embeddings (SciBERT, SteelBERT, MatSciBERT), Tabular Prior-data Fitted Networks (TabPFN v2), and LLM-based property predictors (LLMProp).

---

File: datasets/Al_Alloys/aluminum.csv (part 8 of 9)
ID,References,Ag(wt%),Al(wt%),Be(wt%),Ce(wt%),Cr(wt%),Cu(wt%),Fe(wt%),Li(wt%),Mg(wt%),Mn(wt%),Ni(wt%),Re(wt%),Si(wt%),Sn(wt%),Ti(wt%),V(wt%),Zn(wt%),Zr(wt%),ST1,TIME1,ST2,TIME2,ST3,TIME3,Cold_Deformation_percent,First_Aging_Temp_C,First_Aging_Time_h,Second_Aging_Temp_C,Second_Aging_Time_h,Third_Aging_Temp_C,Third_Aging_Time_h,Processing_Description,UTS(MPa)
710,"Kamp, N., Sinclair, I. & Starink, M. J. Toughness-strength relations in the overaged 7449 al-based alloy.  Metall Mater Trans A 33, 1125–1136 (2002). https: //doi. org/10. 1007/s11661-002-0214-2",0.0,89.39,0.0,0.0,0.0,1.9,0.075,0.0,2.25,0.0,0.0,0.0,0.06,0.0,0.0,0.0,6.2,0.125,475,90,0,0,0,0,2.0,120,24.0,0,0.0,0,0.0,the first heat treatment is Solution treatment at 475℃ for 90.0min. the second heat treatment is Cold rolling at 20℃ with 2.0% reduction. the third heat treatment is Aging at 120.0℃ for 24.0 hours.,644.0
711,"Kamp, N., Sinclair, I. & Starink, M. J. Toughness-strength relations in the overaged 7449 al-based alloy.  Metall Mater Trans A 33, 1125–1136 (2002). https: //doi. org/10. 1007/s11661-002-0214-2",0.0,87.69,0.0,0.0,0.0,1.7,0.075,0.0,2.25,0.0,0.0,0.0,0.06,0.0,0.0,0.0,8.1,0.125,475,90,0,0,0,0,0.0,120,24.0,165,12.0,0,0.0,the first heat treatment is Solution treatment at 475℃ for 90.0min. the second heat treatment is Aging at 120.0℃ for 24.0 hours.,561.0
712,"Kamp, N., Sinclair, I. & Starink, M. J. Toughness-strength relations in the overaged 7449 al-based alloy.  Metall Mater Trans A 33, 1125–1136 (2002). https: //doi. org/10. 1007/s11661-002-0214-2",0.0,87.69,0.0,0.0,0.0,1.7,0.075,0.0,2.25,0.0,0.0,0.0,0.06,0.0,0.0,0.0,8.1,0.125,475,90,0,0,0,0,0.0,120,24.0,165,24.0,0,0.0,the first heat treatment is Solution treatment at 475℃ for 90.0min. the second heat treatment is Aging at 120.0℃ for 24.0 hours.,535.0
713,"Kamp, N., Sinclair, I. & Starink, M. J. Toughness-strength relations in the overaged 7449 al-based alloy.  Metall Mater Trans A 33, 1125–1136 (2002). https: //doi. org/10. 1007/s11661-002-0214-2",0.0,87.69,0.0,0.0,0.0,1.7,0.075,0.0,2.25,0.0,0.0,0.0,0.06,0.0,0.0,0.0,8.1,0.125,475,90,0,0,0,0,0.0,120,24.0,165,39.0,0,0.0,the first heat treatment is Solution treatment at 475℃ for 90.0min. the second heat treatment is Aging at 120.0℃ for 24.0 hours.,498.0
714,"Kamp, N., Sinclair, I. & Starink, M. J. Toughness-strength relations in the overaged 7449 al-based alloy.  Metall Mater Trans A 33, 1125–1136 (2002). https: //doi. org/10. 1007/s11661-002-0214-2",0.0,87.69,0.0,0.0,0.0,1.7,0.075,0.0,2.25,0.0,0.0,0.0,0.06,0.0,0.0,0.0,8.1,0.125,475,90,0,0,0,0,0.0,170,24.0,0,0.0,0,0.0,the first heat treatment is Solution treatment at 475℃ for 90.0min. the second heat treatment is Aging at 170.0℃ for 24.0 hours.,500.0
715,"Kamp, N., Sinclair, I. & Starink, M. J. Toughness-strength relations in the overaged 7449 al-based alloy.  Metall Mater Trans A 33, 1125–1136 (2002). https: //doi. org/10. 1007/s11661-002-0214-2",0.0,87.69,0.0,0.0,0.0,1.7,0.075,0.0,2.25,0.0,0.0,0.0,0.06,0.0,0.0,0.0,8.1,0.125,475,90,0,0,0,0,0.0,160,48.0,0,0.0,0,0.0,the first heat treatment is Solution treatment at 475℃ for 90.0min. the second heat treatment is Aging at 160.0℃ for 48.0 hours.,481.0
716,"Kamat S V, Hirth J P. Mixed Mode I/II fracture toughness of 2034 aluminum alloys. Acta Materialia, 1996, 44(1): 201–208. DOI: 10. 1016/1359-6454(95)00169-8. ",0.0,92.07,0.0,0.0,0.0,4.77,0.12,0.0,1.75,1.08,0.0,0.0,0.08,0.0,0.0,0.0,0.0,0.13,496,60,0,0,0,0,1.5,190,8.0,0,0.0,0,0.0,the first heat treatment is Solution treatment at 496℃ for 1h. the second heat treatment is Cold rolling at 20℃ with 1.5% reduction. the third heat treatment is Aging at 190.0℃ for 8.0 hours.,588.0
717,"Kamat S V, Hirth J P. Mixed Mode I/II fracture toughness of 2034 aluminum alloys. Acta Materialia, 1996, 44(1): 201–208. DOI: 10. 1016/1359-6454(95)00169-8. ",0.0,94.27,0.0,0.0,0.0,3.96,0.06,0.0,1.48,0.05,0.0,0.0,0.04,0.0,0.0,0.0,0.0,0.14,496,60,0,0,0,0,1.5,190,6.0,0,0.0,0,0.0,the first heat treatment is Solution treatment at 496℃ for 1h. the second heat treatment is Cold rolling at 20℃ with 1.5% reduction. the third heat treatment is Aging at 190.0℃ for 6.0 hours.,507.0
718,"Ji-Gang, Yang, Bin-Lung, et al. Influence of microstructure on the mechanical properties and stress corrosion susceptibility of 7050 Al-alloy. Scandinavian Journal of Metallurgy, 2001, 30(3): 158-167. DOI: 10. 1034/j. 1600-0692. 2001. 300306. x. ",0.0,89.71000000000001,0.0,0.0,0.2,1.99,0.0,0.0,2.55,0.0,0.0,0.0,0.0,0.0,0.0,0.0,5.55,0.0,470,60,0,0,0,0,0.0,120,24.0,0,0.0,0,0.0,the first heat treatment is Solution treatment at 470℃ for 1h. the second heat treatment is Aging at 120.0℃ for 24.0 hours.,582.0
719,"Ji-Gang, Yang, Bin-Lung, et al. Influence of microstructure on the mechanical properties and stress corrosion susceptibility of 7050 Al-alloy. Scandinavian Journal of Metallurgy, 2001, 30(3): 158-167. DOI: 10. 1034/j. 1600-0692. 2001. 300306. x. ",0.0,89.71000000000001,0.0,0.0,0.2,1.99,0.0,0.0,2.55,0.0,0.0,0.0,0.0,0.0,0.0,0.0,5.55,0.0,470,60,0,0,0,0,0.0,120,24.0,160,30.0,0,0.0,the first heat treatment is Solution treatment at 470℃ for 1h. the second heat treatment is Aging at 120.0℃ for 24.0 hours.,526.0
720,"Ji-Gang, Yang, Bin-Lung, et al. Influence of microstructure on the mechanical properties and stress corrosion susceptibility of 7050 Al-alloy. Scandinavian Journal of Metallurgy, 2001, 30(3): 158-167. DOI: 10. 1034/j. 1600-0692. 2001. 300306. x. ",0.0,89.71000000000001,0.0,0.0,0.2,1.99,0.0,0.0,2.55,0.0,0.0,0.0,0.0,0.0,0.0,0.0,5.55,0.0,470,60,0,0,0,0,0.0,120,24.0,200,0.166,120,24.0,the first heat treatment is Solution treatment at 470℃ for 1h. the second heat treatment is Aging at 120.0℃ for 24.0 hours.,573.0
721,"Ji-Gang, Yang, Bin-Lung, et al. Influence of microstructure on the mechanical properties and stress corrosion susceptibility of 7050 Al-alloy. Scandinavian Journal of Metallurgy, 2001, 30(3): 158-167. DOI: 10. 1034/j. 1600-0692. 2001. 300306. x. ",0.0,89.71000000000001,0.0,0.0,0.2,1.99,0.0,0.0,2.55,0.0,0.0,0.0,0.0,0.0,0.0,0.0,5.55,0.0,470,60,0,0,0,0,0.0,120,24.0,0,0.0,0,0.0,the first heat treatment is Solution treatment at 470℃ for 1h. the second heat treatment is Aging at 120.0℃ for 24.0 hours.,478.0
722,"Ji-Gang, Yang, Bin-Lung, et al. Influence of microstructure on the mechanical properties and stress corrosion susceptibility of 7050 Al-alloy. Scandinavian Journal of Metallurgy, 2001, 30(3): 158-167. DOI: 10. 1034/j. 1600-0692. 2001. 300306. x. ",0.0,89.59,0.0,0.0,0.0,2.05,0.0,0.0,2.11,0.0,0.0,0.0,0.0,0.0,0.0,0.0,6.14,0.11,470,60,0,0,0,0,0.0,120,24.0,0,0.0,0,0.0,the first heat treatment is Solution treatment at 470℃ for 1h. the second heat treatment is Aging at 120.0℃ for 24.0 hours.,595.0
723,"Ji-Gang, Yang, Bin-Lung, et al. Influence of microstructure on the mechanical properties and stress corrosion susceptibility of 7050 Al-alloy. Scandinavian Journal of Metallurgy, 2001, 30(3): 158-167. DOI: 10. 1034/j. 1600-0692. 2001. 300306. x. ",0.0,89.59,0.0,0.0,0.0,2.05,0.0,0.0,2.11,0.0,0.0,0.0,0.0,0.0,0.0,0.0,6.14,0.11,40,60,0,0,0,0,0.0,120,6.0,168,3.0,0,0.0,the first heat treatment is Solution treatment at 40℃ for 1h. the second heat treatment is Aging at 120.0℃ for 6.0 hours.,612.0
724,"Ji-Gang, Yang, Bin-Lung, et al. Influence of microstructure on the mechanical properties and stress corrosion susceptibility of 7050 Al-alloy. Scandinavian Journal of Metallurgy, 2001, 30(3): 158-167. DOI: 10. 1034/j. 1600-0692. 2001. 300306. x. ",0.0,89.59,0.0,0.0,0.0,2.05,0.0,0.0,2.11,0.0,0.0,0.0,0.0,0.0,0.0,0.0,6.14,0.11,470,60,0,0,0,0,0.0,120,24.0,160,30.0,0,0.0,the first heat treatment is Solution treatment at 470℃ for 1h. the second heat treatment is Aging at 120.0℃ for 24.0 hours.,541.0
725,"Ji-Gang, Yang, Bin-Lung, et al. Influence of microstructure on the mechanical properties and stress corrosion susceptibility of 7050 Al-alloy. Scandinavian Journal of Metallurgy, 2001, 30(3): 158-167. DOI: 10. 1034/j. 1600-0692. 2001. 300306. x. ",0.0,89.59,0.0,0.0,0.0,2.05,0.0,0.0,2.11,0.0,0.0,0.0,0.0,0.0,0.0,0.0,6.14,0.11,470,60,0,0,0,0,0.0,120,24.0,200,0.166,120,24.0,the first heat treatment is Solution treatment at 470℃ for 1h. the second heat treatment is Aging at 120.0℃ for 24.0 hours.,604.0
726,"Ji-Gang, Yang, Bin-Lung, et al. Influence of microstructure on the mechanical properties and stress corrosion susceptibility of 7050 Al-alloy. Scandinavian Journal of Metallurgy, 2001, 30(3): 158-167. DOI: 10. 1034/j. 1600-0692. 2001. 300306. x. ",0.0,89.59,0.0,0.0,0.0,2.05,0.0,0.0,2.11,0.0,0.0,0.0,0.0,0.0,0.0,0.0,6.14,0.11,470,60,0,0,0,0,0.0,120,24.0,0,0.0,0,0.0,the first heat treatment is Solution treatment at 470℃ for 1h. the second heat treatment is Aging at 120.0℃ for 24.0 hours.,560.0
727,"Ji-Gang, Yang, Bin-Lung, et al. Influence of microstructure on the mechanical properties and stress corrosion susceptibility of 7050 Al-alloy. Scandinavian Journal of Metallurgy, 2001, 30(3): 158-167. DOI: 10. 1034/j. 1600-0692. 2001. 300306. x. ",0.0,89.59,0.0,0.0,0.0,2.05,0.0,0.0,2.11,0.0,0.0,0.0,0.0,0.0,0.0,0.0,6.14,0.11,470,60,0,0,0,0,0.0,120,6.0,168,3.0,0,0.0,the first heat treatment is Solution treatment at 470℃ for 1h. the second heat treatment is Aging at 120.0℃ for 6.0 hours.,586.0
728,"Fridlyander I N, Tkachenko E A, Berstenev V V, et al. Effect of Microstructure on the Cracking Resistance Characteristics of Al-Zn-Mg-Cu-Zr (1933) Wrought High-Strength Alloy. Materials Science Forum, 2002, 396-402: 1347-1352. DOI: 10. 4028/www. scientific. net/MSF. 396-402. 1347. ",0.0,90.16,0.0,0.0,0.0,1.0,0.13,0.0,1.9,0.0,0.0,0.0,0.08,0.0,0.0,0.0,6.6,0.13,470,90,0,0,0,0,0.0,110,12.0,180,5.0,0,0.0,the first heat treatment is Solution treatment at 470℃ for 90.0min. the second heat treatment is Aging at 110.0℃ for 12.0 hours.,505.0
729,"Fang H C, Luo F H, Chen K H. Effect of intermetallic phases and recrystallization on the corrosion and fracture behavior of an Al-Zn-Mg-Cu-Zr-Yb-Cr alloys. Materials Science and Engineering: A, 2017, 684: 480-490. DOI: 10. 1016/j. msea. 2016. 12. 009. ",0.0,86.35,0.0,0.0,0.22,2.12,0.0,0.0,2.42,0.0,0.0,0.21,0.0,0.0,0.0,0.0,8.52,0.16,450,60,470,60,480,120,0.0,130,24.0,0,0.0,0,0.0,the first heat treatment is Solution treatment at 450℃ for 1h. the second heat treatment is Solution treatment at 470℃ for 1h. the third heat treatment is Solution treatment at 480℃ for 2h. the fourth heat treatment is Aging at 130.0℃ for 24.0 hours.,751.0
730,"Fang H C, Luo F H, Chen K H. Effect of intermetallic phases and recrystallization on the corrosion and fracture behavior of an Al-Zn-Mg-Cu-Zr-Yb-Cr alloys. Materials Science and Engineering: A, 2017, 684: 480-490. DOI: 10. 1016/j. msea. 2016. 12. 009. ",0.0,86.34,0.0,0.0,0.18,2.15,0.0,0.0,2.43,0.0,0.0,0.2,0.0,0.0,0.0,0.0,8.55,0.15,450,60,470,60,480,120,0.0,130,24.0,0,0.0,0,0.0,the first heat treatment is Solution treatment at 450℃ for 1h. the second heat treatment is Solution treatment at 470℃ for 1h. the third heat treatment is Solution treatment at 480℃ for 2h. the fourth heat treatment is Aging at 130.0℃ for 24.0 hours.,750.0
731,"Fang H C, Luo F H, Chen K H. Effect of intermetallic phases and recrystallization on the corrosion and fracture behavior of an Al-Zn-Mg-Cu-Zr-Yb-Cr alloys. Materials Science and Engineering: A, 2017, 684: 480-490. DOI: 10. 1016/j. msea. 2016. 12. 009. ",0.0,86.33,0.0,0.0,0.09,2.2,0.0,0.0,2.47,0.0,0.0,0.21,0.0,0.0,0.0,0.0,8.54,0.16,450,60,470,60,480,120,0.0,130,24.0,0,0.0,0,0.0,the first heat treatment is Solution treatment at 450℃ for 1h. the second heat treatment is Solution treatment at 470℃ for 1h. the third heat treatment is Solution treatment at 480℃ for 2h. the fourth heat treatment is Aging at 130.0℃ for 24.0 hours.,720.0
732,"Fang H C, Luo F H, Chen K H. Effect of intermetallic phases and recrystallization on the corrosion and fracture behavior of an Al-Zn-Mg-Cu-Zr-Yb-Cr alloys. Materials Science and Engineering: A, 2017, 684: 480-490. DOI: 10. 1016/j. msea. 2016. 12. 009. ",0.0,86.55,0.0,0.0,0.0,2.12,0.0,0.0,2.44,0.0,0.0,0.21,0.0,0.0,0.0,0.0,8.52,0.16,450,60,470,60,480,120,0.0,130,24.0,0,0.0,0,0.0,the first heat treatment is Solution treatment at 450℃ for 1h. the second heat treatment is Solution treatment at 470℃ for 1h. the third heat treatment is Solution treatment at 480℃ for 2h. the fourth heat treatment is Aging at 130.0℃ for 24.0 hours.,715.0
733,"Fang H C, Chen K H, Chen X, et al. Effect of Zr, Cr and Pr additions on microstructures and properties of ultra-high strength Al–Zn–Mg–Cu alloys. Materials Science & Engineering A, 2011, 528(25-26): 7606-7615. DOI: 10. 1016/j. msea. 2011. 06. 018. ",0.0,86.86,0.0,0.0,0.0,2.1,0.0,0.0,2.39,0.0,0.0,0.0,0.0,0.0,0.0,0.0,8.49,0.16,450,60,470,60,480,120,0.0,130,24.0,0,0.0,0,0.0,the first heat treatment is Solution treatment at 450℃ for 1h. the second heat treatment is Solution treatment at 470℃ for 1h. the third heat treatment is Solution treatment at 480℃ for 2h. the fourth heat treatment is Aging at 130.0℃ for 24.0 hours.,704.0
734,"Dursun T, Soutis C. Recent developments in advanced aircraft aluminium alloys. Materials & Design, 2014, 56: 862-871. DOI: 10. 1016/j. matdes. 2013. 12. 002. ",0.0,93.72,0.0,0.0,0.0,4.0,0.07,0.0,1.3,0.55,0.0,0.0,0.05,0.0,0.06,0.0,0.1,0.15,520,60,0,0,0,0,0.0,0,0.0,0,0.0,0,0.0,the first heat treatment is Solution treatment at 520℃ for 1h.,496.0
735,"Dursun T, Soutis C. Recent developments in advanced aircraft aluminium alloys. Materials & Design, 2014, 56: 862-871. DOI: 10. 1016/j. matdes. 2013. 12. 002. ",0.0,93.765,0.0,0.0,0.0,3.95,0.075,0.0,1.3,0.55,0.0,0.0,0.05,0.0,0.06,0.0,0.1,0.15,520,60,0,0,0,0,0.0,0,0.0,0,0.0,0,0.0,the first heat treatment is Solution treatment at 520℃ for 1h.,496.0
736,"Dursun T, Soutis C. Recent developments in advanced aircraft aluminium alloys. Materials & Design, 2014, 56: 862-871. DOI: 10. 1016/j. matdes. 2013. 12. 002. ",0.0,93.665,0.0,0.0,0.0,4.1,0.075,0.0,1.5,0.6,0.0,0.0,0.06,0.0,0.0,0.0,0.0,0.0,520,60,0,0,0,0,0.0,0,0.0,0,0.0,0,0.0,the first heat treatment is Solution treatment at 520℃ for 1h.,476.0
737,"Dursun T, Soutis C. Recent developments in advanced aircraft aluminium alloys. Materials & Design, 2014, 56: 862-871. DOI: 10. 1016/j. matdes. 2013. 12. 002. ",0.0,93.66,0.0,0.0,0.0,4.1,0.08,0.0,1.5,0.6,0.0,0.0,0.06,0.0,,0.0,0.0,0.0,520,60,0,0,0,0,0.0,0,0.0,0,0.0,0,0.0,the first heat treatment is Solution treatment at 520℃ for 1h.,476.0
738,"Dursun T, Soutis C. Recent developments in advanced aircraft aluminium alloys. Materials & Design, 2014, 56: 862-871. DOI: 10. 1016/j. matdes. 2013. 12. 002. ",0.0,93.08,0.0,0.0,0.1,4.1,0.12,0.0,1.5,0.6,0.0,0.0,0.1,0.0,0.15,0.0,0.25,0.0,520,60,0,0,0,0,0.0,0,0.0,0,0.0,0,0.0,the first heat treatment is Solution treatment at 520℃ for 1h.,475.0
739,"Dursun T, Soutis C. Recent developments in advanced aircraft aluminium alloys. Materials & Design, 2014, 56: 862-871. DOI: 10. 1016/j. matdes. 2013. 12. 002. ",0.0,93.08,0.0,0.0,0.1,4.1,0.12,0.0,1.5,0.6,0.0,0.0,0.1,0.0,0.15,0.0,0.25,0.0,520,60,0,0,0,0,0.0,0,0.0,0,0.0,0,0.0,the first heat treatment is Solution treatment at 520℃ for 1h.,475.0
740,"Dursun T, Soutis C. Recent developments in advanced aircraft aluminium alloys. Materials & Design, 2014, 56: 862-871. DOI: 10. 1016/j. matdes. 2013. 12. 002. ",0.0,93.32,0.0,0.0,0.05,4.2,0.12,0.0,1.4,0.6,0.0,0.0,0.06,0.0,0.1,0.0,0.15,0.0,520,60,0,0,0,0,0.0,0,0.0,0,0.0,0,0.0,the first heat treatment is Solution treatment at 520℃ for 1h.,434.0
741,"Dursun T, Soutis C. Recent developments in advanced aircraft aluminium alloys. Materials & Design, 2014, 56: 862-871. DOI: 10. 1016/j. matdes. 2013. 12. 002. ",0.0,93.295,0.0,0.0,0.05,4.25,0.12,0.0,1.4,0.575,0.0,0.0,0.06,0.0,0.1,0.0,0.15,0.0,520,60,0,0,0,0,0.0,0,0.0,0,0.0,0,0.0,the first heat treatment is Solution treatment at 520℃ for 1h.,434.0
742,"Dursun T, Soutis C. Recent developments in advanced aircraft aluminium alloys. Materials & Design, 2014, 56: 862-871. DOI: 10. 1016/j. matdes. 2013. 12. 002. ",0.0,92.8,0.0,0.0,0.1,4.4,0.2,0.0,1.5,0.6,0.0,0.0,0.25,0.0,0.15,0.0,0.0,0.0,520,60,0,0,0,0,0.0,0,0.0,0,0.0,0,0.0,the first heat treatment is Solution treatment at 520℃ for 1h.,428.0
743,"Dursun T, Soutis C. Recent developments in advanced aircraft aluminium alloys. Materials & Design, 2014, 56: 862-871. DOI: 10. 1016/j. matdes. 2013. 12. 002. ",0.0,92.75,0.0,0.0,0.1,4.4,0.25,0.0,1.5,0.6,0.0,0.0,0.25,0.0,0.15,0.0,0.0,0.0,520,60,0,0,0,0,0.0,0,0.0,0,0.0,0,0.0,the first heat treatment is Solution treatment at 520℃ for 1h.,428.0
744,"Dong S C K. Effects of Cu content on microstructure and properties of super-high-strength Al-9. 3Zn-2. 4Mg-xCu-Zr alloy. Journal of Alloys and Compounds, 2019, 788: 329-337. DOI: 10. 1016/j. jallcom. 2019. 02. 228",0.0,87.38,0.0,0.0,0.0,0.8,0.0,0.0,2.4,0.0,0.0,0.0,0.0,0.0,0.0,0.0,9.3,0.12,480,60,0,0,0,0,0.0,120,24.0,0,0.0,0,0.0,the first heat treatment is Solution treatment at 480℃ for 1h. the second heat treatment is Aging at 120.0℃ for 24.0 hours.,782.0
745,"Dong S C K. Effects of Cu content on microstructure and properties of super-high-strength Al-9. 3Zn-2. 4Mg-xCu-Zr alloy. Journal of Alloys and Compounds, 2019, 788: 329-337. DOI: 10. 1016/j. jallcom. 2019. 02. 228",0.0,86.88,0.0,0.0,0.0,1.3,0.0,0.0,2.4,0.0,0.0,0.0,0.0,0.0,0.0,0.0,9.3,0.12,480,60,0,0,0,0,0.0,120,24.0,0,0.0,0,0.0,the first heat treatment is Solution treatment at 480℃ for 1h. the second heat treatment is Aging at 120.0℃ for 24.0 hours.,754.0
746,"Dong S C K. Effects of Cu content on microstructure and properties of super-high-strength Al-9. 3Zn-2. 4Mg-xCu-Zr alloy. Journal of Alloys and Compounds, 2019, 788: 329-337. DOI: 10. 1016/j. jallcom. 2019. 02. 228",0.0,86.68,0.0,0.0,0.0,1.5,0.0,0.0,2.4,0.0,0.0,0.0,0.0,0.0,0.0,0.0,9.3,0.12,480,60,0,0,0,0,0.0,120,24.0,0,0.0,0,0.0,the first heat treatment is Solution treatment at 480℃ for 1h. the second heat treatment is Aging at 120.0℃ for 24.0 hours.,753.0
747,"Dong S C K. Effects of Cu content on microstructure and properties of super-high-strength Al-9. 3Zn-2. 4Mg-xCu-Zr alloy. Journal of Alloys and Compounds, 2019, 788: 329-337. DOI: 10. 1016/j. jallcom. 2019. 02. 228",0.0,86.38,0.0,0.0,0.0,1.8,0.0,0.0,2.4,0.0,0.0,0.0,0.0,0.0,0.0,0.0,9.3,0.12,480,60,0,0,0,0,0.0,120,24.0,0,0.0,0,0.0,the first heat treatment is Solution treatment at 480℃ for 1h. the second heat treatment is Aging at 120.0℃ for 24.0 hours.,723.8
748,"Dong S C K. Effects of Cu content on microstructure and properties of super-high-strength Al-9. 3Zn-2. 4Mg-xCu-Zr alloy. Journal of Alloys and Compounds, 2019, 788: 329-337. DOI: 10. 1016/j. jallcom. 2019. 02. 228",0.0,85.98,0.0,0.0,0.0,2.2,0.0,0.0,2.4,0.0,0.0,0.0,0.0,0.0,0.0,0.0,9.3,0.12,480,60,0,0,0,0,0.0,120,24.0,0,0.0,0,0.0,the first heat treatment is Solution treatment at 480℃ for 1h. the second heat treatment is Aging at 120.0℃ for 24.0 hours.,672.0
749,"Das P, Jayaganthan R, Chowdhury T, et al. Improvement of Fracture Toughness (K1c) of 7075 Al Alloy by Cryorolling Process. Materials Science Forum, 2011, 683(2011): 81-94. DOI: 10. 4028/www. scientific. net/MSF. 683. 81. ",0.0,87.14,0.0,0.0,0.5,1.76,0.57,0.0,3.64,0.15,0.0,0.0,0.2,0.0,0.0,0.0,6.04,0.0,490,360,0,0,0,0,70.0,150,0.1,120,3.0,0,0.0,the first heat treatment is Solution treatment at 490℃ for 6h. the second heat treatment is Cold rolling at 20℃ with 70.0% reduction. the third heat treatment is Aging at 150.0℃ for 0.1 hours.,550.0
750,"Chen, G., Chen, Q., Wang, B.  et al.  Microstructure evolution and tensile mechanical properties of thixoformed high performance Al-Zn-Mg-Cu alloy.  Met. Mater. Int.  21, 897–906 (2015). https: //doi. org/10. 1007/s12540-015-5139-6",0.0,89.69,0.0,0.0,0.2,1.41,0.26,0.0,2.17,0.22,0.0,0.0,0.21,0.0,0.0,0.0,5.84,0.0,465,120,0,0,0,0,0.0,125,24.0,0,0.0,0,0.0,the first heat treatment is Solution treatment at 465℃ for 2h. the second heat treatment is Aging at 125.0℃ for 24.0 hours.,510.0
751,"Chen Z, Mo Y, Nie Z. Effect of Zn Content on the Microstructure and Properties of Super-High Strength Al-Zn-Mg-Cu Alloys. Metallurgical & Materials Transactions. Part A, 2013, 44(8): 3910-3920. DOI: 10. 1007/s11661-013-1731-x. ",0.0,86.13,0.0,0.0,0.0,1.7,0.027,0.0,2.0,0.0,0.0,0.0,0.023,0.0,0.0,0.0,10.0,0.12,470,180,0,0,0,0,1.0,120,4.0,165,8.0,0,0.0,the first heat treatment is Solution treatment at 470℃ for 3h. the second heat treatment is Cold rolling at 20℃ with 1.0% reduction. the third heat treatment is Aging at 120.0℃ for 4.0 hours.,748.0
752,"Chen Z, Mo Y, Nie Z. Effect of Zn Content on the Microstructure and Properties of Super-High Strength Al-Zn-Mg-Cu Alloys. Metallurgical & Materials Transactions. Part A, 2013, 44(8): 3910-3920. DOI: 10. 1007/s11661-013-1731-x. ",0.0,85.137,0.0,0.0,0.0,1.7,0.022,0.0,2.0,0.0,0.0,0.0,0.021,0.0,0.0,0.0,11.0,0.12,470,180,0,0,0,0,1.0,120,4.0,165,8.0,0,0.0,the first heat treatment is Solution treatment at 470℃ for 3h. the second heat treatment is Cold rolling at 20℃ with 1.0% reduction. the third heat treatment is Aging at 120.0℃ for 4.0 hours.,743.0
753,"Chen Z, Mo Y, Nie Z. Effect of Zn Content on the Microstructure and Properties of Super-High Strength Al-Zn-Mg-Cu Alloys. Metallurgical & Materials Transactions. Part A, 2013, 44(8): 3910-3920. DOI: 10. 1007/s11661-013-1731-x. ",0.0,87.235,0.0,0.0,0.0,1.7,0.025,0.0,1.9,0.0,0.0,0.0,0.02,0.0,0.0,0.0,9.0,0.12,470,180,0,0,0,0,1.0,120,24.0,0,0.0,0,0.0,the first heat treatment is Solution treatment at 470℃ for 3h. the second heat treatment is Cold rolling at 20℃ with 1.0% reduction. the third heat treatment is Aging at 120.0℃ for 24.0 hours.,720.0
754,"Chen Z, Mo Y, Nie Z. Effect of Zn Content on the Microstructure and Properties of Super-High Strength Al-Zn-Mg-Cu Alloys. Metallurgical & Materials Transactions. Part A, 2013, 44(8): 3910-3920. DOI: 10. 1007/s11661-013-1731-x. ",0.0,83.85,0.0,0.0,0.0,1.91,0.027,0.0,2.47,0.0,0.0,0.0,0.023,0.0,0.0,0.0,11.6,0.12,470,180,0,0,0,0,1.0,120,24.0,0,0.0,0,0.0,the first heat treatment is Solution treatment at 470℃ for 3h. the second heat treatment is Cold rolling at 20℃ with 1.0% reduction. the third heat treatment is Aging at 120.0℃ for 24.0 hours.,748.0
755,"Chen Z, Mo Y, Nie Z. Effect of Zn Content on the Microstructure and Properties of Super-High Strength Al-Zn-Mg-Cu Alloys. Metallurgical & Materials Transactions. Part A, 2013, 44(8): 3910-3920. DOI: 10. 1007/s11661-013-1731-x. ",0.0,82.507,0.0,0.0,0.0,1.76,0.022,0.0,2.63,0.0,0.0,0.0,0.021,0.0,0.0,0.0,12.94,0.12,470,180,0,0,0,0,1.0,120,24.0,0,0.0,0,0.0,the first heat treatment is Solution treatment at 470℃ for 3h. the second heat treatment is Cold rolling at 20℃ with 1.0% reduction. the third heat treatment is Aging at 120.0℃ for 24.0 hours.,743.0
756,"Chen Z, Mo Y, Nie Z. Effect of Zn Content on the Microstructure and Properties of Super-High Strength Al-Zn-Mg-Cu Alloys. Metallurgical & Materials Transactions. Part A, 2013, 44(8): 3910-3920. DOI: 10. 1007/s11661-013-1731-x. ",0.0,87.33500000000001,0.0,0.0,0.0,1.54,0.025,0.0,1.92,0.0,0.0,0.0,0.02,0.0,0.0,0.0,9.04,0.12,470,180,0,0,0,0,1.0,120,24.0,0,0.0,0,0.0,the first heat treatment is Solution treatment at 470℃ for 3h. the second heat treatment is Cold rolling at 20℃ with 1.0% reduction. the third heat treatment is Aging at 120.0℃ for 24.0 hours.,720.0
757,"Chen S Y, Chen K H, Peng G S, et al. Effect of quenching rate on microstructure and stress corrosion cracking of 7085 aluminum alloy. Transactions of Nonferrous Metals Society of China, 2012, 22(1): 47-52. DOI: 10. 1016/S1003-6326(11)61138-2. ",0.0,89.27,0.0,0.0,0.0,1.5,0.0,0.0,1.6,0.0,0.0,0.0,0.0,0.0,0.0,0.0,7.5,0.13,0,0,0,0,0,0,70.0,120,24.0,0,0.0,0,0.0,the first heat treatment is Solution treatment at 0℃ for 0h. the second heat treatment is Cold rolling at 20℃ with 70.0% reduction. the third heat treatment is Aging at 120.0℃ for 24.0 hours.,532.0
758,"Cassada W A, Bartholomeusz M F. The Effect of Cu and Mg Content on Mechanical Properties of Al-Cu-Mg Alloys with and without Ag Additions. Materials Science Forum, 1996, 217-222: 1765-1770. DOI: 10. 4028/www. scientific. net/MSF. 217-222. 1765. ",0.49,92.23,0.0,0.0,0.0,5.95,0.05,0.0,0.51,0.47,0.0,0.0,0.04,0.0,0.0,0.12,0.0,0.14,530,60,0,0,0,0,1.0,180,12.0,0,0.0,0,0.0,the first heat treatment is Solution treatment at 530℃ for 1h. the second heat treatment is Cold rolling at 20℃ with 1.0% reduction. the third heat treatment is Aging at 180.0℃ for 12.0 hours.,531.1
759,"Cassada W A, Bartholomeusz M F. The Effect of Cu and Mg Content on Mechanical Properties of Al-Cu-Mg Alloys with and without Ag Additions. Materials Science Forum, 1996, 217-222: 1765-1770. DOI: 10. 4028/www. scientific. net/MSF. 217-222. 1765. ",0.49,93.6,0.0,0.0,0.0,5.04,0.05,0.0,0.51,0.0,0.0,0.0,0.04,0.0,0.0,0.13,0.0,0.14,530,60,0,0,0,0,1.0,180,12.0,0,0.0,0,0.0,the first heat treatment is Solution treatment at 530℃ for 1h. the second heat treatment is Cold rolling at 20℃ with 1.0% reduction. the third heat treatment is Aging at 180.0℃ for 12.0 hours.,512.5
760,"Cassada W A, Bartholomeusz M F. The Effect of Cu and Mg Content on Mechanical Properties of Al-Cu-Mg Alloys with and without Ag Additions. Materials Science Forum, 1996, 217-222: 1765-1770. DOI: 10. 4028/www. scientific. net/MSF. 217-222. 1765. ",0.49,93.15,0.0,0.0,0.0,5.01,0.05,0.0,0.52,0.47,0.0,0.0,0.04,0.0,0.0,0.13,0.0,0.14,530,60,0,0,0,0,1.0,180,12.0,0,0.0,0,0.0,the first heat treatment is Solution treatment at 530℃ for 1h. the second heat treatment is Cold rolling at 20℃ with 1.0% reduction. the third heat treatment is Aging at 180.0℃ for 12.0 hours.,511.1
761,"Cassada W A, Bartholomeusz M F. The Effect of Cu and Mg Content on Mechanical Properties of Al-Cu-Mg Alloys with and without Ag Additions. Materials Science Forum, 1996, 217-222: 1765-1770. DOI: 10. 4028/www. scientific. net/MSF. 217-222. 1765. ",0.0,92.49,0.0,0.0,0.0,6.15,0.05,0.0,0.53,0.48,0.0,0.0,0.04,0.0,0.0,0.12,0.0,0.14,530,60,0,0,0,0,1.0,180,12.0,0,0.0,0,0.0,the first heat treatment is Solution treatment at 530℃ for 1h. the second heat treatment is Cold rolling at 20℃ with 1.0% reduction. the third heat treatment is Aging at 180.0℃ for 12.0 hours.,495.9
762,"Cassada W A, Bartholomeusz M F. The Effect of Cu and Mg Content on Mechanical Properties of Al-Cu-Mg Alloys with and without Ag Additions. Materials Science Forum, 1996, 217-222: 1765-1770. DOI: 10. 4028/www. scientific. net/MSF. 217-222. 1765. ",0.0,93.36,0.0,0.0,0.0,5.26,0.05,0.0,0.53,0.49,0.0,0.0,0.04,0.0,0.0,0.13,0.0,0.14,530,60,0,0,0,0,1.0,180,12.0,0,0.0,0,0.0,the first heat treatment is Solution treatment at 530℃ for 1h. the second heat treatment is Cold rolling at 20℃ with 1.0% reduction. the third heat treatment is Aging at 180.0℃ for 12.0 hours.,482.1
763,"Cassada W A, Bartholomeusz M F. The Effect of Cu and Mg Content on Mechanical Properties of Al-Cu-Mg Alloys with and without Ag Additions. Materials Science Forum, 1996, 217-222: 1765-1770. DOI: 10. 4028/www. scientific. net/MSF. 217-222. 1765. ",0.47,94.76,0.0,0.0,0.0,3.91,0.05,0.0,0.49,0.0,0.0,0.0,0.04,0.0,0.0,0.13,0.0,0.15,530,60,0,0,0,0,1.0,180,12.0,0,0.0,0,0.0,the first heat treatment is Solution treatment at 530℃ for 1h. the second heat treatment is Cold rolling at 20℃ with 1.0% reduction. the third heat treatment is Aging at 180.0℃ for 12.0 hours.,444.9
764,"Benachour, M., Hadjoui, A., Benguediab, M. et al. Stress Ratio Effect on Fatigue Behavior of Aircraft Aluminum Alloy 2024 T351. MRS Online Proceedings Library 1276, 7 (2010). https: //doi. org/10. 1557/PROC-1276-7
",0.0,93.566,0.0,0.0,0.05,3.97,0.159,0.0,1.5,0.449,0.018,0.056,0.105,0.0,0.018,0.0,0.109,0.0,495,60,0,0,0,0,2.0,0,0.0,0,0.0,0,0.0,the first heat treatment is Solution treatment at 495℃ for 1h. the second heat treatment is Cold rolling at 20℃ with 2.0% reduction.,477.0
765,"Beffort O, Solenthaler C, Speidel M O. Improvement of strength and fracture toughness of a spray-deposited Al-Cu-Mg-Ag-Mn-Ti-Zr alloy by optimized heat treatments and thermomechanical treatments. Materials Science & Engineering A, 1995, 43(2): 444-448. DOI: 10. 1021/jf00050a035. ",0.0,93.85,0.0,0.0,0.0,5.0,0.0,0.0,0.4,0.2,0.0,0.0,0.0,0.0,0.4,0.0,0.0,0.15,525,120,0,0,0,0,0.0,180,12.0,0,0.0,0,0.0,the first heat treatment is Solution treatment at 525℃ for 2h. the second heat treatment is Aging at 180.0℃ for 12.0 hours.,520.0
766,"B H Z A, B P A R, C L C, et al. The influence of Mg/Si ratio and Cu content on the stretch formability of 6xxx aluminium alloys. Materials Science and Engineering: A 2016, 651: 688-697. DOI: 10. 1016/j. msea. 2015. 11. 016",0.0,97.84,0.0,0.0,0.0,0.29,0.08,0.0,0.96,0.12,0.0,0.0,0.48,0.0,0.11,0.0,0.12,0.0,550,0,0,0,0,0,0.0,0,0.0,0,0.0,0,0.0,the first heat treatment is Solution treatment at 550℃ for 0.5min.,261.0
767,"B H Z A, B P A R, C L C, et al. The influence of Mg/Si ratio and Cu content on the stretch formability of 6xxx aluminium alloys. Materials Science and Engineering: A 2016, 651: 688-697. DOI: 10. 1016/j. msea. 2015. 11. 016",0.0,97.9,0.0,0.0,0.0,0.0,0.07,0.0,0.41,0.12,0.0,0.0,1.26,0.0,0.11,0.0,0.13,0.0,550,0,0,0,0,0,0.0,0,0.0,0,0.0,0,0.0,the first heat treatment is Solution treatment at 550℃ for 0.5min.,254.0
768,"B H Z A, B P A R, C L C, et al. The influence of Mg/Si ratio and Cu content on the stretch formability of 6xxx aluminium alloys. Materials Science and Engineering: A 2016, 651: 688-697. DOI: 10. 1016/j. msea. 2015. 11. 016",0.0,98.1,0.0,0.0,0.0,0.0,0.06,0.0,0.7,0.11,0.0,0.0,0.8,0.0,0.12,0.0,0.11,0.0,550,0,0,0,0,0,0.0,0,0.0,0,0.0,0,0.0,the first heat treatment is Solution treatment at 550℃ for 0.5min.,264.0
769,"B H Z A, B P A R, C L C, et al. The influence of Mg/Si ratio and Cu content on the stretch formability of 6xxx aluminium alloys. Materials Science and Engineering: A 2016, 651: 688-697. DOI: 10. 1016/j. msea. 2015. 11. 016",0.0,98.03,0.0,0.0,0.0,0.0,0.07,0.0,1.06,0.12,0.0,0.0,0.5,0.0,0.1,0.0,0.12,0.0,550,0,0,0,0,0,0.0,0,0.0,0,0.0,0,0.0,the first heat treatment is Solution treatment at 550℃ for 0.5min.,251.0
770,"B H Z A, B P A R, C L C, et al. The influence of Mg/Si ratio and Cu content on the stretch formability of 6xxx aluminium alloys. Materials Science and Engineering: A 2016, 651: 688-697. DOI: 10. 1016/j. msea. 2015. 11. 016",0.0,97.73,0.0,0.0,0.0,0.27,0.09,0.0,0.35,0.12,0.0,0.0,1.22,0.0,0.11,0.0,0.11,0.0,550,0,0,0,0,0,0.0,0,0.0,0,0.0,0,0.0,the first heat treatment is Solution treatment at 550℃ for 0.5min.,262.0
771,"B H Z A, B P A R, C L C, et al. The influence of Mg/Si ratio and Cu content on the stretch formability of 6xxx aluminium alloys. Materials Science and Engineering: A 2016, 651: 688-697. DOI: 10. 1016/j. msea. 2015. 11. 016",0.0,97.82,0.0,0.0,0.0,0.29,0.07,0.0,0.65,0.11,0.0,0.0,0.85,0.0,0.11,0.0,0.1,0.0,550,0,0,0,0,0,0.0,0,0.0,0,0.0,0,0.0,the first heat treatment is Solution treatment at 550℃ for 0.5min.,283.0
772,"Alarcon O E, Nazar A M M, Monteiro W A. The effect of microstructure on the mechanical behavior and fracture mechanism in a 7050-T76 aluminum alloy. Materials Science & Engineering A, 1991, 138(2): 275-285. DOI: 10. 1016/0921-5093(91)90697-L. ",0.0,89.065,0.0,0.0,0.0,2.23,0.06,0.0,2.25,0.0,0.0,0.0,0.075,0.0,0.0,0.0,6.2,0.12,480,60,0,0,0,0,0.0,400,8.0,120,5.0,163,13.0,the first heat treatment is Solution treatment at 480℃ for 1h. the second heat treatment is Aging at 400.0℃ for 8.0 hours.,575.0
773,"A C V A N, A P R, B M K M, et al. Tensile Deformation and Fracture Behaviour of an Aerospace Aluminium Alloy AA2219 in Different Ageing Conditions. Procedia Materials Science, 2014, 6: 322-330. DOI: 10. 1016/j. mspro. 2014. 07. 041. ",0.0,92.48,0.0,0.0,0.0,6.65,0.15,0.0,0.01,0.33,0.0,0.0,0.09,0.0,0.04,0.0,0.09,0.16,535,60,0,0,0,0,0.0,177,18.0,191,26.0,0,0.0,the first heat treatment is Solution treatment at 535℃ for 1h. the second heat treatment is Aging at 177.0℃ for 18.0 hours.,331.0
774,7B04合金的断裂韧性. DOI: 10. 3321/j. issn: 1004-0609. 2003. 01. 040,0.0,89.3,0.0,0.0,0.15,1.75,0.15,0.0,2.2,0.35,0.0,0.0,0.1,0.0,0.0,0.0,6.0,0.0,0,0,0,0,0,0,0.0,0,0.0,0,0.0,0,0.0,the first heat treatment is Solution treatment at 0℃ for 0h.,570.0
775," Zhong H, Rometsch P, Estrin Y. Effect of alloy composition and heat treatment on mechanical performance of 6xxx aluminum alloys. 中国有色金属学报(英文版), 2014, 24(7): 2174-2178. DOI: 10. 1016/S1003-6326(14)63329-X. ",0.0,97.75,0.0,0.0,0.0,0.0,0.0,0.0,0.41,0.12,0.0,0.0,1.5,0.0,0.12,0.0,0.1,0.0,550,30,0,0,0,0,0.0,170,0.5,0,0.0,0,0.0,the first heat treatment is Solution treatment at 550℃ for 30.0min. the second heat treatment is Aging at 170.0℃ for 0.5 hours.,269.0
776," Zhong H, Rometsch P, Estrin Y. Effect of alloy composition and heat treatment on mechanical performance of 6xxx aluminum alloys. 中国有色金属学报(英文版), 2014, 24(7): 2174-2178. DOI: 10. 1016/S1003-6326(14)63329-X. ",0.0,97.97,0.0,0.0,0.0,0.0,0.0,0.0,0.41,0.12,0.0,0.0,1.26,0.0,0.11,0.0,0.13,0.0,550,30,0,0,0,0,0.0,170,0.5,0,0.0,0,0.0,the first heat treatment is Solution treatment at 550℃ for 30.0min. the second heat treatment is Aging at 170.0℃ for 0.5 hours.,254.0
777," Zhong H, Rometsch P, Estrin Y. Effect of alloy composition and heat treatment on mechanical performance of 6xxx aluminum alloys. 中国有色金属学报(英文版), 2014, 24(7): 2174-2178. DOI: 10. 1016/S1003-6326(14)63329-X. ",0.0,98.78,0.0,0.0,0.0,0.0,0.0,0.0,0.43,0.12,0.0,0.0,0.45,0.0,0.11,0.0,0.11,0.0,550,30,0,0,0,0,0.0,170,0.5,0,0.0,0,0.0,the first heat treatment is Solution treatment at 550℃ for 30.0min. the second heat treatment is Aging at 170.0℃ for 0.5 hours.,183.0
778," Zhong H, Rometsch P, Estrin Y. Effect of alloy composition and heat treatment on mechanical performance of 6xxx aluminum alloys. 中国有色金属学报(英文版), 2014, 24(7): 2174-2178. DOI: 10. 1016/S1003-6326(14)63329-X. ",0.0,98.1,0.0,0.0,0.0,0.0,0.0,0.0,1.06,0.12,0.0,0.0,0.5,0.0,0.1,0.0,0.12,0.0,550,30,0,0,0,0,0.0,170,0.5,0,0.0,0,0.0,the first heat treatment is Solution treatment at 550℃ for 30.0min. the second heat treatment is Aging at 170.0℃ for 0.5 hours.,251.0
779," Zhong H, Rometsch P, Estrin Y. Effect of alloy composition and heat treatment on mechanical performance of 6xxx aluminum alloys. 中国有色金属学报(英文版), 2014, 24(7): 2174-2178. DOI: 10. 1016/S1003-6326(14)63329-X. ",0.0,97.82,0.0,0.0,0.0,0.27,0.0,0.0,0.35,0.12,0.0,0.0,1.22,0.0,0.11,0.0,0.11,0.0,550,30,0,0,0,0,0.0,170,0.5,0,0.0,0,0.0,the first heat treatment is Solution treatment at 550℃ for 30.0min. the second heat treatment is Aging at 170.0℃ for 0.5 hours.,262.0
780," Zhong H, Rometsch P, Estrin Y. Effect of alloy composition and heat treatment on mechanical performance of 6xxx aluminum alloys. 中国有色金属学报(英文版), 2014, 24(7): 2174-2178. DOI: 10. 1016/S1003-6326(14)63329-X. ",0.0,97.89,0.0,0.0,0.0,0.29,0.0,0.0,0.65,0.11,0.0,0.0,0.85,0.0,0.11,0.0,0.1,0.0,550,30,0,0,0,0,0.0,170,0.5,0,0.0,0,0.0,the first heat treatment is Solution treatment at 550℃ for 30.0min. the second heat treatment is Aging at 170.0℃ for 0.5 hours.,283.0
781," Zhong H, Rometsch P, Estrin Y. Effect of alloy composition and heat treatment on mechanical performance of 6xxx aluminum alloys. 中国有色金属学报(英文版), 2014, 24(7): 2174-2178. DOI: 10. 1016/S1003-6326(14)63329-X. ",0.0,97.92,0.0,0.0,0.0,0.29,0.0,0.0,0.96,0.12,0.0,0.0,0.48,0.0,0.11,0.0,0.12,0.0,550,30,0,0,0,0,0.0,170,0.5,0,0.0,0,0.0,the first heat treatment is Solution treatment at 550℃ for 30.0min. the second heat treatment is Aging at 170.0℃ for 0.5 hours.,261.0
782," Zhong H, Rometsch P, Estrin Y. Effect of alloy composition and heat treatment on mechanical performance of 6xxx aluminum alloys. 中国有色金属学报(英文版), 2014, 24(7): 2174-2178. DOI: 10. 1016/S1003-6326(14)63329-X. ",0.0,98.16,0.0,0.0,0.0,0.0,0.0,0.0,0.7,0.11,0.0,0.0,0.8,0.0,0.12,0.0,0.11,0.0,550,30,0,0,0,0,0.0,170,0.5,0,0.0,0,0.0,the first heat treatment is Solution treatment at 550℃ for 30.0min. the second heat treatment is Aging at 170.0℃ for 0.5 hours.,264.0
783," Yan A, Chen L, Liu H S, et al. Study on strength and fracture toughness of Al-Zn-Mg-Cu-Ti(-Sn) alloys. Journal of Mining and Metallurgy Section B Metallurgy, 2015, 51(1): 73-79. DOI: info: doi/10. 2298/JMMB130122003Y. ",0.0,89.64,0.0,0.0,0.0,2.1,0.0,0.0,2.08,0.0,0.0,0.0,0.0,0.0,0.1,0.0,6.08,0.0,470,60,0,0,0,0,0.0,120,24.0,0,0.0,0,0.0,the first heat treatment is Solution treatment at 470℃ for 1h. the second heat treatment is Aging at 120.0℃ for 24.0 hours.,574.0
784," Yan A, Chen L, Liu H S, et al. Study on strength and fracture toughness of Al-Zn-Mg-Cu-Ti(-Sn) alloys. Journal of Mining and Metallurgy Section B Metallurgy, 2015, 51(1): 73-79. DOI: info: doi/10. 2298/JMMB130122003Y. ",0.0,89.64,0.0,0.0,0.0,2.1,0.0,0.0,2.08,0.0,0.0,0.0,0.0,0.0,0.1,0.0,6.08,0.0,470,60,0,0,0,0,0.0,120,24.0,175,10.0,0,0.0,the first heat treatment is Solution treatment at 470℃ for 1h. the second heat treatment is Aging at 120.0℃ for 24.0 hours.,482.0
785," Wang M, Huang L, Chen K, et al. Influence of minor combined addition of Cr and Pr on microstructure, mechanical properties and corrosion behaviors of an ultrahigh strength Al-Zn-Mg-Cu-Zr alloy. Micron, 2018. DOI: 10. 1016/j. micron. 2017. 10. 008. ",0.0,86.3,0.0,0.0,0.1,2.2,0.0,0.0,2.5,0.0,0.0,0.14,0.0,0.0,0.0,0.0,8.6,0.16,450,60,470,60,480,180,0.0,130,24.0,0,0.0,0,0.0,the first heat treatment is Solution treatment at 450℃ for 1h. the second heat treatment is Solution treatment at 470℃ for 1h. the third heat treatment is Solution treatment at 480℃ for 3h. the fourth heat treatment is Aging at 130.0℃ for 24.0 hours.,743.0
786," Wang M, Huang L, Chen K, et al. Influence of minor combined addition of Cr and Pr on microstructure, mechanical properties and corrosion behaviors of an ultrahigh strength Al-Zn-Mg-Cu-Zr alloy. Micron, 2018. DOI: 10. 1016/j. micron. 2017. 10. 008. ",0.0,86.53999999999999,0.0,0.0,0.0,2.2,0.0,0.0,2.5,0.0,0.0,0.0,0.0,0.0,0.0,0.0,8.6,0.16,450,60,470,60,480,180,0.0,130,24.0,0,0.0,0,0.0,the first heat treatment is Solution treatment at 450℃ for 1h. the second heat treatment is Solution treatment at 470℃ for 1h. the third heat treatment is Solution treatment at 480℃ for 3h. the fourth heat treatment is Aging at 130.0℃ for 24.0 hours.,719.0
787," Su M N, Young B. Material Properties of Normal and High Strength Aluminium Alloys at Elevated Temperatures. Thin-Walled Structures, 2019, 137: 463-471. DOI: 10. 1016/j. tws. 2019. 01. 012. ",0.0,97.37,0.0,0.0,0.0,0.0,0.1,0.0,1.07,0.0,0.43,0.0,1.03,0.0,0.0,0.0,0.0,0.0,470,60,0,0,0,0,0.0,120,24.0,0,0.0,0,0.0,the first heat treatment is Solution treatment at 470℃ for 1h. the second heat treatment is Aging at 120.0℃ for 24.0 hours.,226.0
788," Ruiz J, Elices M. Effect of water vapour pressure and frequency on fatigue behaviour in 7017-T651 aluminium alloy plate. Acta Materialia, 1997, 45(1): 281-293. DOI: 10. 1016/S1359-6454(96)00147-4. ",0.0,91.44,0.0,0.0,0.17,0.12,0.23,0.0,2.44,0.29,0.01,0.0,0.11,0.0,0.05,0.0,5.01,0.13,470,180,0,0,0,0,1.0,120,24.0,0,0.0,0,0.0,the first heat treatment is Solution treatment at 470℃ for 3h. the second heat treatment is Cold rolling at 20℃ with 1.0% reduction. the third heat treatment is Aging at 120.0℃ for 24.0 hours.,465.0
789," Lai M O, Ferguson W G. Fracture toughness of aluminium alloy 7075-T6 in the as-cast condition. Materials Science and Engineering, 1985, 74( 2): 133-138. DOI: 10. 1016/0025-5416(85)90426-4. ",0.0,89.69,0.0,0.0,0.19,1.46,0.16,0.0,2.51,0.0,0.0,0.0,0.07,0.0,0.16,0.0,5.76,0.0,470,60,0,0,0,0,0.0,120,24.0,0,0.0,0,0.0,the first heat treatment is Solution treatment at 470℃ for 1h. the second heat treatment is Aging at 120.0℃ for 24.0 hours.,547.0
790," H. C, Fang, H, et al. Effect of recrystallization on intergranular fracture and corrosion of Al–Zn–Mg–Cu–Zr alloy. Journal of Alloys and Compounds, 2015, 622: 166-173. DOI: 10. 1016/j. jallcom. 2014. 10. 044. ",0.0,86.43,0.0,0.0,0.17,2.16,0.0,0.0,2.38,0.0,0.0,0.17,0.0,0.0,0.0,0.0,8.53,0.16,450,60,470,60,480,120,0.0,130,24.0,0,0.0,0,0.0,the first heat treatment is Solution treatment at 450℃ for 1h. the second heat treatment is Solution treatment at 470℃ for 1h. the third heat treatment is Solution treatment at 480℃ for 2h. the fourth heat treatment is Aging at 130.0℃ for 24.0 hours.,736.0
