Repository: Jack-Liu0227/BERT_ML

# BERT_ML: Alloy Property Prediction Benchmark & Experiment Suite

[中文说明](./README.zh-CN.md)

BERT_ML is a modular, reproducible research benchmark for predicting mechanical properties of multi-component alloys across both In-Distribution (I.I.D.) and Out-of-Distribution (OOD) regimes. The repository integrates traditional tabular machine learning, deep neural networks, multimodal materials language model embeddings (SciBERT, SteelBERT, MatSciBERT), Tabular Prior-data Fitted Networks (TabPFN v2), and LLM-based property predictors (LLMProp).

---

## Key Features

- **4 Active Model Families**:
  - **Traditional ML**: XGBoost, LightGBM, CatBoost, Random Forest, ExtraTrees, SVR, Ridge, Lasso, ElasticNet, and MLP with Optuna hyperparameter optimization, multi-output regression, and SHAP interpretability.
  - **Deep Neural Networks (AlloyNN)**: Feature-fusion networks combining compositional fractions, process parameters, and text embeddings.
  - **Domain BERT + NN Fusion**: Joint architectures integrating pre-trained domain language models (SciBERT, SteelBERT, MatSciBERT) with process/composition features.
  - **Tabular Foundation Models (TabPFN v2)**: In-context tabular inference with local checkpoints and API integration.
  - **LLM-Based Regression (LLMProp)**: Textual prompt-driven property prediction.
- **5 Curated Alloy Systems**:
  - Titanium alloys (Ti), Aluminum alloys (Al), High-Entropy Alloys (HEA), Carbon/Structural Steels (Steel), and Matbench Steels.
  - Targets: Yield Strength (YS(MPa)), Ultimate Tensile Strength (UTS(MPa)), and Elongation (El(%)).
- **8 Comprehensive OOD Data Splitting Protocols**:
  - Extreme Target Extrapolation (	arget_extrapolation: Top 20% / Bottom 20%).
  - Composition / Feature Space Sparsity (sparse_x_single, sparse_x_cluster).
  - Target / Property Space Sparsity (sparse_y_single, sparse_y_cluster).
  - Unseen Alloy Cluster Generalization (loco: Leave-One-Cluster-Out).
  - Standard In-Distribution Validation (
andom_cv_baseline: Multi-fold CV).
  - Hybrid Extrapolation Combinations (hybrid_extrapolation_*).
- **Modular Architecture**:
  - src/: Core dataset splitting, feature engineering, and model training pipelines.
  - Scripts/: Offline post-hoc uncertainty calibration, distribution shift analysis (Wasserstein distance / W-jump), reporting, and publication-ready figure rendering.

---

## Directory Structure

\BERT_ML/
├── datasets/                  # Curated benchmark datasets
│   ├── Ti_alloys/             # Titanium alloy datasets
│   ├── Al_Alloys/             # Aluminum alloy datasets
│   ├── HEA_data/              # High-entropy alloy datasets
│   ├── Steel/                 # Steel mechanical property datasets
│   └── matbench_convert/      # Matbench benchmark datasets
├── models/                    # Model weights & download utilities
│   ├── download_bert_models.py
│   ├── download_llmprop_models.py
│   └── tabpfn/                # TabPFN v2 local model weights
├── src/                       # Core training and evaluation framework
│   ├── data_processing/       # OOD splitting processors, registries & split cache
│   ├── feature_engineering/   # Composition features, BERT loader & embeddings
│   ├── models/                # ML/NN/BERT architectures, trainers & evaluators
│   ├── pipelines/             # Batch experiment runners & multi-fold CV sweeps
│   ├── TabPFN/                # TabPFN training, OOD pipelines & prediction alignment
│   ├── LLMProp/               # LLMProp fine-tuning & OOD evaluation adapter
│   └── training_size_ood/     # Sample-size scaling experiment runner
├── Scripts/                   # Analysis, calibration, and visualization suite
│   ├── analysis/              # Space shifts, W-jump analysis & data audits
│   ├── calibration/           # Post-hoc confidence & uncertainty calibration
│   ├── figures/               # Paper figures & interactive explainers
│   ├── maintenance/           # Result repair, audit & reset utilities
│   └── reporting/             # Batch summarization & benchmark tables
└── tests/                     # Automated pytest verification test suite

## Running Experiments

All pipelines are designed as pure Python module entrypoints (python -m ...). No shell or batch script wrappers are required.

### 1. In-Distribution (I.I.D.) Batch Experiments

List available batch configurations:
\\ash
python -m src.pipelines.run_batch --list
\
Run a specific experiment:
\\ash
python -m src.pipelines.run_batch --config experiment1_all_ml_models
\
Dry-run all configured standard batches:
\\ash
python -m src.pipelines.run_batch --all --dry_run
\

### 4. TabPFN Foundation Model Experiments

Run TabPFN on in-distribution or OOD splits:
\\ash

### 5. LLMProp Experiments

Run LLMProp property prediction under OOD protocols:
\\ash
python -m src.LLMProp.run_llmprop_ood --help

File: datasets/HEA_data/Data.training_998_HEAs_1.csv (part 1 of 3)
,Property,,,Chemical compositions,,,,,,,,,,,,,,,Processing actions,,,,,,,
Number,YS(Mpa),UTS(Mpa),El(%),Al(at%),Co(at%),Cr(at%),Fe(at%),Ni(at%),Ti(at%),Ta(at%),V(at%),Mn(at%),Cu(at%),Mo(at%),C(at%),V(at%),W(at%),Nb(at%),Hom_Temp(K),CR(%),recrystalize temperature/K,recrystalize time/mins,Anneal_Temp(K),Anneal_Time(h),aging temperature/K,aging time/hours
1,397,721,58,0,10,15,40,25,0,0,10,0,0,0,0,0,0,0,1373,75,298,0,1173,0.166666667,298,0
2,442,745,53,0,10,15,35,25,0,0,10,5,0,0,0,0,0,0,1373,75,298,0,1173,0.166666667,298,0
3,544,860,46.2,0,10,15,30,25,0,0,10,10,0,0,0,0,0,0,1373,75,298,0,1173,0.166666667,298,0
4,352,790,64.2,0,0,15,20,45,0,0,20,0,0,0,0,0,0,0,1373,75,298,0,1273,0.166666667,298,0
5,555,976,45.6,0,0,15,20,45,0,0,20,0,0,0,0,0,0,0,1373,75,298,0,1223,0.166666667,298,0
6,587,1013,38.5,0,0,15,20,45,0,0,20,0,0,0,0,0,0,0,1373,75,298,0,1173,0.166666667,298,0
7,715,1149,19.6,0,0,15,20,45,0,0,20,0,0,0,0,0,0,0,1373,75,298,0,1073,0.166666667,298,0
8,339,684,47,0,10,10,45,25,0,0,10,0,0,0,0,0,0,0,1373,75,298,0,1173,0.166666667,298,0
9,345,689,52.6,0,20,10,45,15,0,0,10,0,0,0,0,0,0,0,1373,75,298,0,1173,0.166666667,298,0
10,348,714,62,0,30,10,45,5,0,0,10,0,0,0,0,0,0,0,1373,75,298,0,1173,0.166666667,298,0
11,427,745,70.1,0,35,10,45,0,0,0,10,0,0,0,0,0,0,0,1373,75,298,0,1173,0.166666667,298,0
12,359,732,55.8,0,30,10,45,5,0,0,10,0,0,0,0,0,0,0,1373,75,298,0,1273,0.333333333,298,0
13,345,769,57.2,0,30,10,45,2.5,0,0,10,2.5,0,0,0,0,0,0,1373,75,298,0,1273,0.25,298,0
14,374,802,66.5,0,30,10,45,0,0,0,10,5,0,0,0,0,0,0,1373,75,298,0,1273,0.166666667,298,0
15,294,625,36,0,20,10,45,15,0,0,10,0,0,0,0,0,0,0,1373,75,298,0,1173,1,298,0
16,257,645,60.2,0,30,10,45,5,0,0,10,0,0,0,0,0,0,0,1373,75,298,0,1223,1,298,0
17,397,731,40,0,30,10,45,5,0,0,10,0,0,0,0,0,0,0,1473,50,298,0,1123,1,298,0
18,470,787,44,0,30,10,40,10,0,0,10,0,0,0,0,0,0,0,1373,80,298,0,1173,0.166666667,298,0
19,451,790,49.4,0,30,10,45,5,0,0,10,0,0,0,0,0,0,0,1373,80,298,0,1173,0.166666667,298,0
20,409,1026,29.3,0,30,10,50,0,0,0,10,0,0,0,0,0,0,0,1373,80,298,0,1173,0.166666667,298,0
21,457,772,35.2,0,10,0,0,40,0,0,0,30,20,0,0,0,0,0,1173,75,298,0,873,0.166666667,298,0
22,402,735,45.5,0,10,0,0,40,0,0,0,30,20,0,0,0,0,0,1173,75,298,0,973,0.166666667,298,0
23,339,713,50.5,0,10,0,0,40,0,0,0,30,20,0,0,0,0,0,1173,75,298,0,1023,0.166666667,298,0
24,302,700,53.5,0,10,0,0,40,0,0,0,30,20,0,0,0,0,0,1173,75,298,0,1073,0.166666667,298,0
25,235,585,60.4,0,10,0,0,40,0,0,0,30,20,0,0,0,0,0,1173,75,298,0,1173,0.166666667,298,0
26,368,818,59.77,0,30,15,14,26,0,0,15,0,0,0,0,0,0,0,1373,75,298,0,1173,1,298,0
27,331,773,66.5,0,30,15,14,26,0,0,15,0,0,0,0,0,0,0,1373,75,298,0,1273,1,298,0
28,323,745,71.2,0,30,15,14,26,0,0,15,0,0,0,0,0,0,0,1373,75,298,0,1373,1,298,0
29,313,720,69.3,0,30,15,14,26,0,0,15,0,0,0,0,0,0,0,1373,75,298,0,1473,1,298,0
30,391,836,63,0,24,20,8,33,0,0,15,0,0,0,0,0,0,0,1373,75,298,0,1173,1,298,0
31,348,792,65.5,0,24,20,8,33,0,0,15,0,0,0,0,0,0,0,1373,75,298,0,1273,1,298,0
32,349,769,69.1,0,24,20,8,33,0,0,15,0,0,0,0,0,0,0,1373,75,298,0,1373,1,298,0
33,340,748,67.9,0,24,20,8,33,0,0,15,0,0,0,0,0,0,0,1373,75,298,0,1473,1,298,0
34,467,883,46.3,0,30,20,15,25,0,0,10,0,0,0,0,0,0,0,1373,75,298,0,1173,1,298,0
35,521,879,40.3,0,20,20,15,30,0,0,10,5,0,0,0,0,0,0,1373,75,298,0,1173,1,298,0
36,479,832,39,0,10,20,20,35,0,0,10,5,0,0,0,0,0,0,1373,75,298,0,1173,1,298,0
37,523,870,35.7,0,5,20,15,40,0,0,10,10,0,0,0,0,0,0,1373,75,298,0,1173,1,298,0
38,479,848,45.3,0,10,20,10,45,0,0,10,5,0,0,0,0,0,0,1373,75,298,0,1173,1,298,0
39,470,746,55,0,30,20,20,20,0,0,0,10,0,0,0,0,0,0,1373,75,298,0,1173,0.166666667,298,0
40,476,792,46,0,20,25,10,40,0,0,0,5,0,0,0,0,0,0,1373,75,298,0,1173,0.166666667,298,0
41,367,751,44.2,0,10,25,20,40,0,0,0,5,0,0,0,0,0,0,1373,75,298,0,1173,0.166666667,298,0
42,537,874,31.6,9.09,18.182,18.182,18.182,18.182,0,0,0,18.182,0,0,0,0,0,0,1473,79,298,0,1273,2,298,0
43,274,568,86,0,16.25,10,57.5,16.25,0,0,0,0,0,0,0,0,0,0,1373,79,298,0,1073,0.166666667,298,0
44,280,550,68,0,17.5,10,55,17.5,0,0,0,0,0,0,0,0,0,0,1373,79,298,0,1073,0.166666667,298,0
45,612,1034,52,0,17.5,12.5,55,10,0,0,0,0,0,4,1,0,0,0,1373,79,298,0,1173,1,298,0
46,617,1057,52,0,17.5,12.5,55,10,0,0,0,0,0,3,2,0,0,0,1373,79,298,0,1173,1,298,0
47,642,941,37,15,0,0,28.333,0,0,0,0,28.333,28.334,0,0,0,0,0,1073,86,298,0,1073,1,298,0
48,264,652,81.2,0,17.5,12.5,55,10,0,0,0,0,0,5,0,0,0,0,1423,50,298,0,1273,1,298,0
49,253,492,23.6,0,17.5,12.5,55,10,0,0,0,0,0,5,0,0,0,0,1423,50,298,0,1373,0.083333333,298,0
50,330,583,42.4,0,17.5,12.5,55,10,0,0,0,0,0,5,0,0,0,0,1423,50,298,0,1373,0.166666667,298,0
51,309,630,71.8,0,17.5,12.5,55,10,0,0,0,0,0,5,0,0,0,0,1423,50,298,0,1373,0.333333333,298,0
52,387,759,57,0,20,20,20,20,0,0,0,20,0,0,0,0,0,0,1373,60,298,0,1073,1,298,0
53,280,710,40,0,25,25,25,25,0,0,0,0,0,0,0,0,0,0,1473,92,298,0,1173,1,298,0
54,200,550,38,0,25,0,25,25,0,0,0,25,0,0,0,0,0,0,1373,90,298,0,1273,1,298,0
55,260,690,43,0,25,25,0,25,0,0,0,25,0,0,0,0,0,0,1373,90,298,0,1273,1,298,0
56,195,507,32,0,33.333,0,33.333,33.333,0,0,0,0,0,0,0,0,0,0,1473,92,298,0,1173,1,298,0
57,310,835,63,0,33.333,33.333,0,33.333,0,0,0,0,0,0,0,0,0,0,1473,92,298,0,1273,1,298,0
58,220,600,30,0,0,0,33.333,33.333,0,0,0,33.333,0,0,0,0,0,0,1373,90,298,0,1173,1,298,0
59,215,630,36,0,33.333,0,0,33.333,0,0,0,33.333,0,0,0,0,0,0,1373,90,298,0,1173,1,298,0
60,180,500,36,0,0,0,50,50,0,0,0,0,0,0,0,0,0,0,1473,92,298,0,1173,1,298,0
61,100,535,42,0,50,0,0,50,0,0,0,0,0,0,0,0,0,0,1473,92,298,0,1073,1,298,0
62,350,701,61,0,0,20,40,20,0,0,0,20,0,0,0,0,0,0,1473,0,298,0,923,0.166666667,298,0
63,740,800,16,0,0,20,40,20,0,0,0,20,0,0,0,0,0,0,1473,50,298,0,923,0.166666667,298,0
64,1000,1000,6,0,0,20,40,20,0,0,0,20,0,0,0,0,0,0,1473,70,298,0,923,0.166666667,298,0
65,1360,1470,15,0,19.8,19.8,19.8,19.8,0,0,0,19.8,0,0,1,0,0,0,1273,80,298,0,0,0,298,0
66,1070,1270,14,0,19.8,19.8,19.8,19.8,0,0,0,19.8,0,0,1,0,0,0,1273,80,298,0,973,0.5,298,0
67,720,980,37,0,19.8,19.8,19.8,19.8,0,0,0,19.8,0,0,1,0,0,0,1273,80,298,0,1073,0.5,298,0
68,570,880,48,0,19.8,19.8,19.8,19.8,0,0,0,19.8,0,0,1,0,0,0,1273,80,298,0,1173,0.5,298,0
69,380,810,66,0,19.8,19.8,19.8,19.8,0,0,0,19.8,0,0,1,0,0,0,1273,80,298,0,1373,0.5,298,0
70,1417,1534,9,0,33.3333,33.3333,0,33.3333,0,0,0,0,0,0,0,0,0,0,1373,78,298,0,0,0,298,0
71,1658,1747,1.6,0,33.3333,33.3333,0,33.3333,0,0,0,0,0,0,0,0,0,0,1373,78,298,0,873,0.5,298,0
72,1258,1310,16,0,33.3333,33.3333,0,33.3333,0,0,0,0,0,0,0,0,0,0,1373,78,298,0,923,0.5,298,0
73,1053,1201,35,0,33.3333,33.3333,0,33.3333,0,0,0,0,0,0,0,0,0,0,1373,78,298,0,873,1,298,0
74,982,1191,43,0,33.3333,33.3333,0,33.3333,0,0,0,0,0,0,0,0,0,0,1373,78,298,0,923,1,298,0
75,847,1121,51,0,33.3333,33.3333,0,33.3333,0,0,0,0,0,0,0,0,0,0,1373,78,298,0,973,1,298,0
76,601,992,64,0,33.3333,33.3333,0,33.3333,0,0,0,0,0,0,0,0,0,0,1373,78,298,0,1073,1,298,0
77,474,941,68,0,33.3333,33.3333,0,33.3333,0,0,0,0,0,0,0,0,0,0,1373,78,298,0,1173,1,298,0
78,375,816,68,0,33.3333,33.3333,0,33.3333,0,0,0,0,0,0,0,0,0,0,1373,78,298,0,1373,1,298,0
79,1220,1350,4.5,11.111,22.222,22.222,22.222,22.222,0,0,0,0,0,0,0,0,0,0,0,80,298,0,973,1,298,0
80,1100,1280,6.5,11.111,22.222,22.222,22.222,22.222,0,0,0,0,0,0,0,0,0,0,0,80,298,0,1073,1,298,0
81,770,1000,12,11.111,22.222,22.222,22.222,22.222,0,0,0,0,0,0,0,0,0,0,0,80,298,0,1173,1,298,0
82,550,830,27,11.111,22.222,22.222,22.222,22.222,0,0,0,0,0,0,0,0,0,0,0,80,298,0,1273,1,298,0
83,430,770,41,11.111,22.222,22.222,22.222,22.222,0,0,0,0,0,0,0,0,0,0,0,80,298,0,1373,1,298,0
84,320,730,52,11.111,22.222,22.222,22.222,22.222,0,0,0,0,0,0,0,0,0,0,0,80,298,0,1473,1,298,0
85,1720,1720,9,0,34,20,6,34,0,0,0,0,0,6,0,0,0,0,1473,70,298,0,0,0,298,0
86,1470,1470,15,0,34,20,6,34,0,0,0,0,0,6,0,0,0,0,1473,70,298,0,948,1,298,0
87,1050,1190,22,0,34,20,6,34,0,0,0,0,0,6,0,0,0,0,1473,70,298,0,948,5,298,0
88,1020,1200,36,0,34,20,6,34,0,0,0,0,0,6,0,0,0,0,1473,70,298,0,948,10,298,0
89,1270,1310,20,0,34,20,6,34,0,0,0,0,0,6,0,0,0,0,1473,70,298,0,973,0.5,298,0
90,1100,1260,32,0,34,20,6,34,0,0,0,0,0,6,0,0,0,0,1473,70,298,0,973,1,298,0
91,940,1190,37,0,34,20,6,34,0,0,0,0,0,6,0,0,0,0,1473,70,298,0,1073,1,298,0
92,1080,1230,30,0,34,20,6,34,0,0,0,0,0,6,0,0,0,0,1473,70,298,0,1073,0.05,298,0
93,640,1080,42,0,34,20,6,34,0,0,0,0,0,6,0,0,0,0,1473,70,298,0,1173,1,298,0
94,440,960,63,0,34,20,6,34,0,0,0,0,0,6,0,0,0,0,1473,70,298,0,1273,1,298,0
95,320,790,82,0,34,20,6,34,0,0,0,0,0,6,0,0,0,0,1473,70,298,0,1423,1,298,0
96,378.7,700.1,54,0,20,20,20,20,0,0,0,20,0,0,0,0,0,0,1373,80,298,0,1073,1,298,0
97,520.9,791.4,40,0,19.9,19.9,19.9,19.9,0,0,0,19.9,0,0,0.5,0,0,0,1373,80,298,0,1073,1,298,0
98,643.8,887.6,32,0,19.8,19.8,19.8,19.8,0,0,0,19.8,0,0,1,0,0,0,1373,80,298,0,1073,1,298,0
99,272,567,47,0,10,10,40,0,0,0,0,40,0,0,0,0,0,0,1473,60,298,0,1173,0.05,298,0
100,743,743,49,7,23.25,23.25,23.25,23.25,0,0,0,0,0,0,0,0,0,0,1423,50,298,0,0,0,298,0
101,733,810,19,7,23.25,23.25,23.25,23.25,0,0,0,0,0,0,0,0,0,0,1423,50,298,0,973,4,298,0
102,807,999,14,7,23.25,23.25,23.25,23.25,0,0,0,0,0,0,0,0,0,0,1423,50,298,0,973,24,298,0
103,939,1068,14,7,23.25,23.25,23.25,23.25,0,0,0,0,0,0,0,0,0,0,1423,50,298,0,973,48,298,0
104,401,727,48,9.9,0,0,59,0,0,0,0,29.8,0,0,1.3,0,0,0,1473,25,298,0,1123,1,298,0
105,740,1260,43.9,0,23,23,0,23,0,0,0,31,0,0,0,0,0,0,1373,50,298,0,1173,0.5,298,0
106,390,705,57,0,25,25,25,25,0,0,0,0,0,0,0,0,0,0,1473,80,298,0,1073,1,298,0
107,530,920,60,0,33.3333,33.3333,0,33.3333,0,0,0,0,0,0,0,0,0,0,1473,80,298,0,1073,1,298,0
108,615.8,1129.8,52.8,0,33.3333,0,0,33.3333,0,0,33.3333,0,0,0,0,0,0,0,1473,82,298,0,1373,0.5,298,0
109,1506,1529,10,0,35.42,14.5,14.92,21.43,0,0,7.99,3.25,2.49,0,0,0,0,0,1373,80,298,0,953,0.225,298,0
110,1110,1180,20.6,0,35.42,14.5,14.92,21.43,0,0,7.99,3.25,2.49,0,0,0,0,0,1373,80,298,0,1073,0.083333333,298,0
111,690,947,46.4,0,35.42,14.5,14.92,21.43,0,0,7.99,3.25,2.49,0,0,0,0,0,1373,80,298,0,1073,0.166666667,298,0
112,670,935,50,0,35.42,14.5,14.92,21.43,0,0,7.99,3.25,2.49,0,0,0,0,0,1373,80,298,0,1123,0.166666667,298,0
113,1021,1120,7.1,0,20,20,20,20,0,0,0,0,20,0,0,0,0,0,1273,91,298,0,0,0,298,0
114,970,1085,6.1,0,17.51,17.51,17.51,17.51,0,0,0,0,29.96,0,0,0,0,0,1273,91,298,0,0,0,298,0
115,506,635,47.3,0,20,20,20,20,0,0,0,0,20,0,0,0,0,0,1273,91,298,0,1173,1,298,0
116,477,600,53,0,17.51,17.51,17.51,17.51,0,0,0,0,29.96,0,0,0,0,0,1273,91,298,0,1173,1,298,0
117,1520,1520,4,0,20.06,20.14,19.42,19.75,0,0,0,19.27,0,0,1.36,0,0,0,1493,95,298,0,0,0,298,0
118,1040,1112,12,0,20.06,20.14,19.42,19.75,0,0,0,19.27,0,0,1.36,0,0,0,1493,95,298,0,973,1,298,0
119,819,997,19,0,20.06,20.14,19.42,19.75,0,0,0,19.27,0,0,1.36,0,0,0,1493,95,298,0,1073,1,298,0
120,600,836,24,0,20.06,20.14,19.42,19.75,0,0,0,19.27,0,0,1.36,0,0,0,1493,95,298,0,1173,1,298,0
121,522,849,31,0,20.06,20.14,19.42,19.75,0,0,0,19.27,0,0,1.36,0,0,0,1493,95,298,0,1273,1,298,0
122,1459,1534,5.7,5.27,18.82,17.95,19.47,18.37,0,0,0,20.12,0,0,0,0,0,0,1423,96,298,0,0,0,298,0
123,1540,1736,3.2,5.27,18.82,17.95,19.47,18.37,0,0,0,20.12,0,0,0,0,0,0,1423,96,298,0,773,1,298,0
124,1330,1330,1.9,5.27,18.82,17.95,19.47,18.37,0,0,0,20.12,0,0,0,0,0,0,1423,96,298,0,973,1,298,0
125,970,1080,7.9,5.27,18.82,17.95,19.47,18.37,0,0,0,20.12,0,0,0,0,0,0,1423,96,298,0,1073,1,298,0
126,660,860,11.5,5.27,18.82,17.95,19.47,18.37,0,0,0,20.12,0,0,0,0,0,0,1423,96,298,0,1173,1,298,0
127,390,694,29.7,5.27,18.82,17.95,19.47,18.37,0,0,0,20.12,0,0,0,0,0,0,1423,96,298,0,1273,1,298,0
128,227,560,33.5,5.27,18.82,17.95,19.47,18.37,0,0,0,20.12,0,0,0,0,0,0,1423,96,298,0,1373,1,298,0
129,210,565,71,0,0,4,40,28,0,0,0,28,0,0,0,0,0,0,1273,80,298,0,1123,0.5,298,0
130,245,545,66,0,0,12,40,20,0,0,0,28,0,0,0,0,0,0,1273,80,298,0,1123,0.5,298,0
131,310,605,54,0,0,18,40,14,0,0,0,28,0,0,0,0,0,0,1273,80,298,0,1123,0.5,298,0
132,243,433,60,6.96,23.26,23.26,23.26,23.26,0,0,0,0,0,0,0,0,0,0,0,0,298,0,0,0,298,0
133,207,335,40,6.96,23.26,23.26,23.26,23.26,0,0,0,0,0,0,0,0,0,0,1373,0,298,0,0,0,298,0
134,1300,1323,10,6.96,23.26,23.26,23.26,23.26,0,0,0,0,0,0,0,0,0,0,1373,70,298,0,0,0,298,0
135,442,815,45,6.96,23.26,23.26,23.26,23.26,0,0,0,0,0,0,0,0,0,0,1373,70,298,0,1173,0.03333,298,0
136,428,818,45,6.96,23.26,23.26,23.26,23.26,0,0,0,0,0,0,0,0,0,0,1373,70,298,0,1173,1,298,0
137,463,868,41,6.96,23.26,23.26,23.26,23.26,0,0,0,0,0,0,0,0,0,0,1373,70,298,0,1173,24,298,0
138,350,709,48,6.96,23.26,23.26,23.26,23.26,0,0,0,0,0,0,0,0,0,0,1373,70,298,0,1323,0.03333,298,0
139,342,699,48,6.96,23.26,23.26,23.26,23.26,0,0,0,0,0,0,0,0,0,0,1373,70,298,0,1323,0.33333,298,0
140,290,658,43,6.96,23.26,23.26,23.26,23.26,0,0,0,0,0,0,0,0,0,0,1373,70,298,0,1323,1,298,0
141,204,588,69,6.96,23.26,23.26,23.26,23.26,0,0,0,0,0,0,0,0,0,0,1373,70,298,0,1323,24,298,0
142,264,583,30.4,10.12,22.47,22.47,22.47,22.47,0,0,0,0,0,0,0,0,0,0,1523,0,298,0,0,0,298,0
143,1250,1445,2.5,10.12,22.47,22.47,22.47,22.47,0,0,0,0,0,0,0,0,0,0,1523,70,298,0,973,1,298,0
144,1060,1272,6.1,10.12,22.47,22.47,22.47,22.47,0,0,0,0,0,0,0,0,0,0,1523,70,298,0,1073,1,298,0
145,957,1164,14.8,10.12,22.47,22.47,22.47,22.47,0,0,0,0,0,0,0,0,0,0,1523,70,298,0,1073,2,298,0
146,750,959,24.5,10.12,22.47,22.47,22.47,22.47,0,0,0,0,0,0,0,0,0,0,1523,70,298,0,1173,1,298,0
147,668,922,30.2,10.12,22.47,22.47,22.47,22.47,0,0,0,0,0,0,0,0,0,0,1523,70,298,0,1273,1,298,0
148,496,822,31.5,10.12,22.47,22.47,22.47,22.47,0,0,0,0,0,0,0,0,0,0,1523,70,298,0,1373,1,298,0
149,185,428,50.8,0,19.96,19.96,19.96,19.96,0,0,0,19.96,0,0,0.2,0,0,0,0,0,298,0,0,0,298,0
150,204,474,44.6,0,19.96,19.96,19.96,19.96,0,0,0,19.96,0,0,0.2,0,0,0,1473,0,298,0,0,0,298,0
151,517,798,44.7,0,19.96,19.96,19.96,19.96,0,0,0,19.96,0,0,0.2,0,0,0,1473,60,298,0,1173,0.05,298,0
152,529,795,43.6,0,19.96,19.96,19.96,19.96,0,0,0,19.96,0,0,0.2,0,0,0,0,60,298,0,1173,0.05,298,0
153,189,435,49.6,0,19.9,19.9,19.9,19.9,0,0,0,19.9,0,0,0.5,0,0,0,0,0,298,0,0,0,298,0
154,220,506,51.3,0,19.9,19.9,19.9,19.9,0,0,0,19.9,0,0,0.5,0,0,0,1473,0,298,0,0,0,298,0
155,795,968,28.6,0,19.9,19.9,19.9,19.9,0,0,0,19.9,0,0,0.5,0,0,0,1473,60,298,0,1173,0.05,298,0
156,767,960,29.3,0,19.9,19.9,19.9,19.9,0,0,0,19.9,0,0,0.5,0,0,0,0,60,298,0,1173,0.05,298,0
157,207,464,46.7,0,19.84,19.84,19.84,19.84,0,0,0,19.84,0,0,0.8,0,0,0,0,0,298,0,0,0,298,0
158,227,525,45.5,0,19.84,19.84,19.84,19.84,0,0,0,19.84,0,0,0.8,0,0,0,1473,0,298,0,0,0,298,0
159,1060,1161,13.2,0,19.84,19.84,19.84,19.84,0,0,0,19.84,0,0,0.8,0,0,0,1473,60,298,0,1173,0.05,298,0
160,974,1092,10.8,0,19.84,19.84,19.84,19.84,0,0,0,19.84,0,0,0.8,0,0,0,0,60,298,0,1173,0.05,298,0
161,185,520,63,0,20.08,20.06,19.88,20.07,0,0,0,19.91,0,0,0,0,0,0,1473,80,298,0,1473,2,298,0
162,277,605,50,0,18.98,20.12,19.92,20,0,0,0,20.05,0,0,0.93,0,0,0,0,0,298,0,0,0,298,0
163,287,590,38,0,18.98,20.12,19.92,20,0,0,0,20.05,0,0,0.93,0,0,0,1473,0,298,0,0,0,298,0
164,344,760,46,0,18.98,20.12,19.92,20,0,0,0,20.05,0,0,0.93,0,0,0,1473,80,298,0,1473,1,298,0
165,146,488,40,0,10,10,49.5,0,0,0,0,30,0,0,0.5,0,0,0,0,0,298,0,0,0,298,0
166,238,739,56.5,0,10,10,49.5,0,0,0,0,30,0,0,0.5,0,0,0,1473,0,298,0,0,0,298,0
167,530,961,60.2,0,10,10,49.5,0,0,0,0,30,0,0,0.5,0,0,0,1473,60,298,0,1173,0.05,298,0
168,342,503,10.9,0,0,20,20,20,0,0,0,20,20,0,0,0,0,0,1273,0,298,0,0,0,298,0
169,634,839,7.6,0,0,20,20,20,0,0,0,20,20,0,0,0,0,0,1273,25,298,0,0,0,298,0
170,752,1052,6.1,0,0,20,20,20,0,0,0,20,20,0,0,0,0,0,1273,45,298,0,0,0,298,0
171,1074,1216,5.5,0,0,20,20,20,0,0,0,20,20,0,0,0,0,0,1273,65,298,0,0,0,298,0
172,1178,1302,4.3,0,0,20,20,20,0,0,0,20,20,0,0,0,0,0,1273,85,298,0,0,0,298,0
173,1160,1407,6,0,20,20,20,20,0,0,0,20,0,0,0,0,0,0,1473,92,298,0,0,0,298,0
174,455,700,58,0,20,20,20,20,0,0,0,20,0,0,0,0,0,0,1473,92,298,0,1073,1,298,0
175,939,975,12.3,2.44,24.39,24.39,24.39,24.39,0,0,0,0,0,0,0,0,0,0,1373,50,298,0,0,0,298,0
176,1068,1117,6.5,2.44,24.39,24.39,24.39,24.39,0,0,0,0,0,0,0,0,0,0,1373,70,298,0,0,0,298,0
177,366,729,59,2.44,24.39,24.39,24.39,24.39,0,0,0,0,0,0,0,0,0,0,1373,70,298,0,1073,1,298,0
178,261,618,60.4,2.44,24.39,24.39,24.39,24.39,0,0,0,0,0,0,0,0,0,0,1373,70,298,0,1173,1,298,0
179,210,559,73.1,2.44,24.39,24.39,24.39,24.39,0,0,0,0,0,0,0,0,0,0,1373,70,298,0,1273,1,298,0
180,1072,1091,9.1,0,20,20,20,20,0,0,0,20,0,0,0,0,0,0,1273,50,298,0,0,0,298,0
181,1011,1035,10.4,0,20,20,20,20,0,0,0,20,0,0,0,0,0,0,1273,50,298,0,873,1,298,0
182,631,757,27,0,20,20,20,20,0,0,0,20,0,0,0,0,0,0,1273,50,298,0,923,1,298,0
183,407,679,41,0,20,20,20,20,0,0,0,20,0,0,0,0,0,0,1273,50,298,0,973,1,298,0
184,234,589,50.1,0,20,20,20,20,0,0,0,20,0,0,0,0,0,0,1273,50,298,0,1173,1,298,0
185,250,500,52,0,20,20,20,20,0,0,0,20,0,0,0,0,0,0,0,0,298,0,0,0,298,0
186,243,558,57.7,0,20,20,20,20,0,0,0,20,0,0,0,0,0,0,1273,0,298,0,0,0,298,0
187,249,621,47,0,20,20,20,20,0,0,0,20,0,0,0,0,0,0,1273,80,298,0,1173,6,298,0
188,371,675,54,0,20,20,20,20,0,0,0,20,0,0,0,0,0,0,1073,60,298,0,1073,4,298,0
189,262,632,36.4,0,0,18,27.334,27.333,0,0,0,27.333,0,0,0,0,0,0,1473,86,298,0,1173,1,298,0
190,394,657,51.3,0,20,20,20,20,0,0,0,20,0,0,0,0,0,0,1473,87,298,0,1073,1,298,0
191,191,568,60.5,0,20,20,20,20,0,0,0,20,0,0,0,0,0,0,1473,87,298,0,1273,1,298,0
192,167,532,58.1,0,20,20,20,20,0,0,0,20,0,0,0,0,0,0,1473,87,298,0,1423,1,298,0
193,652,1253,44,0,31,31,0,31,0,0,0,0,0,7,0,0,0,0,0,60,298,0,1173,1,298,0
194,560,1135,35,0,31,31,0,31,0,0,0,0,0,7,0,0,0,0,1473,60,298,0,1173,1,298,0
195,470,626,25,0,0,0,33.334,0,0,0,0,33.333,33.333,0,0,0,0,0,1073,86,298,0,1073,1,298,0
196,539,690,29,7.5,0,0,30.834,0,0,0,0,30.833,30.833,0,0,0,0,0,1073,86,298,0,1073,1,298,0
197,798,887,26,0,20,20,20,20,0,0,0,20,0,0,0,0,0,0,1373,92,298,0,948,0.5,298,0
198,225,557,60,0,20,20,20,20,0,0,0,20,0,0,0,0,0,0,1373,0,298,0,1473,1,298,0
199,761,936,28.3,0,10,15,35,25,0,0,10,5,0,0,0,0,0,0,1373,75,298,0,1023,0.166666667,298,0
200,177,417,50.4,0,10,10,40,0,0,0,0,40,0,0,0,0,0,0,1473,0,298,0,0,0,298,0
201,1424,1424,10.7,0,17.5,12.5,55,10,0,0,0,0,0,5,0,0,0,0,1523,79,298,0,0,0,298,0
202,443,840,61.6,0,17.5,12.5,55,10,0,0,0,0,0,5,0,0,0,0,1523,79,298,0,1173,1,298,0
203,301,718,77.5,0,17.5,12.5,55,10,0,0,0,0,0,5,0,0,0,0,1523,79,298,0,1273,1,298,0
204,261,673,86.6,0,17.5,12.5,55,10,0,0,0,0,0,5,0,0,0,0,1523,79,298,0,1373,1,298,0
205,231,638,87.2,0,17.5,12.5,55,10,0,0,0,0,0,5,0,0,0,0,1523,79,298,0,1473,1,298,0
206,1502,1502,11.4,0,18,12.5,55,7,0,0,0,0,0,7.5,0,0,0,0,1523,79,298,0,0,0,298,0
207,711,1096,38.3,0,18,12.5,55,7,0,0,0,0,0,7.5,0,0,0,0,1523,79,298,0,1173,1,298,0
208,684,1078,48.1,0,18,12.5,55,7,0,0,0,0,0,7.5,0,0,0,0,1523,79,298,0,1273,1,298,0
209,506,933,59.3,0,18,12.5,55,7,0,0,0,0,0,7.5,0,0,0,0,1523,79,298,0,1373,1,298,0
210,296,693,63.2,0,18,12.5,55,7,0,0,0,0,0,7.5,0,0,0,0,1523,79,298,0,1473,1,298,0
211,612,1034,49.1,0,17.5,12.5,55,10,0,0,0,0,0,4,1,0,0,0,1373,78.6,298,0,1173,1,298,0
212,617,1057,48.8,0,17.5,12.5,55,10,0,0,0,0,0,3,2,0,0,0,1373,78.6,298,0,1173,1,298,0
213,185,460,64,0,23.29,6.22,23.9,23.46,0,0,0,23.1,0,0,0.03,0,0,0,0,0,298,0,0,0,298,0
214,215,535,58,0,23.17,6.42,23.97,22.24,0,0,0,23.67,0,0,0.53,0,0,0,0,0,298,0,0,0,298,0
215,255,610,55,0,23.14,6.31,23.13,23.33,0,0,0,23.14,0,0,0.95,0,0,0,0,0,298,0,0,0,298,0
216,320,685,53,0,23.42,6.23,22.41,23.81,0,0,0,22.02,0,0,2.11,0,0,0,0,0,298,0,0,0,298,0
217,786,1101,28,13.04,21.74,21.74,21.74,21.74,0,0,0,0,0,0,0,0,0,0,0,50,298,0,1273,1,298,0
218,288,697,68,0,10,10,50,0,0,0,0,30,0,0,0,0,0,0,1473,60,298,0,1173,0.05,298,0
219,1199,1335,4.37,0,20,20,20,20,0,0,0,20,0,0,0,0,0,0,1423,95,298,0,0,0,298,0
220,1269,1366,1.16,0,20,20,20,20,0,0,0,20,0,0,0,0,0,0,1423,95,298,0,573,1,298,0
221,1371,1403,1.58,0,20,20,20,20,0,0,0,20,0,0,0,0,0,0,1423,95,298,0,673,1,298,0
222,1363,1471,3.15,0,20,20,20,20,0,0,0,20,0,0,0,0,0,0,1423,95,298,0,773,1,298,0
223,1242,1325,4.31,0,20,20,20,20,0,0,0,20,0,0,0,0,0,0,1423,95,298,0,873,1,298,0
224,930,1021,19.01,0,20,20,20,20,0,0,0,20,0,0,0,0,0,0,1423,95,298,0,923,1,298,0
225,729,902,26.3,0,20,20,20,20,0,0,0,20,0,0,0,0,0,0,1423,95,298,0,973,1,298,0
226,495,736,38.7,0,20,20,20,20,0,0,0,20,0,0,0,0,0,0,1423,95,298,0,1073,1,298,0
227,367,673,42.55,0,20,20,20,20,0,0,0,20,0,0,0,0,0,0,1423,95,298,0,1173,1,298,0
228,291,619,43.15,0,20,20,20,20,0,0,0,20,0,0,0,0,0,0,1423,95,298,0,1273,1,298,0
229,259,599,45.05,0,20,20,20,20,0,0,0,20,0,0,0,0,0,0,1423,95,298,0,1373,1,298,0
230,360,846,37,13.04,21.74,21.74,21.74,21.74,0,0,0,0,0,0,0,0,0,0,1373,0,298,0,1173,0.03333,298,0
231,430,851,34.5,13.04,21.74,21.74,21.74,21.74,0,0,0,0,0,0,0,0,0,0,1373,3,298,0,1173,0.03333,298,0
232,517,894,31,13.04,21.74,21.74,21.74,21.74,0,0,0,0,0,0,0,0,0,0,1373,5,298,0,1173,0.03333,298,0
233,702,945,17,13.04,21.74,21.74,21.74,21.74,0,0,0,0,0,0,0,0,0,0,1373,10,298,0,1173,0.03333,298,0
234,906,1085,10.3,13.04,21.74,21.74,21.74,21.74,0,0,0,0,0,0,0,0,0,0,1373,30,298,0,1173,0.03333,298,0
235,1205,1318,4,13.04,21.74,21.74,21.74,21.74,0,0,0,0,0,0,0,0,0,0,1373,50,298,0,1173,0.03333,298,0
236,1280,1530,13.2,0,10.31,9.24,49.34,0,0,0,0,30.48,0,0,0.63,0,0,0,1473,67,298,0,673,0.05,298,0
237,1276,1516,11.7,0,10.31,9.24,49.34,0,0,0,0,30.48,0,0,0.63,0,0,0,1473,67,298,0,673,0.16667,298,0
238,825,1052,33.3,0,10.31,9.24,49.34,0,0,0,0,30.48,0,0,0.63,0,0,0,1473,67,298,0,923,0.05,298,0
239,734,991,41,0,10.31,9.24,49.34,0,0,0,0,30.48,0,0,0.63,0,0,0,1473,67,298,0,923,0.16667,298,0
240,595,933,62.2,0,10.31,9.24,49.34,0,0,0,0,30.48,0,0,0.63,0,0,0,1473,67,298,0,1023,0.05,298,0
241,546,929,59.3,0,10.31,9.24,49.34,0,0,0,0,30.48,0,0,0.63,0,0,0,1473,67,298,0,1023,0.16667,298,0
242,190,424,52.8,0,20,26,20,14,0,0,0,20,0,0,0,0,0,0,1473,0,298,0,0,0,298,0
243,1420,1507,5.4,0,20,26,20,14,0,0,0,20,0,0,0,0,0,0,1473,70,298,0,0,0,298,0
244,1419,1638,3.7,0,20,26,20,14,0,0,0,20,0,0,0,0,0,0,1473,70,298,0,873,1,298,0
245,952,1092,13.4,0,20,26,20,14,0,0,0,20,0,0,0,0,0,0,1473,70,298,0,1073,1,298,0
246,734,964,27.5,0,20,26,20,14,0,0,0,20,0,0,0,0,0,0,1473,70,298,0,1173,1,298,0
247,440,828,42.9,0,20,26,20,14,0,0,0,20,0,0,0,0,0,0,1473,70,298,0,1273,1,298,0
248,212,623,73.3,0,20,26,20,14,0,0,0,20,0,0,0,0,0,0,1473,70,298,0,1373,1,298,0
249,679,931,17.8,14.1,0,6,28.2,18.8,0,0,0,32.9,0,0,0,0,0,0,0,0,298,0,0,0,298,0
250,1442,1521,2.3,14.1,0,6,28.2,18.8,0,0,0,32.9,0,0,0,0,0,0,0,65,298,0,0,0,298,0
251,599,868,19.5,14.1,0,6,28.2,18.8,0,0,0,32.9,0,0,0,0,0,0,0,65,298,0,1273,1,298,0
252,460,732,31.7,3.7,18.52,18.52,18.52,37.04,0,0,0,0,3.7,0,0,0,0,0,1473,93,298,0,973,20,298,0
253,719,1048,30.4,3.7,18.52,18.52,18.52,37.04,0,0,0,0,3.7,0,0,0,0,0,1473,93,298,0,1073,1,298,0
254,730,968,29.1,9.09,18.182,18.182,18.182,18.182,0,0,0,18.182,0,0,0,0,0,0,1473,79,298,0,1273,0.25,298,0
255,409,755,43.9,9.09,18.182,18.182,18.182,18.182,0,0,0,18.182,0,0,0,0,0,0,1473,79,298,0,1373,0.16667,298,0
256,278,619,60.4,9.09,18.182,18.182,18.182,18.182,0,0,0,18.182,0,0,0,0,0,0,1473,79,298,0,1473,0.08333,298,0
257,1250,1327,19.3,0,20,20,20,20,0,0,0,20,0,0,0,0,0,0,1373,50,298,0,0,0,298,0
258,625,855,50.7,0,20,20,20,20,0,0,0,20,0,0,0,0,0,0,1373,50,298,0,923,1,298,0
259,351,700,58.7,0,20,20,20,20,0,0,0,20,0,0,0,0,0,0,1373,50,298,0,1073,1,298,0
260,194,599,63.2,0,20,20,20,20,0,0,0,20,0,0,0,0,0,0,1373,50,298,0,1273,1,298,0
261,95,375,58,0,5,2,40,26,0,0,0,27,0,0,0,0,0,0,1473,0,298,0,0,0,298,0
262,720,760,17,0,5,2,40,26,0,0,0,27,0,0,0,0,0,0,1473,64,298,0,0,0,298,0
263,240,645,59,0,5,2,40,26,0,0,0,27,0,0,0,0,0,0,1473,64,298,0,1173,0.16667,298,0
264,1120,1175,14,0,20,20,20,20,0,0,0,20,0,0,0,0,0,0,1273,80,298,0,0,0,298,0
265,1290,1415,3.6,0,20,20,20,20,0,0,0,20,0,0,0,0,0,0,1273,80,298,0,773,1,298,0
266,1135,1260,6.7,0,20,20,20,20,0,0,0,20,0,0,0,0,0,0,1273,80,298,0,873,1,298,0
267,585,815,42.7,0,20,20,20,20,0,0,0,20,0,0,0,0,0,0,1273,80,298,0,973,1,298,0
268,425,735,52.5,0,20,20,20,20,0,0,0,20,0,0,0,0,0,0,1273,80,298,0,1073,1,298,0
269,270,630,60.5,0,20,20,20,20,0,0,0,20,0,0,0,0,0,0,1273,80,298,0,1173,1,298,0
270,900,1074,25,6.96,23.26,23.26,23.26,23.26,0,0,0,0,0,0,0,0,0,0,1473,84,298,0,973,36,298,0
271,854,1213,14,0,35,25,37.5,2.5,0,0,0,0,0,0,0,0,0,0,1473,65,298,0,873,1,298,0
272,702,1143,21,0,35,25,37.5,2.5,0,0,0,0,0,0,0,0,0,0,1473,65,298,0,923,1,298,0
273,540,1101,24,0,35,25,37.5,2.5,0,0,0,0,0,0,0,0,0,0,1473,65,298,0,973,1,298,0
274,453,1062,34,0,35,25,37.5,2.5,0,0,0,0,0,0,0,0,0,0,1473,65,298,0,1073,1,298,0
275,412,994,40,0,35,25,37.5,2.5,0,0,0,0,0,0,0,0,0,0,1473,65,298,0,1173,1,298,0
276,775,1205,35,0,32,32,0,32,0,0,0,0,0,4,0,0,0,0,1473,70,298,0,973,4,298,0
277,488,902,39,0,32,32,0,32,0,0,0,0,0,4,0,0,0,0,1473,70,298,0,1173,1,298,0
278,620,1050,17,16.39,16.39,16.39,16.39,34.44,0,0,0,0,0,0,0,0,0,0,0,0,298,0,0,0,298,0
279,1625,1800,6,16.39,16.39,16.39,16.39,34.44,0,0,0,0,0,0,0,0,0,0,0,90,298,0,0,0,298,0
280,1108,1200,12,16.39,16.39,16.39,16.39,34.44,0,0,0,0,0,0,0,0,0,0,0,90,298,0,1073,1,298,0
281,844,1175,23,16.39,16.39,16.39,16.39,34.44,0,0,0,0,0,0,0,0,0,0,0,90,298,0,1273,1,298,0
282,648,1075,27,16.39,16.39,16.39,16.39,34.44,0,0,0,0,0,0,0,0,0,0,0,90,298,0,1473,1,298,0
283,103,320,49,0,33.33,0,33.34,33.33,0,0,0,0,0,0,0,0,0,0,1373,0,298,0,0,0,298,0
284,1330,1400,9,0,12.5,12.5,50,12.5,0,0,0,12.5,0,0,0,0,0,0,1273,90,298,0,0,0,298,0
285,1140,1131,14,0,12.5,12.5,50,12.5,0,0,0,12.5,0,0,0,0,0,0,1273,90,298,0,873,0.05,298,0
286,950,954,22,0,12.5,12.5,50,12.5,0,0,0,12.5,0,0,0,0,0,0,1273,90,298,0,873,0.11667,298,0
287,800,849,30,0,12.5,12.5,50,12.5,0,0,0,12.5,0,0,0,0,0,0,1273,90,298,0,873,0.16667,298,0
288,550,700,51,0,12.5,12.5,50,12.5,0,0,0,12.5,0,0,0,0,0,0,1273,90,298,0,873,1,298,0
289,945,1230,37.5,9.09,30.303,30.303,0,30.304,0,0,0,0,0,0,0,0,0,0,1473,79,298,0,1073,1,298,0
290,324,800,58.3,9.09,30.303,30.303,0,30.304,0,0,0,0,0,0,0,0,0,0,1473,79,298,0,1473,1,298,0
291,113,372,57.4,0,5.9,2.3,42.2,28.9,0,0,0,20.7,0,0,0,0,0,0,1473,0,298,0,0,0,298,0
292,118,382,57.5,0,5.5,2.2,41.1,27.1,0,0,0,24.1,0,0,0,0,0,0,1473,0,298,0,0,0,298,0
293,120,394,59,0,5.2,2.1,40,25.7,0,0,0,27,0,0,0,0,0,0,1473,0,298,0,0,0,298,0
294,138,401,57.9,0,5.8,2.4,29.4,28.5,0,0,0,33.9,0,0,0,0,0,0,1473,0,298,0,0,0,298,0
295,132,409,57.4,0,5.8,2.4,25.7,28.5,0,0,0,37.6,0,0,0,0,0,0,1473,0,298,0,0,0,298,0
296,269,499,36.1,0,0,25,25,25,0,0,0,25,0,0,0,0,0,0,0,0,298,0,0,0,298,0
297,365,639,49.6,0,0,25,25,25,0,0,0,25,0,0,0,0,0,0,1173,0,298,0,0,0,298,0
298,398,702,60.2,0,0,25,25,25,0,0,0,25,0,0,0,0,0,0,1373,0,298,0,0,0,298,0
299,176,453,68.8,0,25,25,25,25,0,0,0,0,0,0,0,0,0,0,1473,0,298,0,0,0,298,0
300,1283,1357,8.3,9.09,18.182,18.182,18.182,18.182,0,0,0,0,18.182,0,0,0,0,0,1273,80,298,0,0,0,298,0
301,1019,1045,15.7,9.09,18.182,18.182,18.182,18.182,0,0,0,0,18.182,0,0,0,0,0,1273,80,298,0,1173,0.16667,298,0
302,956,988,18.5,9.09,18.182,18.182,18.182,18.182,0,0,0,0,18.182,0,0,0,0,0,1273,80,298,0,1173,0.5,298,0
303,793,870,21.5,9.09,18.182,18.182,18.182,18.182,0,0,0,0,18.182,0,0,0,0,0,1273,80,298,0,1173,1,298,0
304,608,749,28.1,9.09,18.182,18.182,18.182,18.182,0,0,0,0,18.182,0,0,0,0,0,1273,80,298,0,1173,5,298,0
305,1060,1084,27.5,0,20,20,40,10,0,0,0,10,0,0,0,0,0,0,1473,70,298,0,873,0.5,298,0
306,589,865,69.1,0,20,20,40,10,0,0,0,10,0,0,0,0,0,0,1473,70,298,0,973,0.5,298,0
307,375,785,77.5,0,20,20,40,10,0,0,0,10,0,0,0,0,0,0,1473,70,298,0,1073,0.5,298,0
308,225,655,38,0,19.9,19.9,19.9,19.9,0,0,0,19.9,0,0,0.5,0,0,0,1473,86,298,0,1373,1,298,0
309,199,531,60,2.44,24.39,24.39,24.39,24.39,0,0,0,0,0,0,0,0,0,0,0,0,298,0,0,0,298,0
310,366,715,46,2.44,24.39,24.39,24.39,24.39,0,0,0,0,0,0,0,0,0,0,0,63,298,0,1073,1,298,0
311,1367,1493,9.1,3.125,31.25,31.25,0,31.25,0,0,0,0,0,3.125,0,0,0,0,1473,80,298,0,0,0,298,0
312,1101,1307,22.1,3.125,31.25,31.25,0,31.25,0,0,0,0,0,3.125,0,0,0,0,1473,80,298,0,998,1,298,0
313,842,1201,38,3.125,31.25,31.25,0,31.25,0,0,0,0,0,3.125,0,0,0,0,1473,80,298,0,1023,1,298,0
314,757,1170,46.1,3.125,31.25,31.25,0,31.25,0,0,0,0,0,3.125,0,0,0,0,1473,80,298,0,1073,1,298,0
315,661,1048,48,3.125,31.25,31.25,0,31.25,0,0,0,0,0,3.125,0,0,0,0,1473,80,298,0,1173,1,298,0
316,860,1050,48,6.96,23.26,23.26,23.26,23.26,0,0,0,0,0,0,0,0,0,0,1373,90,298,0,1073,1,298,0
317,690,930,51,6.96,23.26,23.26,23.26,23.26,0,0,0,0,0,0,0,0,0,0,1373,90,298,0,1173,1,298,0
318,550,800,64,6.96,23.26,23.26,23.26,23.26,0,0,0,0,0,0,0,0,0,0,1373,90,298,0,1273,1,298,0
319,260,620,87,6.96,23.26,23.26,23.26,23.26,0,0,0,0,0,0,0,0,0,0,1373,90,298,0,1373,1,298,0
320,780,1228,17,16.67,0,16.67,33.33,33.33,0,0,0,0,0,0,0,0,0,0,0,0,298,0,0,0,298,0
321,545,1074,16.7,16.665,16.67,16.665,16.67,33.33,0,0,0,0,0,0,0,0,0,0,0,0,298,0,0,0,298,0
322,545,1050,17.6,16.39,16.39,16.39,16.39,34.44,0,0,0,0,0,0,0,0,0,0,0,0,298,0,0,0,298,0
323,545,1124,20.3,16.13,16.13,16.13,16.13,35.48,0,0,0,0,0,0,0,0,0,0,0,0,298,0,0,0,298,0
324,866,1223,7.9,12.28,17.54,17.54,35.1,17.54,0,0,0,0,0,0,0,0,0,0,0,0,298,0,0,0,298,0
325,350,720,21.9,0,35,15,20,20,0,0,0,0,0,10,0,0,0,0,1473,0,298,0,0,0,298,0
326,1212,1360,14.9,0,35,15,20,20,0,0,0,0,0,10,0,0,0,0,1473,70,298,0,1123,0.16667,298,0
327,1028,1249,18.3,0,35,15,20,20,0,0,0,0,0,10,0,0,0,0,1473,70,298,0,1173,0.16667,298,0
328,879,1194,25.4,0,35,15,20,20,0,0,0,0,0,10,0,0,0,0,1473,70,298,0,1273,0.16667,298,0
329,155,472,58.9,0,25,25,25,25,0,0,0,0,0,0,0,0,0,0,0,0,298,0,0,0,298,0
330,199,479,51.1,0,24.39,24.39,24.39,24.39,0,0,0,0,0,2.44,0,0,0,0,0,0,298,0,0,0,298,0
331,255,590,55.1,0,23.81,23.81,23.81,23.81,0,0,0,0,0,4.76,0,0,0,0,0,0,298,0,0,0,298,0
332,305,710,49.3,0,23.26,23.26,23.26,23.26,0,0,0,0,0,6.96,0,0,0,0,0,0,298,0,0,0,298,0
333,816,1187,18.9,0,23.26,23.26,23.26,23.26,0,0,0,0,0,6.96,0,0,0,0,0,60,298,0,1123,1,298,0
334,647,1042,32.5,0,23.26,23.26,23.26,23.26,0,0,0,0,0,6.96,0,0,0,0,0,60,298,0,1173,5,298,0
335,357,459,9,8,17,17,17,33,0,0,0,0,8,0,0,0,0,0,0,0,298,0,0,0,298,0
336,215,489,39,8,17,17,17,33,0,0,0,0,8,0,0,0,0,0,1423,0,298,0,0,0,298,0
337,250,730,50,0,10,10,50,0,0,0,0,30,0,0,0,0,0,0,1473,0,298,0,0,0,298,0
338,330,870,75,0,10,10,50,0,0,0,0,30,0,0,0,0,0,0,1473,60,298,0,1173,0.0833,298,0
339,280,800,65,0,10,10,50,0,0,0,0,30,0,0,0,0,0,0,1473,60,298,0,1173,0.5,298,0
340,339,810,88.4,0,33.33,33.34,0,33.33,0,0,0,0,0,0,0,0,0,0,1473,60,298,0,1173,2,298,0
341,465,912,70.5,0,32.26,32.26,0,32.26,0,0,0,0,0,3.22,0,0,0,0,1473,60,298,0,1173,2,298,0
342,644,1071,29.5,0,31.25,31.25,0,31.25,0,0,0,0,0,6.25,0,0,0,0,1473,60,298,0,1173,2,298,0
343,189,350,52.3,0,19.89,19.88,21.04,20.8,0,0,0,18.39,0,0,0,0,0,0,0,0,298,0,0,0,298,0
344,856,883,11.5,0,19.89,19.88,21.04,20.8,0,0,0,18.39,0,0,0,0,0,0,1373,60,298,0,0,0,298,0
345,816,855,16.7,0,19.89,19.88,21.04,20.8,0,0,0,18.39,0,0,0,0,0,0,1373,60,298,0,973,1,298,0
346,818,876,6.2,0,19.89,19.88,21.04,20.8,0,0,0,18.39,0,0,0,0,0,0,1373,60,298,0,1073,1,298,0
347,696,816,17,0,19.89,19.88,21.04,20.8,0,0,0,18.39,0,0,0,0,0,0,1373,60,298,0,1173,1,298,0
348,465,749,35.2,0,19.89,19.88,21.04,20.8,0,0,0,18.39,0,0,0,0,0,0,1373,60,298,0,1273,1,298,0
349,302,663,51.5,0,19.89,19.88,21.04,20.8,0,0,0,18.39,0,0,0,0,0,0,1373,60,298,0,1373,1,298,0
350,1145,1287,10.5,0,0,20,20,20,0,0,0,20,20,0,0,0,0,0,1273,85,298,0,873,1,298,0
351,1029,1186,11.2,0,0,20,20,20,0,0,0,20,20,0,0,0,0,0,1273,85,298,0,973,1,298,0
352,943,1110,12,0,0,20,20,20,0,0,0,20,20,0,0,0,0,0,1273,85,298,0,1073,1,298,0
353,814,937,15.1,0,0,20,20,20,0,0,0,20,20,0,0,0,0,0,1273,85,298,0,1173,1,298,0
354,493,693,36.1,0,0,20,20,20,0,0,0,20,20,0,0,0,0,0,1273,85,298,0,1273,1,298,0
355,402,610,33.7,11.111,22.222,22.222,22.222,22.222,0,0,0,0,0,0,0,0,0,0,0,0,298,0,0,0,298,0
356,755,836,6.2,11.111,22.222,22.222,22.222,22.222,0,0,0,0,0,0,0,0,0,0,0,20,298,0,0,0,298,0
357,280,556,48.2,5,0,12,35,20,0,0,0,28,0,0,0,0,0,0,0,0,298,0,0,0,298,0
358,320,625,42.5,10,0,12,35,20,0,0,0,23,0,0,0,0,0,0,0,0,298,0,0,0,298,0
359,1253,1392,8.2,5,0,12,35,20,0,0,0,28,0,0,0,0,0,0,0,90,298,0,0,0,298,0
360,1400,1500,7.9,10,0,12,35,20,0,0,0,23,0,0,0,0,0,0,0,90,298,0,0,0,298,0
361,256,517,51,0,21,18,35,6,0,0,0,20,0,0,0,0,0,0,0,0,298,0,0,0,298,0
362,383,725,53,0,21,18,35,6,0,0,0,20,0,0,0,0,0,0,1473,45,298,0,1273,2,298,0
363,427,703,46.5,0,20,20,20,20,0,0,0,20,0,0,0,0,0,0,1473,80,298,0,1148,0.08333,298,0
364,258,612,51.5,0,20,20,20,20,0,0,0,20,0,0,0,0,0,0,1473,80,298,0,1273,0.125,298,0
365,1050,1150,25,0,42,16,42,0,0,0,0,0,0,0,0,0,0,0,1473,67,298,0,973,1,298,0
366,700,880,40,0,42,16,42,0,0,0,0,0,0,0,0,0,0,0,1473,67,298,0,1023,1,298,0
367,600,840,45,0,42,16,42,0,0,0,0,0,0,0,0,0,0,0,1473,67,298,0,1073,1,298,0
368,217,566,77,6.52,21.74,21.74,21.74,21.74,0,0,0,0,6.52,0,0,0,0,0,1373,0,298,0,0,0,298,0
369,500,717,29,6.52,21.74,21.74,21.74,21.74,0,0,0,0,6.52,0,0,0,0,0,1373,70,298,0,1173,5,298,0
370,458,742,40,0,20,20,0,20,0,0,0,20,20,0,0,0,0,0,0,0,298,0,0,0,298,0
371,1613,1741,3,0,33.33,33.34,0,33.33,0,0,0,0,0,0,0,0,0,0,1473,90,298,0,0,0,298,0
372,1309,1489,9.8,0,33.33,33.34,0,33.33,0,0,0,0,0,0,0,0,0,0,1473,90,298,0,973,0.25,298,0
373,1146,1284,18.6,0,33.33,33.34,0,33.33,0,0,0,0,0,0,0,0,0,0,1473,90,298,0,973,0.375,298,0
374,953,1178,34,0,33.33,33.34,0,33.33,0,0,0,0,0,0,0,0,0,0,1473,90,298,0,973,0.5,298,0
375,1176,1310,13.3,0,33.33,33.34,0,33.33,0,0,0,0,0,0,0,0,0,0,1473,90,298,0,1073,0.08333,298,0
376,1042,1175,33.6,0,33.33,33.34,0,33.33,0,0,0,0,0,0,0,0,0,0,1473,90,298,0,1073,0.1,298,0
377,725,1056,45.7,0,33.33,33.34,0,33.33,0,0,0,0,0,0,0,0,0,0,1473,90,298,0,1073,0.16667,298,0
378,848,1088,39.2,0,33.33,33.34,0,33.33,0,0,0,0,0,0,0,0,0,0,1473,90,298,0,973,1,298,0
379,612,1034,57.3,0,33.33,33.34,0,33.33,0,0,0,0,0,0,0,0,0,0,1473,90,298,0,1073,1,298,0
380,403,857,69,0,33.33,33.34,0,33.33,0,0,0,0,0,0,0,0,0,0,1473,90,298,0,1173,1,298,0
381,305,795,89.5,0,33.33,33.34,0,33.33,0,0,0,0,0,0,0,0,0,0,1473,90,298,0,1273,1,298,0
382,248,740,95.6,0,33.33,33.34,0,33.33,0,0,0,0,0,0,0,0,0,0,1473,90,298,0,1373,1,298,0
383,318,631,37,0,20,20,20,20,0,0,0,20,0,0,0,0,0,0,1373,87,298,0,1173,1,298,0
384,308,642,35,0,10,10,10,60,0,0,0,10,0,0,0,0,0,0,1373,87,298,0,1073,2,298,0
385,248,543,43,0,10,10,20,10,0,0,0,50,0,0,0,0,0,0,1373,0,298,0,0,0,298,0
386,341,621,55,0,10,10,20,10,0,0,0,50,0,0,0,0,0,0,1373,60,298,0,1173,0.05,298,0
387,984,1160,14.3,0,30.3,39.4,0,30.3,0,0,0,0,0,0,0,0,0,0,1473,70,298,0,973,6,298,0
388,793,1003,15.5,0,30.3,39.4,0,30.3,0,0,0,0,0,0,0,0,0,0,1473,70,298,0,1073,6,298,0
389,770,1090,17,15,21.25,21.25,21.25,21.25,0,0,0,0,0,0,0,0,0,0,1423,30,298,0,1373,0.0833,298,0
390,447,888,73.8,0,9.67,9.67,38.68,0,0,0,0,38.68,0,0,3.3,0,0,0,1373,0,298,0,0,0,298,0
391,256,640,60,0,25,25,25,25,0,0,0,0,0,0,0,0,0,0,1473,60,298,0,973,16,298,0
392,322,694,45.8,3.48,21.71,16.65,19.17,38.99,0,0,0,0,0,0,0,0,0,0,1473,60,298,0,973,16,298,0
393,842,1067,13.8,6.63,17.69,16.47,17.38,41.83,0,0,0,0,0,0,0,0,0,0,1473,60,298,0,973,16,298,0
394,910,1200,14,10.02,14.86,13.54,14.1,47.48,0,0,0,0,0,0,0,0,0,0,1473,60,298,0,973,16,298,0
395,1000,1170,6,10.52,13.25,11.39,12.25,52.59,0,0,0,0,0,0,0,0,0,0,1473,60,298,0,973,16,298,0
396,523,965,65,0,33.33,33.34,0,33.33,0,0,0,0,0,0,0,0,0,0,1373,88,298,0,1073,1,298,0
397,390,851,76,0,33.33,33.34,0,33.33,0,0,0,0,0,0,0,0,0,0,1373,88,298,0,1123,2,298,0
398,320,770,74,0,33.33,33.34,0,33.33,0,0,0,0,0,0,0,0,0,0,1373,88,298,0,1173,2,298,0
399,539,924,62,3,32.33,32.34,0,32.33,0,0,0,0,0,0,0,0,0,0,1373,88,298,0,1073,1,298,0
400,421,869,79,3,32.33,32.34,0,32.33,0,0,0,0,0,0,0,0,0,0,1373,88,298,0,1123,2,298,0
401,342,790,69,3,32.33,32.34,0,32.33,0,0,0,0,0,0,0,0,0,0,1373,88,298,0,1173,2,298,0
402,733,1063,49,0,32.33,32.34,0,32.33,0,0,0,0,0,3,0,0,0,0,1373,88,298,0,1073,1,298,0
403,535,963,73,0,32.33,32.34,0,32.33,0,0,0,0,0,3,0,0,0,0,1373,88,298,0,1123,2,298,0
404,435,901,74,0,32.33,32.34,0,32.33,0,0,0,0,0,3,0,0,0,0,1373,88,298,0,1173,2,298,0
405,192,462,52.2,0,20,20,30,6,0,0,0,24,0,0,0,0,0,0,1473,0,298,0,0,0,298,0
406,523,719,28.4,0,20,20,30,6,0,0,0,24,0,0,0,0,0,0,1473,70,298,0,1073,0.08333,298,0
407,512,706,23.3,0,20,20,30,6,0,0,0,24,0,0,0,0,0,0,1473,70,298,0,1073,0.16667,298,0
408,382,644,33.3,0,20,20,30,6,0,0,0,24,0,0,0,0,0,0,1473,70,298,0,1173,0.08333,298,0
409,160,407,64.9,0,20,20,34,11,0,0,0,15,0,0,0,0,0,0,1473,0,298,0,0,0,298,0
410,470,795,68.5,0,20,20,34,11,0,0,0,15,0,0,0,0,0,0,1473,70,298,0,1073,0.08333,298,0
411,430,768,67.4,0,20,20,34,11,0,0,0,15,0,0,0,0,0,0,1473,70,298,0,1073,0.16667,298,0
412,298,668,74.7,0,20,20,34,11,0,0,0,15,0,0,0,0,0,0,1473,70,298,0,1173,0.08333,298,0
413,1074,1331,8.2,0,20,20,20,20,0,0,0,20,0,0,0,0,0,0,1323,91,298,0,0,0,298,0
414,253,1062,77,0,20,20,20,20,0,0,0,20,0,0,0,0,0,0,1323,91,298,0,1173,1,298,0
415,1122,1382,8.6,0,19.814,19.814,19.814,19.814,0,0,0,19.814,0,0,0.93,0,0,0,1323,91,298,0,0,0,298,0
416,401,1147,64,0,19.814,19.814,19.814,19.814,0,0,0,19.814,0,0,0.93,0,0,0,1323,91,298,0,1173,1,298,0
417,1142,1563,6.6,0,19.724,19.724,19.724,19.724,0,0,0,19.724,0,0,1.38,0,0,0,1323,91,298,0,0,0,298,0
418,504,1100,47,0,19.724,19.724,19.724,19.724,0,0,0,19.724,0,0,1.38,0,0,0,1323,91,298,0,1173,1,298,0
419,1190,1616,4.9,0,19.632,19.632,19.632,19.632,0,0,0,19.632,0,0,1.84,0,0,0,1323,91,298,0,0,0,298,0
420,527,1132,42,0,19.632,19.632,19.632,19.632,0,0,0,19.632,0,0,1.84,0,0,0,1323,91,298,0,1173,1,298,0
421,1094,1205,9.6,4.76,23.81,23.81,23.81,23.81,0,0,0,0,0,0,0,0,0,0,1373,80,298,0,0,0,298,0
422,1439,1541,7.2,4.76,23.81,23.81,23.81,23.81,0,0,0,0,0,0,0,0,0,0,1373,80,298,0,823,0.25,298,0
423,1312,1404,6.9,4.76,23.81,23.81,23.81,23.81,0,0,0,0,0,0,0,0,0,0,1373,80,298,0,823,1,298,0
424,1443,1544,3.1,4.76,23.81,23.81,23.81,23.81,0,0,0,0,0,0,0,0,0,0,1373,80,298,0,823,25,298,0
425,199,495,55,0,33.33,0,33.34,33.33,0,0,0,0,0,0,0,0,0,0,0,70,298,0,1173,1,298,0
426,331,651,45,7.14,28.57,0,28.58,28.57,0,0,0,7.14,0,0,0,0,0,0,0,70,298,0,1173,1,298,0
427,810,976,27,12.5,25,0,25,25,0,0,0,12.5,0,0,0,0,0,0,0,70,298,0,1173,1,298,0
428,160,398,68,6.96,23.26,23.26,23.26,23.26,0,0,0,0,0,0,0,0,0,0,1423,90,298,0,1423,1,298,0
429,940,1095,28.1,6.96,23.26,23.26,23.26,23.26,0,0,0,0,0,0,0,0,0,0,1423,90,298,0,1173,0.5,298,0
430,840,1048,34,6.96,23.26,23.26,23.26,23.26,0,0,0,0,0,0,0,0,0,0,1423,90,298,0,893,50,298,0
431,1850,1862,4.5,6.96,23.26,23.26,23.26,23.26,0,0,0,0,0,0,0,0,0,0,1423,90,298,0,823,24,298,0
432,383,634,46.8,0,33.33,0,0,33.34,0,0,33.33,0,0,0,0,0,0,0,0,0,298,0,0,0,298,0
433,787,1245,43.4,0,33.33,0,0,33.34,0,0,33.33,0,0,0,0,0,0,0,1373,66,298,0,1173,1,298,0
434,491,813,46.1,3,32.33,0,0,32.34,0,0,32.33,0,0,0,0,0,0,0,0,0,298,0,0,0,298,0
435,1426,1750,1.4,3,32.33,0,0,32.34,0,0,32.33,0,0,0,0,0,0,0,1373,66,298,0,973,1,298,0
436,783,1277,42.6,3,32.33,0,0,32.34,0,0,32.33,0,0,0,0,0,0,0,1373,66,298,0,1073,1,298,0
437,648,1111,48.3,3,32.33,0,0,32.34,0,0,32.33,0,0,0,0,0,0,0,1373,66,298,0,1173,1,298,0
438,629,1214,28,7,31,0,0,31,0,0,31,0,0,0,0,0,0,0,0,0,298,0,0,0,298,0
439,1634,1867,3.5,7,31,0,0,31,0,0,31,0,0,0,0,0,0,0,1373,66,298,0,1073,1,298,0
440,1321,1730,22.7,7,31,0,0,31,0,0,31,0,0,0,0,0,0,0,1373,66,298,0,1123,1,298,0
441,955,1445,30.2,7,31,0,0,31,0,0,31,0,0,0,0,0,0,0,1373,66,298,0,1173,1,298,0
442,332,608,19.2,0,0,14.29,14.29,35.71,0,0,0,0,35.71,0,0,0,0,0,1273,0,298,0,0,0,298,0
443,353,741,22,0,0,13.33,13.33,33.33,0,0,0,6.68,33.33,0,0,0,0,0,1273,0,298,0,0,0,298,0
444,401,767,21.2,0,0,12.5,12.5,31.25,0,0,0,12.5,31.25,0,0,0,0,0,1273,0,298,0,0,0,298,0
445,407,762,20.5,0,0,11.76,11.76,29.41,0,0,0,17.66,29.41,0,0,0,0,0,1273,0,298,0,0,0,298,0
446,427,827,20.5,0,0,11.11,11.11,27.78,0,0,0,22.22,27.78,0,0,0,0,0,1273,0,298,0,0,0,298,0
447,439,884,23.4,0,0,10.52,10.52,26.32,0,0,0,26.32,26.32,0,0,0,0,0,1273,0,298,0,0,0,298,0
448,385,769,19.3,0,0,10,10,25,0,0,0,30,25,0,0,0,0,0,1273,0,298,0,0,0,298,0
449,386,621,7.3,0,0,9.52,9.52,23.81,0,0,0,33.34,23.81,0,0,0,0,0,1273,0,298,0,0,0,298,0
450,457,852,76,9.1,30.3,0,30.3,30.3,0,0,0,0,0,0,0,0,0,0,0,85,298,0,1523,0.16667,298,0
451,893,1187,26,9.1,30.3,0,30.3,30.3,0,0,0,0,0,0,0,0,0,0,0,85,298,0,973,50,298,0
452,310,639,52.4,0,20,20,20,20,0,0,0,20,0,0,0,0,0,0,1473,65,298,0,1073,1,298,0
453,320,666,56.4,0,23,20,20,17,0,0,0,20,0,0,0,0,0,0,1473,65,298,0,1073,1,298,0
454,340,725,60.1,0,27,20,20,13,0,0,0,20,0,0,0,0,0,0,1473,65,298,0,1073,1,298,0
455,382,820,69,0,30,20,20,10,0,0,0,20,0,0,0,0,0,0,1473,65,298,0,1073,1,298,0
456,215,458,47,10,17,0,34,34,0,0,0,0,0,5,0,0,0,0,1573,80,298,0,1373,1,298,0
457,382,961,15,0,35,25,35,5,0,0,0,0,0,0,0,0,0,0,1473,67,298,0,1423,0.08333,298,0
458,296,871,55,0,35,25,26,14,0,0,0,0,0,0,0,0,0,0,1473,67,298,0,1423,0.08333,298,0
459,457,852,76,9.4,30.1,0,31.9,28.6,0,0,0,0,0,0,0,0,0,0,1523,85,298,0,1523,0.08333,298,0
460,893,1187,26,9.4,30.1,0,31.9,28.6,0,0,0,0,0,0,0,0,0,0,1523,85,298,0,973,50,298,0
461,212,556,22.7,0,10,10,50,0,0,0,0,30,0,0,0,0,0,0,0,0,298,0,0,0,298,0
462,209,608,48.7,0,9.9,9.9,49.5,0,0,0,0,29.7,0,0,1,0,0,0,0,0,298,0,0,0,298,0
463,269,565,57.8,0,9.8,9.8,49,0,0,0,0,29.4,0,0,2,0,0,0,0,0,298,0,0,0,298,0
464,395,662,37.4,0,9.6,9.6,48,0,0,0,0,28.8,0,0,4,0,0,0,0,0,298,0,0,0,298,0
465,500,721,18.6,0,9.4,9.4,47,0,0,0,0,28.2,0,0,6,0,0,0,0,0,298,0,0,0,298,0
