Repository: Jack-Liu0227/BERT_ML

# BERT_ML: Alloy Property Prediction Benchmark & Experiment Suite

[中文说明](./README.zh-CN.md)

BERT_ML is a modular, reproducible research benchmark for predicting mechanical properties of multi-component alloys across both In-Distribution (I.I.D.) and Out-of-Distribution (OOD) regimes. The repository integrates traditional tabular machine learning, deep neural networks, multimodal materials language model embeddings (SciBERT, SteelBERT, MatSciBERT), Tabular Prior-data Fitted Networks (TabPFN v2), and LLM-based property predictors (LLMProp).

---

File: datasets/HEA_data/RoomTemperature_HEA_train.csv (part 1 of 7)
ID,Number,YS(MPa),UTS(MPa),El(%),Al(at%),Co(at%),Cr(at%),Fe(at%),Ni(at%),Ta(at%),Nb(at%),Mo(at%),Ti(at%),V(at%),Mn(at%),C(at%),Cu(at%),W(at%),Hom_Temp(K),CR(%),recrystalize temperature/K,recrystalize time/mins,Anneal_Temp(K),Anneal_Time(h),aging temperature/K,aging time/hours,?,T_K,E,?r,?.1,??,VEC,?H,?S,?.2,?.3,?.4,D.?,e/a,Ec_eV/atom,G,?.5,D.r,A,F,w,?G,D.G,total_at%,Processing_Description
1,670,417.0,837.0,47.3,0.68,5.16,25.75,3.27,59.11,0.0,0.0,1.27,0.13,0.0,0.0,0.0,0.0,4.63,1484,0.0,0,0.0,298,0.0,0,0.0,1.862950005,1949.944708,231.5742004,0.030757725,3.561347819,0.158414765,8.561600015,-5.780968861,9.687737668,-3267.713986,10240.32978,1.207336601,0.147306396,1.158200006,4.574755021,90.37600015,-0.02854746,0.032044813,-4.950305054,-70.56909608,14722.7747,0.264359433,22.15655866,100.0,Homogenization was performed at 1484K. First heat treatment was performed at 298K
2,16,257.0,645.0,60.2,0.0,30.0,10.0,45.0,5.0,0.0,0.0,0.0,0.0,10.0,0.0,0.0,0.0,0.0,1373,75.0,0,0.0,1223,1.0,0,0.0,1.812,1868.05,208.35,0.020808752,2.167751716,0.087384209,7.9,-4.9,11.06447021,-4218.159914,25552.80406,1.087820282,0.0854,1.85,4.406,79.4,-0.018762929,0.0227,-4.4819515,-135.9878113,10917.55637,0.195575354,14.43,100.0,Homogenization was performed at 1373K. followed by cold rolling to 75.0% reduction. First heat treatment was performed at 1223K for 1.0 hours
3,4,352.0,790.0,64.2,0.0,0.0,15.0,20.0,45.0,0.0,0.0,0.0,0.0,20.0,0.0,0.0,0.0,0.0,1373,75.0,0,0.0,1273,0.166666667,0,0.0,1.8005,1903.4,199.65,0.029671565,2.961963961,0.11976957,8.0,-10.57,10.7057019,-1927.836612,12160.01873,1.087702549,0.12655,1.4,4.531,77.25,-0.031094293,0.0382,-4.628693612,-78.74762383,12154.34806,0.259542083,20.425,100.0,Homogenization was performed at 1373K. followed by cold rolling to 75.0% reduction. First heat treatment was performed at 1273K for 0.166666667 hours
4,941,862.0,1040.0,37.4,9.83,18.96,15.86,0.1,50.82,0.0,0.0,2.94,1.48,0.0,0.0,0.0,0.0,0.0,1423,0.0,1333,960.0,1123,16.0,1023,600.0,1.836775007,1766.524512,203.8989008,0.048907942,4.986137831,0.132157844,8.278500021,-11.38735448,11.24289327,-1744.11419,4700.232129,1.206462269,0.12834954,1.431300008,4.34881703,78.07560032,-0.050538011,0.052386764,-5.73441505,-39.17355778,14221.6587,0.306196966,22.37198208,99.99,Homogenization was performed at 1423K. Recrystallization was carried out at 1333K for 960.0 minutes. First heat treatment was performed at 1123K for 16.0 hours. Secondary heat treatment was conducted at 1023K for 600.0 hours
5,570,1110.0,1340.0,10.0,16.4,16.4,16.4,16.4,34.4,0.0,0.0,0.0,0.0,0.0,0.0,0.0,0.0,0.0,298,50.0,0,0.0,298,0.0,973,12.0,1.80176,1691.92,194.752,0.051988913,5.062472388,0.120379826,7.704,-11.944448,12.9121589,-1828.995353,4777.243611,1.168771169,0.12718528,1.656,4.1776,75.016,-0.061785436,0.05945984,-5.820013489,-36.93120486,11979.59084,0.343643302,25.57088,100.0,Homogenization was performed at 298K. followed by cold rolling to 50.0% reduction. First heat treatment was performed at 298K. Secondary heat treatment was conducted at 973K for 12.0 hours
6,269,270.0,630.0,60.5,0.0,20.0,20.0,20.0,20.0,0.0,0.0,0.0,0.0,0.0,20.0,0.0,0.0,0.0,1273,80.0,0,0.0,1173,1.0,0,0.0,1.766,1801.2,219.4,0.036643873,4.019832882,0.138361844,8.0,-4.16,13.3808668,-5793.658002,9965.096442,1.114281099,0.1504,1.4,4.024,85.6,-0.014576561,0.0464,-5.214125557,-56.69187889,10506.91257,0.174312219,13.76,100.0,Homogenization was performed at 1273K. followed by cold rolling to 80.0% reduction. First heat treatment was performed at 1173K for 1.0 hours
7,643,1150.0,1380.0,15.0,3.6,27.3,18.2,18.2,27.3,0.0,0.0,0.0,5.4,0.0,0.0,0.0,0.0,0.0,1423,60.0,0,0.0,298,0.0,1023,50.0,1.81097,1819.172,209.585,0.046240052,4.845610675,0.116666872,8.059,-9.968824,13.35488981,-2437.082008,6246.024406,1.206521757,0.11936386,1.581,4.31969,80.389,-0.035141885,0.04550446,-5.650404188,-41.80818434,12608.08274,0.251782525,19.39347,100.0,Homogenization was performed at 1423K. followed by cold rolling to 60.0% reduction. First heat treatment was performed at 298K. Secondary heat treatment was conducted at 1023K for 50.0 hours
8,817,352.0,758.0,43.0,0.21,2.87,27.1,33.31,35.53,0.0,0.0,0.59,0.24,0.0,0.0,0.0,0.0,0.15,1323,30.0,1450,6.0,298,0.0,0,0.0,1.815373005,1887.970708,225.9323004,0.017824925,2.013613201,0.106446987,8.162400015,-4.573971225,10.45105324,-4313.818651,32893.08578,1.207470298,0.110608332,1.375800006,4.312640021,88.77960015,-0.018165274,0.020215924,-4.704962403,-175.1745143,12185.80346,0.193196592,16.79275691,100.0,Homogenization was performed at 1323K. followed by cold rolling to 30.0% reduction. Recrystallization was carried out at 1450K for 6.0 minutes. First heat treatment was performed at 298K
9,768,359.0,862.0,47.0,0.68,5.16,25.75,3.27,59.11,0.0,0.0,1.27,0.13,0.0,0.0,0.0,0.0,4.63,1473,10.0,1505,6.0,298,0.0,0,0.0,1.862950005,1949.944708,231.5742004,0.030757725,3.561347819,0.158414765,8.561600015,-5.780968861,9.687737668,-3267.713986,10240.32978,1.207336601,0.147306396,1.158200006,4.574755021,90.37600015,-0.02854746,0.032044813,-4.950305054,-70.56909608,14722.7747,0.264359433,22.15655866,100.0,Homogenization was performed at 1473K. followed by cold rolling to 10.0% reduction. Recrystallization was carried out at 1505K for 6.0 minutes. First heat treatment was performed at 298K
10,807,414.0,793.0,38.0,0.21,2.87,27.1,33.31,35.53,0.0,0.0,0.59,0.24,0.0,0.0,0.0,0.0,0.15,1323,30.0,1339,6.0,298,0.0,0,0.0,1.815373005,1887.970708,225.9323004,0.017824925,2.013613201,0.106446987,8.162400015,-4.573971225,10.45105324,-4313.818651,32893.08578,1.207470298,0.110608332,1.375800006,4.312640021,88.77960015,-0.018165274,0.020215924,-4.704962403,-175.1745143,12185.80346,0.193196592,16.79275691,100.0,Homogenization was performed at 1323K. followed by cold rolling to 30.0% reduction. Recrystallization was carried out at 1339K for 6.0 minutes. First heat treatment was performed at 298K
11,425,199.0,495.0,55.0,0.0,33.33,0.0,33.34,33.33,0.0,0.0,0.0,0.0,0.0,0.0,0.0,0.0,0.0,0,70.0,0,0.0,1173,1.0,0,0.0,1.873329,1769.0042,206.6671,0.006532131,0.674988251,0.032999511,8.9999,-1.33346664,9.133862485,-12117.16935,214064.5445,1.017387167,0.035557111,1.6667,4.369991,77.6671,-0.000851087,0.008889111,2.614596394,477.9341072,14415.34887,0.039802636,3.1113555,100.0,followed by cold rolling to 70.0% reduction. First heat treatment was performed at 1173K for 1.0 hours
12,234,906.0,1085.0,10.3,13.04,21.74,21.74,21.74,21.74,0.0,0.0,0.0,0.0,0.0,0.0,0.0,0.0,0.0,1373,30.0,0,0.0,1173,0.03333,0,0.0,1.792616,1749.337,204.4402,0.046643264,4.767879141,0.114592829,7.5654,-9.86630768,13.24144142,-2347.762117,6086.356544,1.168923317,0.123246669,1.6956,4.18351,79.0456,-0.058031582,0.051409882,-5.643984662,-41.95760906,11316.87518,0.323881859,25.744508,100.0,Homogenization was performed at 1373K. followed by cold rolling to 30.0% reduction. First heat treatment was performed at 1173K for 0.03333 hours
13,187,249.0,621.0,47.0,0.0,20.0,20.0,20.0,20.0,0.0,0.0,0.0,0.0,0.0,20.0,0.0,0.0,0.0,1273,80.0,0,0.0,1173,6.0,0,0.0,1.766,1801.2,219.4,0.036643873,4.019832882,0.138361844,8.0,-4.16,13.3808668,-5793.658002,9965.096442,1.114281099,0.1504,1.4,4.024,85.6,-0.014576561,0.0464,-5.214125557,-56.69187889,10506.91257,0.174312219,13.76,100.0,Homogenization was performed at 1273K. followed by cold rolling to 80.0% reduction. First heat treatment was performed at 1173K for 6.0 hours
14,304,608.0,749.0,28.1,9.09,18.182,18.182,18.182,18.182,0.0,0.0,0.0,0.0,0.0,0.0,0.0,18.182,0.0,1273,80.0,0,0.0,1173,5.0,0,0.0,1.8154566,1693.0076,191.54668,0.039652217,3.797625286,0.109324121,6.45458,-1.520233384,14.69711649,-16367.4408,9347.536765,1.169080225,0.112725418,1.54544,4.071825,74.36412,-0.06112487,0.042311841,-5.056705955,-53.16231617,11685.16671,0.342945888,27.43759801,100.0,Homogenization was performed at 1273K. followed by cold rolling to 80.0% reduction. First heat treatment was performed at 1173K for 5.0 hours
15,1086,339.0,684.0,47.0,0.0,10.0,10.0,45.0,25.0,0.0,0.0,0.0,0.0,10.0,0.0,0.0,0.0,0.0,1373,0.0,0,0.0,1173,10.0,0,0.0,1.818,1860.05,206.55,0.02201017,2.273100356,0.092714616,8.1,-5.82,11.61197741,-3711.144087,23969.52179,1.087879291,0.0938,1.65,4.416,79.6,-0.01863279,0.0255,-4.50436065,-125.0490578,11485.81079,0.194435676,14.27,100.0,Homogenization was performed at 1373K. First heat treatment was performed at 1173K for 10.0 hours
16,351,1029.0,1186.0,11.2,0.0,0.0,20.0,20.0,20.0,0.0,0.0,0.0,0.0,0.0,20.0,0.0,20.0,0.0,1273,85.0,0,0.0,973,1.0,0,0.0,1.77,1719.2,201.6,0.03463617,3.491325958,0.141844986,6.4,2.72,13.3808668,8457.49493,11153.84274,1.114051309,0.1536,1.2,3.844,80.2,-0.033574185,0.0448,-5.007814757,-64.38338567,10031.20871,0.265606523,22.4,100.0,Homogenization was performed at 1273K. followed by cold rolling to 85.0% reduction. First heat treatment was performed at 973K for 1.0 hours
17,647,770.0,1030.0,28.0,11.2,22.2,22.2,22.2,22.2,0.0,0.0,0.0,0.0,0.0,0.0,0.0,0.0,0.0,298,70.0,0,0.0,1473,1.0,923,4.0,1.79648,1766.61,207.306,0.043982474,4.558915417,0.112644616,7.662,-9.123312,13.15030277,-2546.384074,6797.92604,1.16910626,0.12062592,1.668,4.2003,80.168,-0.053343959,0.04712616,-5.507482262,-45.05192768,11493.35722,0.307702192,24.5532,100.0,Homogenization was performed at 298K. followed by cold rolling to 70.0% reduction. First heat treatment was performed at 1473K for 1.0 hours. Secondary heat treatment was conducted at 923K for 4.0 hours
18,10,348.0,714.0,62.0,0.0,30.0,10.0,45.0,5.0,0.0,0.0,0.0,0.0,10.0,0.0,0.0,0.0,0.0,1373,75.0,0,0.0,1173,0.166666667,0,0.0,1.812,1868.05,208.35,0.020808752,2.167751716,0.087384209,7.9,-4.9,11.06447021,-4218.159914,25552.80406,1.087820282,0.0854,1.85,4.406,79.4,-0.018762929,0.0227,-4.4819515,-135.9878113,10917.55637,0.195575354,14.43,100.0,Homogenization was performed at 1373K. followed by cold rolling to 75.0% reduction. First heat treatment was performed at 1173K for 0.166666667 hours
19,262,720.0,760.0,17.0,0.0,5.0,2.0,40.0,26.0,0.0,0.0,0.0,0.0,0.0,27.0,0.0,0.0,0.0,1473,64.0,0,0.0,0,0.0,0,0.0,1.7743,1715.81,205.89,0.041114587,4.232541132,0.142942331,8.26,-3.5788,10.79408708,-5175.087334,6385.487493,1.114112477,0.146302,1.45,3.9536,80.21,-0.002082957,0.05184,-5.338177826,-49.62659203,9966.58179,0.069934514,4.0742,100.0,Homogenization was performed at 1473K. followed by cold rolling to 64.0% reduction
20,23,339.0,713.0,50.5,0.0,10.0,0.0,0.0,40.0,0.0,0.0,0.0,0.0,0.0,30.0,0.0,20.0,0.0,1173,75.0,0,0.0,1023,0.166666667,0,0.0,1.797,1595.3,184.3,0.043200086,3.98088794,0.161928997,7.2,-1.72,10.64070803,-9869.256701,5701.659802,1.113974959,0.153,1.1,3.786,71.5,-0.013698952,0.0576,-5.161212922,-47.97228306,11838.44029,0.166339516,10.74,100.0,Homogenization was performed at 1173K. followed by cold rolling to 75.0% reduction. First heat treatment was performed at 1023K for 0.166666667 hours
21,388,793.0,1003.0,15.5,0.0,30.3,39.4,0.0,30.3,0.0,0.0,0.0,0.0,0.0,0.0,0.0,0.0,0.0,1473,70.0,0,0.0,1073,6.0,0,0.0,1.80241,1918.208,233.853,0.01393366,1.629214149,0.115421367,8.121,-5.252808,9.06684052,-3311.007374,46700.93014,1.034808303,0.11772762,1.303,4.29089,91.063,-0.022603716,0.01854966,-5.301938154,-289.4499435,13235.7056,0.211996092,19.045974,100.0,Homogenization was performed at 1473K. followed by cold rolling to 70.0% reduction. First heat treatment was performed at 1073K for 6.0 hours
22,728,917.0,1145.0,28.0,0.0,41.63,26.62,3.38,23.58,0.0,0.0,0.0,0.0,0.0,0.0,0.0,0.0,4.79,1473,20.0,0,0.0,298,0.0,0,0.0,1.84981201,1961.999114,235.2552009,0.025599185,3.011170748,0.152661865,8.259700028,-3.850995533,10.95669134,-5582.197774,16719.64827,1.207254483,0.140652663,1.498000013,4.536903036,90.23980035,-0.027922627,0.026792158,-4.607299839,-89.73857682,13568.56434,0.259845775,21.62320904,100.0,Homogenization was performed at 1473K. followed by cold rolling to 20.0% reduction. First heat treatment was performed at 298K
23,917,401.5,807.5,14.5,0.7,0.0,26.64,1.38,65.64,0.0,0.0,0.85,0.0,0.0,0.0,0.0,0.0,4.8,1423,0.0,0,0.0,298,0.0,1093,4900.0,1.864112008,1948.510012,231.5249007,0.030387552,3.517737497,0.15967637,8.632800028,-5.954553054,7.556065568,-2472.573387,8182.844226,1.2074031,0.145942499,1.08440001,4.57462003,90.63500027,-0.027663781,0.03105897,-4.941993868,-71.99718031,15042.23752,0.265097441,22.17960259,100.01,Homogenization was performed at 1423K. First heat treatment was performed at 298K. Secondary heat treatment was conducted at 1093K for 4900.0 hours
24,372,1309.0,1489.0,9.8,0.0,33.33,33.34,0.0,33.33,0.0,0.0,0.0,0.0,0.0,0.0,0.0,0.0,0.0,1473,90.0,0,0.0,973,0.25,0,0.0,1.816651,1892.0288,229.3383,0.013525824,1.550994704,0.11146046,8.3331,-4.88937768,9.133862485,-3534.505209,49926.0291,1.034832816,0.11112022,1.3333,4.309979,88.6693,-0.021526797,0.017778889,-5.552635099,-321.8517323,13840.60927,0.210060117,17.77948854,100.0,Homogenization was performed at 1473K. followed by cold rolling to 90.0% reduction. First heat treatment was performed at 973K for 0.25 hours
25,482,146.0,322.0,33.0,7.42,0.0,5.93,39.96,11.17,0.0,0.0,0.0,0.0,0.0,34.42,1.1,0.0,0.0,0,0.0,0,0.0,1423,24.0,0,0.0,1.724075,1681.4526,196.4937,0.056746457,5.575160618,0.16579356,7.3456,-8.2023878,11.54500932,-2366.674975,3585.228089,1.424456657,0.167400502,1.537,3.783596,77.5851,-0.038079249,0.073294207,-6.327280589,-33.9157929,7855.198654,0.241166765,14.21276994,100.0,First heat treatment was performed at 1423K for 24.0 hours
26,608,305.0,525.0,44.0,7.0,23.33,23.33,23.33,23.01,0.0,0.0,0.0,0.0,0.0,0.0,0.0,0.0,0.0,298,0.0,0,0.0,298,0.0,973,72.0,1.805012,1806.4975,213.9267,0.036426811,3.896333783,0.107526089,7.8769,-7.26923324,12.8274723,-3187.791047,9667.156956,1.169522384,0.113850381,1.6066,4.238185,82.7652,-0.041513336,0.036498653,-5.096726542,-57.15170019,11886.87825,0.268194241,21.59452476,100.0,Homogenization was performed at 298K. First heat treatment was performed at 298K. Secondary heat treatment was conducted at 973K for 72.0 hours
27,890,815.0,1263.0,21.0,0.88,1.01,28.65,2.67,58.93,0.6,1.17,5.59,0.5,0.0,0.0,0.0,0.0,0.0,1423,0.0,0,0.0,873,6.0,923,100.0,1.839334004,1940.807706,227.4609005,0.034201354,3.889735398,0.142111776,8.386800011,-8.398059853,9.353411945,-2161.591403,7996.196553,1.207088185,0.141725714,1.133000004,4.522246014,89.03200021,-0.027304564,0.036437738,-5.152484708,-61.61948272,14316.41784,0.238519893,20.95476235,100.0,Homogenization was performed at 1423K. First heat treatment was performed at 873K for 6.0 hours. Secondary heat treatment was conducted at 923K for 100.0 hours
28,211,612.0,1034.0,49.1,0.0,17.5,12.5,55.0,10.0,0.0,0.0,4.0,0.0,0.0,0.0,1.0,0.0,0.0,1373,78.6,0,0.0,1173,1.0,0,0.0,1.8459,1906.06,220.68,0.038599958,4.259119313,0.118225167,8.005,-4.1902,10.79843451,-4912.04813,7247.481995,1.431700487,0.098247,1.755,4.42525,85.28,-0.021300364,0.0258945,-5.311861983,-52.33315618,11146.22252,0.194745282,14.0906,100.0,Homogenization was performed at 1373K. followed by cold rolling to 78.6% reduction. First heat treatment was performed at 1173K for 1.0 hours
29,689,741.0,1253.0,41.0,0.54,1.99,18.02,3.15,66.84,0.0,0.0,9.15,0.0,0.0,0.0,0.0,0.0,0.32,1339,0.0,0,0.0,298,0.0,811,4000.0,1.884719006,1921.90711,226.5527005,0.030375265,3.440799199,0.132988864,8.780700019,-5.801253458,8.566290688,-2837.94099,9284.374417,1.207400148,0.123932283,1.157000008,4.599513026,87.7815002,-0.021557207,0.032152528,-4.851233329,-71.92848985,15714.82096,0.228406565,18.39352623,100.01,Homogenization was performed at 1339K. First heat treatment was performed at 298K. Secondary heat treatment was conducted at 811K for 4000.0 hours
30,94,440.0,960.0,63.0,0.0,34.0,20.0,6.0,34.0,0.0,0.0,6.0,0.0,0.0,0.0,0.0,0.0,0.0,1473,70.0,0,0.0,1273,1.0,0,0.0,1.86,1907.06,227.26,0.023141827,2.629605786,0.120166551,8.5,-4.2928,11.58212896,-5145.316543,21626.84245,1.106009366,0.11624,1.46,4.4882,86.82,-0.019891764,0.02556,-4.475013214,-106.5533772,14361.08406,0.212266621,16.9992,100.0,Homogenization was performed at 1473K. followed by cold rolling to 70.0% reduction. First heat treatment was performed at 1273K for 1.0 hours
31,764,441.0,924.0,40.0,0.68,5.16,25.75,3.27,59.11,0.0,0.0,1.27,0.13,0.0,0.0,0.0,0.0,4.63,1473,20.0,1450,6.0,298,0.0,0,0.0,1.862950005,1949.944708,231.5742004,0.030757725,3.561347819,0.158414765,8.561600015,-5.780968861,9.687737668,-3267.713986,10240.32978,1.207336601,0.147306396,1.158200006,4.574755021,90.37600015,-0.02854746,0.032044813,-4.950305054,-70.56909608,14722.7747,0.264359433,22.15655866,100.0,Homogenization was performed at 1473K. followed by cold rolling to 20.0% reduction. Recrystallization was carried out at 1450K for 6.0 minutes. First heat treatment was performed at 298K
32,69,380.0,810.0,66.0,0.0,19.8,19.8,19.8,19.8,0.0,0.0,0.0,0.0,0.0,19.8,1.0,0.0,0.0,1273,80.0,0,0.0,1373,0.5,0,0.0,1.77384,1822.658,217.226,0.048781119,5.298263631,0.158232912,7.96,-6.120576,13.71265489,-4083.517653,5762.594189,1.429045927,0.16293024,1.386,4.05746,84.784,-0.023262661,0.05379264,-6.060290505,-39.45034892,10523.08742,0.199582317,15.101856,100.0,Homogenization was performed at 1273K. followed by cold rolling to 80.0% reduction. First heat treatment was performed at 1373K for 0.5 hours
33,680,1205.0,1404.0,18.4,1.12,1.02,20.88,20.52,53.44,0.0,0.0,1.89,1.13,0.0,0.0,0.0,0.0,0.0,1260,0.0,0,0.0,991,8.0,894,8.0,1.838262007,1855.395312,218.8659008,0.028725769,3.143545677,0.113852272,8.522400021,-6.368064781,10.05705856,-2930.218197,12187.86528,1.207478945,0.112913323,1.268000008,4.37352103,85.38760032,-0.021862499,0.027763225,-4.741392013,-79.66949455,13825.60059,0.210698136,16.78574976,100.0,Homogenization was performed at 1260K. First heat treatment was performed at 991K for 8.0 hours. Secondary heat treatment was conducted at 894K for 8.0 hours
34,299,176.0,453.0,68.8,0.0,25.0,25.0,25.0,25.0,0.0,0.0,0.0,0.0,0.0,0.0,0.0,0.0,0.0,1473,0.0,0,0.0,0,0.0,0,0.0,1.82,1871.75,224.75,0.01176159,1.321708679,0.096695398,8.25,-3.75,11.52565132,-5752.836761,83316.95755,1.034823207,0.1,1.5,4.3025,87.0,-0.017244782,0.01625,-7.38465545,-540.8620011,12617.80775,0.188344478,15.75,100.0,Homogenization was performed at 1473K
35,861,1248.0,1457.0,22.0,1.41,0.16,20.48,19.01,52.94,0.0,3.1,1.82,1.08,0.0,0.0,0.0,0.0,0.0,1353,0.0,0,0.0,993,8.0,893,8.0,1.830258005,1880.442409,214.9332007,0.037306133,4.009163272,0.120513127,8.407700016,-8.795241453,10.61664898,-2269.863435,7628.286451,1.207069608,0.121447023,1.279900006,4.469841022,83.80760028,-0.029669503,0.037228751,-5.204548658,-55.70159722,13546.8912,0.236833419,18.96924939,100.0,Homogenization was performed at 1353K. First heat treatment was performed at 993K for 8.0 hours. Secondary heat treatment was conducted at 893K for 8.0 hours
36,485,403.0,861.0,87.8,0.0,30.0,25.0,20.0,20.0,0.0,0.0,5.0,0.0,0.0,0.0,0.0,0.0,0.0,1473,40.0,0,0.0,1273,0.1,0,0.0,1.835,1928.0,231.1,0.020963107,2.422287055,0.121140414,8.1,-4.02,12.48203443,-5986.408551,28403.6439,1.105894736,0.1235,1.55,4.427,89.15,-0.019988996,0.0242,-4.496827034,-125.3614728,12594.29023,0.206779706,18.325,100.0,Homogenization was performed at 1473K. followed by cold rolling to 40.0% reduction. First heat treatment was performed at 1273K for 0.1 hours
37,158,227.0,525.0,45.5,0.0,19.84,19.84,19.84,19.84,0.0,0.0,0.0,0.0,0.0,19.84,0.8,0.0,0.0,1473,0.0,0,0.0,0,0.0,0,0.0,1.772272,1818.3664,217.6608,0.046637269,5.075552605,0.154495171,7.968,-5.73169664,13.66120591,-4333.983352,6280.913632,1.429175811,0.160446874,1.3888,4.050768,84.9472,-0.021547589,0.05232681,-5.905837032,-41.68622429,10519.85079,0.194755303,14.83587584,100.0,Homogenization was performed at 1473K
38,76,601.0,992.0,64.0,0.0,33.3333,33.3333,0.0,33.3333,0.0,0.0,0.0,0.0,0.0,0.0,0.0,0.0,0.0,1373,78.0,0,0.0,1073,1.0,0,0.0,1.81666485,1891.998108,229.333104,0.013525257,1.550894642,0.111454968,8.333325,-4.888879111,9.133861748,-3534.808031,49930.20504,1.034832858,0.111110889,1.333332,4.30999569,88.666578,-0.021524227,0.017777742,-5.553022877,-321.9003098,13841.20415,0.21005597,17.77774222,99.9999,Homogenization was performed at 1373K. followed by cold rolling to 78.0% reduction. First heat treatment was performed at 1073K for 1.0 hours
39,791,400.0,876.0,52.0,0.88,1.01,23.99,5.32,62.74,0.0,0.0,5.57,0.5,0.0,0.0,0.0,0.0,0.0,1323,30.0,1394,6.0,298,0.0,0,0.0,1.855092007,1900.553812,225.2607008,0.029470423,3.319264056,0.131398283,8.610500021,-6.70051763,8.866186268,-2514.830203,10208.5513,1.20741858,0.127009048,1.141700008,4.47523703,87.85780032,-0.023081436,0.030499738,-4.821989399,-75.76351653,14911.41453,0.225573915,18.83244709,100.01,Homogenization was performed at 1323K. followed by cold rolling to 30.0% reduction. Recrystallization was carried out at 1394K for 6.0 minutes. First heat treatment was performed at 298K
40,499,475.0,983.0,69.0,0.0,32.33,32.34,0.0,32.33,0.0,0.0,3.0,0.0,0.0,0.0,0.0,0.0,0.0,1473,66.0,0,0.0,1173,1.0,0,0.0,1.826951,1922.1488,232.3283,0.019296871,2.241604603,0.124424007,8.2631,-5.06598168,9.980092991,-3786.674524,26801.60524,1.106010478,0.12453622,1.3533,4.385279,89.7893,-0.022171834,0.022742049,-4.523641743,-144.6342898,13774.64414,0.216265055,18.90141254,100.0,Homogenization was performed at 1473K. followed by cold rolling to 66.0% reduction. First heat treatment was performed at 1173K for 1.0 hours
41,196,539.0,690.0,29.0,7.5,0.0,0.0,30.834,0.0,0.0,0.0,0.0,0.0,0.0,30.833,0.0,30.833,0.0,1073,86.0,0,0.0,1073,1.0,0,0.0,1.7487507,1515.44415,168.28368,0.043292496,3.642710289,0.15070647,5.15836,3.597240777,10.6635433,4492.33324,5689.52856,1.147511238,0.159459048,1.45834,3.5472572,66.70012,-0.043597412,0.059405518,-5.072958052,-50.4785714,8092.00907,0.283978435,19.03440489,100.0,Homogenization was performed at 1073K. followed by cold rolling to 86.0% reduction. First heat treatment was performed at 1073K for 1.0 hours
42,285,1140.0,1131.0,14.0,0.0,12.5,12.5,50.0,12.5,0.0,0.0,0.0,0.0,0.0,12.5,0.0,0.0,0.0,1273,90.0,0,0.0,873,0.05,0,0.0,1.79,1804.875,216.25,0.030117308,3.256433916,0.11368817,8.0,-2.375,11.52565132,-8758.888389,12706.71178,1.114569911,0.113125,1.625,4.12,84.25,-0.009243573,0.033125,-4.786403799,-74.67535336,10109.22162,0.141534006,9.875,100.0,Homogenization was performed at 1273K. followed by cold rolling to 90.0% reduction. First heat treatment was performed at 873K for 0.05 hours
43,248,212.0,623.0,73.3,0.0,20.0,26.0,20.0,14.0,0.0,0.0,0.0,0.0,0.0,20.0,0.0,0.0,0.0,1473,70.0,0,0.0,1373,1.0,0,0.0,1.751,1828.32,224.14,0.035719393,4.003072388,0.135458481,7.76,-3.7232,13.22888508,-6496.195524,10368.48015,1.114189049,0.14932,1.4,4.0036,87.94,-0.017061838,0.045632,-5.233129942,-58.5666868,9953.698135,0.184586902,15.8072,100.0,Homogenization was performed at 1473K. followed by cold rolling to 70.0% reduction. First heat treatment was performed at 1373K for 1.0 hours
44,547,320.0,770.0,74.0,0.0,33.33,33.33,0.0,33.34,0.0,0.0,0.0,0.0,0.0,0.0,0.0,0.0,0.0,1373,88.0,0,0.0,1173,2.0,0,0.0,1.816676,1891.9836,229.3304,0.013525243,1.550874643,0.111453358,8.3335,-4.8888444,9.133862485,-3534.806308,49930.31935,1.034832862,0.111107555,1.3333,4.310013,88.6654,-0.021524302,0.017777555,-5.553101026,-321.9077191,13841.79566,0.210053221,17.7768888,100.0,Homogenization was performed at 1373K. followed by cold rolling to 88.0% reduction. First heat treatment was performed at 1173K for 2.0 hours
45,118,1040.0,1112.0,12.0,0.0,20.06,20.14,19.42,19.75,0.0,0.0,0.0,0.0,0.0,19.27,1.36,0.0,0.0,1493,95.0,0,0.0,973,1.0,0,0.0,1.777428,1833.0795,216.774,0.052231536,5.661219468,0.164256095,7.9457,-6.82552992,13.79589244,-3705.055564,5056.898168,1.428883237,0.16679541,1.3812,4.075439,84.6108,-0.026572778,0.055948613,-6.315573416,-36.30414769,10574.03845,0.209083257,15.75091048,100.0,Homogenization was performed at 1493K. followed by cold rolling to 95.0% reduction. First heat treatment was performed at 973K for 1.0 hours
46,901,696.0,1376.0,36.5,0.88,1.01,28.65,2.67,58.93,0.6,1.17,5.59,0.5,0.0,0.0,0.0,0.0,0.0,1423,0.0,0,0.0,298,0.0,923,100.0,1.839334004,1940.807706,227.4609005,0.034201354,3.889735398,0.142111776,8.386800011,-8.398059853,9.353411945,-2161.591403,7996.196553,1.207088185,0.141725714,1.133000004,4.522246014,89.03200021,-0.027304564,0.036437738,-5.152484708,-61.61948272,14316.41784,0.238519893,20.95476235,100.0,Homogenization was performed at 1423K. First heat treatment was performed at 298K. Secondary heat treatment was conducted at 923K for 100.0 hours
47,575,1700.0,1800.0,6.0,16.4,16.4,16.4,16.4,34.4,0.0,0.0,0.0,0.0,0.0,0.0,0.0,0.0,0.0,298,90.0,0,0.0,298,0.0,0,0.0,1.80176,1691.92,194.752,0.051988913,5.062472388,0.120379826,7.704,-11.944448,12.9121589,-1828.995353,4777.243611,1.168771169,0.12718528,1.656,4.1776,75.016,-0.061785436,0.05945984,-5.820013489,-36.93120486,11979.59084,0.343643302,25.57088,100.0,Homogenization was performed at 298K. followed by cold rolling to 90.0% reduction. First heat treatment was performed at 298K
48,610,395.0,400.0,1.0,20.0,20.0,20.0,20.0,20.0,0.0,0.0,0.0,0.0,0.0,0.0,0.0,0.0,0.0,298,0.0,0,0.0,298,0.0,0,0.0,1.778,1684.0,193.6,0.054378229,5.263812598,0.120565335,7.2,-12.32,13.3808668,-1829.008092,4525.161922,1.168235584,0.1312,1.8,4.12,74.8,-0.073365845,0.0656,-5.975404464,-35.08596979,10669.59711,0.380525531,29.6,100.0,Homogenization was performed at 298K. First heat treatment was performed at 298K
49,648,1000.0,1280.0,27.0,11.2,22.2,22.2,22.2,22.2,0.0,0.0,0.0,0.0,0.0,0.0,0.0,0.0,0.0,298,70.0,0,0.0,1473,1.0,923,140.0,1.79648,1766.61,207.306,0.043982474,4.558915417,0.112644616,7.662,-9.123312,13.15030277,-2546.384074,6797.92604,1.16910626,0.12062592,1.668,4.2003,80.168,-0.053343959,0.04712616,-5.507482262,-45.05192768,11493.35722,0.307702192,24.5532,100.0,Homogenization was performed at 298K. followed by cold rolling to 70.0% reduction. First heat treatment was performed at 1473K for 1.0 hours. Secondary heat treatment was conducted at 923K for 140.0 hours
50,127,390.0,694.0,29.7,5.27,18.82,17.95,19.47,18.37,0.0,0.0,0.0,0.0,0.0,20.12,0.0,0.0,0.0,1423,96.0,0,0.0,1273,1.0,0,0.0,1.755661,1748.8748,210.7099,0.044381653,4.675826814,0.140114964,7.7319,-6.92881852,14.38507299,-3630.877555,7303.064331,1.168399659,0.154077913,1.4883,3.975237,82.1503,-0.032030301,0.057582459,-5.629719017,-44.69759005,10028.12457,0.236466011,17.86983962,100.0,Homogenization was performed at 1423K. followed by cold rolling to 96.0% reduction. First heat treatment was performed at 1273K for 1.0 hours
51,117,1520.0,1520.0,4.0,0.0,20.06,20.14,19.42,19.75,0.0,0.0,0.0,0.0,0.0,19.27,1.36,0.0,0.0,1493,95.0,0,0.0,0,0.0,0,0.0,1.777428,1833.0795,216.774,0.052231536,5.661219468,0.164256095,7.9457,-6.82552992,13.79589244,-3705.055564,5056.898168,1.428883237,0.16679541,1.3812,4.075439,84.6108,-0.026572778,0.055948613,-6.315573416,-36.30414769,10574.03845,0.209083257,15.75091048,100.0,Homogenization was performed at 1493K. followed by cold rolling to 95.0% reduction
52,533,560.0,590.0,7.0,5.3,21.0,21.1,26.3,26.3,0.0,0.0,0.0,0.0,0.0,0.0,0.0,0.0,0.0,298,40.0,0,0.0,298,0.0,0,0.0,1.81401,1811.466,214.509,0.032646368,3.501469919,0.10303213,8.049,-6.392156,12.58940914,-3567.698696,11812.33061,1.169741063,0.10763942,1.579,4.26003,82.947,-0.034492059,0.0316915,-4.872979989,-66.3186068,12190.5899,0.24555225,19.285882,100.0,Homogenization was performed at 298K. followed by cold rolling to 40.0% reduction. First heat treatment was performed at 298K
53,951,1177.0,1582.0,22.2,5.2,13.85,17.42,0.2,55.84,0.0,0.0,1.69,5.8,0.0,0.0,0.0,0.0,0.0,298,0.0,0,0.0,298,0.0,0,0.0,1.829300007,1803.197612,205.5264008,0.051786698,5.321766822,0.134866269,8.381100021,-13.02180796,10.8403072,-1501.113833,4042.082274,1.206469676,0.130001311,1.319400008,4.38292903,79.05630032,-0.042432392,0.053378252,-5.988690216,-36.58517619,14486.5537,0.279278398,20.65554925,100.0,Homogenization was performed at 298K. First heat treatment was performed at 298K
54,58,220.0,600.0,30.0,0.0,0.0,0.0,33.333,33.333,0.0,0.0,0.0,0.0,0.0,33.333,0.0,0.0,0.0,1373,90.0,0,0.0,1173,1.0,0,0.0,1.7633157,1685.98314,202.99797,0.044306239,4.497038255,0.154343721,8.33325,-4.444355556,9.133854369,-3464.962304,4652.906414,1.113899224,0.1599968,1.33332,3.8766279,79.33254,-0.000450217,0.057776622,-5.525156936,-45.37127375,9893.164158,0.031442658,2.666613334,99.999,Homogenization was performed at 1373K. followed by cold rolling to 90.0% reduction. First heat treatment was performed at 1173K for 1.0 hours
55,735,448.0,986.0,50.0,0.0,41.63,26.62,3.38,23.58,0.0,0.0,0.0,0.0,0.0,0.0,0.0,0.0,4.79,1473,10.0,1394,6.0,298,0.0,0,0.0,1.84981201,1961.999114,235.2552009,0.025599185,3.011170748,0.152661865,8.259700028,-3.850995533,10.95669134,-5582.197774,16719.64827,1.207254483,0.140652663,1.498000013,4.536903036,90.23980035,-0.027922627,0.026792158,-4.607299839,-89.73857682,13568.56434,0.259845775,21.62320904,100.0,Homogenization was performed at 1473K. followed by cold rolling to 10.0% reduction. Recrystallization was carried out at 1394K for 6.0 minutes. First heat treatment was performed at 298K
56,971,792.0,1321.0,20.7,5.2,13.85,17.42,0.2,55.84,0.0,0.0,1.69,5.8,0.0,0.0,0.0,0.0,0.0,1433,0.0,0,0.0,298,0.0,923,24.0,1.829300007,1803.197612,205.5264008,0.051786698,5.321766822,0.134866269,8.381100021,-13.02180796,10.8403072,-1501.113833,4042.082274,1.206469676,0.130001311,1.319400008,4.38292903,79.05630032,-0.042432392,0.053378252,-5.988690216,-36.58517619,14486.5537,0.279278398,20.65554925,100.0,Homogenization was performed at 1433K. First heat treatment was performed at 298K. Secondary heat treatment was conducted at 923K for 24.0 hours
57,401,342.0,790.0,69.0,3.0,32.33,32.34,0.0,32.33,0.0,0.0,0.0,0.0,0.0,0.0,0.0,0.0,0.0,1373,88.0,0,0.0,1173,2.0,0,0.0,1.810451,1863.2588,224.5283,0.026926869,3.022922109,0.115297297,8.1731,-6.57914568,9.980092991,-2826.430208,13764.57666,1.169974441,0.11658034,1.3833,4.282379,86.7893,-0.033298575,0.026816049,-4.647447721,-85.80587418,13468.60349,0.244640591,20.37612854,100.0,Homogenization was performed at 1373K. followed by cold rolling to 88.0% reduction. First heat treatment was performed at 1173K for 2.0 hours
58,282,648.0,1075.0,27.0,16.39,16.39,16.39,16.39,34.44,0.0,0.0,0.0,0.0,0.0,0.0,0.0,0.0,0.0,0,90.0,0,0.0,1473,1.0,0,0.0,1.801826,1691.942,194.7552,0.051980593,5.061745348,0.120372778,7.7054,-11.94227848,12.90969243,-1829.001967,4777.860262,1.168772662,0.127162143,1.6556,4.17776,75.0166,-0.061752421,0.059439318,-5.819472209,-36.93811087,11983.40804,0.343535922,25.5588938,100.0,followed by cold rolling to 90.0% reduction. First heat treatment was performed at 1473K for 1.0 hours
59,47,642.0,941.0,37.0,15.0,0.0,0.0,28.333,0.0,0.0,0.0,0.0,0.0,0.0,28.333,0.0,28.334,0.0,1073,86.0,0,0.0,1073,1.0,0,0.0,1.7375014,1468.21462,160.23277,0.047776202,3.827656562,0.149350082,4.98329,0.18900911,11.27818654,87608.46711,4941.013449,1.147048176,0.160838924,1.58333,3.5344993,63.39978,-0.060008241,0.067622084,-5.171411254,-44.84263107,7814.354448,0.335747077,22.13782889,100.0,Homogenization was performed at 1073K. followed by cold rolling to 86.0% reduction. First heat treatment was performed at 1073K for 1.0 hours
60,381,305.0,795.0,89.5,0.0,33.33,33.34,0.0,33.33,0.0,0.0,0.0,0.0,0.0,0.0,0.0,0.0,0.0,1473,90.0,0,0.0,1273,1.0,0,0.0,1.816651,1892.0288,229.3383,0.013525824,1.550994704,0.11146046,8.3331,-4.88937768,9.133862485,-3534.505209,49926.0291,1.034832816,0.11112022,1.3333,4.309979,88.6693,-0.021526797,0.017778889,-5.552635099,-321.8517323,13840.60927,0.210060117,17.77948854,100.0,Homogenization was performed at 1473K. followed by cold rolling to 90.0% reduction. First heat treatment was performed at 1273K for 1.0 hours
61,203,301.0,718.0,77.5,0.0,17.5,12.5,55.0,10.0,0.0,0.0,5.0,0.0,0.0,0.0,0.0,0.0,0.0,1523,79.0,0,0.0,1273,1.0,0,0.0,1.842,1895.55,223.95,0.019276418,2.158476853,0.09995499,8.025,-2.335,10.59041722,-8597.287091,28501.02116,1.105867912,0.090525,1.775,4.41975,86.5,-0.013244997,0.0191625,-4.546034945,-149.3340152,11141.97818,0.173352592,13.255,100.0,Homogenization was performed at 1523K. followed by cold rolling to 79.0% reduction. First heat treatment was performed at 1273K for 1.0 hours
62,1106,449.1,881.3,64.4,0.0,31.67,31.67,0.0,31.67,0.0,0.0,0.0,0.0,4.99,0.0,0.0,0.0,0.0,1473,0.0,0,0.0,973,1.0,0,0.0,1.807352,1906.5209,224.2768,0.019487636,2.185312268,0.115992793,8.167,-6.56240404,10.32608968,-2999.95332,27190.52514,1.087973165,0.11799862,1.3666,4.3599,86.5875,-0.028510263,0.023949487,-4.534543622,-146.1007405,13341.53718,0.234387499,19.9986549,100.0,Homogenization was performed at 1473K. First heat treatment was performed at 973K for 1.0 hours
63,891,803.0,1310.0,26.4,0.88,1.01,28.65,2.67,58.93,0.6,1.17,5.59,0.5,0.0,0.0,0.0,0.0,0.0,1423,0.0,0,0.0,873,6.0,923,200.0,1.839334004,1940.807706,227.4609005,0.034201354,3.889735398,0.142111776,8.386800011,-8.398059853,9.353411945,-2161.591403,7996.196553,1.207088185,0.141725714,1.133000004,4.522246014,89.03200021,-0.027304564,0.036437738,-5.152484708,-61.61948272,14316.41784,0.238519893,20.95476235,100.0,Homogenization was performed at 1423K. First heat treatment was performed at 873K for 6.0 hours. Secondary heat treatment was conducted at 923K for 200.0 hours
64,898,541.0,1081.0,21.4,0.88,1.01,28.65,2.67,58.93,0.6,1.17,5.59,0.5,0.0,0.0,0.0,0.0,0.0,1423,0.0,0,0.0,873,6.0,1123,500.0,1.839334004,1940.807706,227.4609005,0.034201354,3.889735398,0.142111776,8.386800011,-8.398059853,9.353411945,-2161.591403,7996.196553,1.207088185,0.141725714,1.133000004,4.522246014,89.03200021,-0.027304564,0.036437738,-5.152484708,-61.61948272,14316.41784,0.238519893,20.95476235,100.0,Homogenization was performed at 1423K. First heat treatment was performed at 873K for 6.0 hours. Secondary heat treatment was conducted at 1123K for 500.0 hours
65,276,775.0,1205.0,35.0,0.0,32.0,32.0,0.0,32.0,0.0,0.0,4.0,0.0,0.0,0.0,0.0,0.0,0.0,1473,70.0,0,0.0,973,4.0,0,0.0,1.8304,1932.16,233.32,0.020794378,2.4258721,0.128264726,8.24,-5.12,10.16479571,-3835.939781,23507.51921,1.105973512,0.128768,1.36,4.4104,90.16,-0.022386176,0.02432,-4.504539552,-126.4629556,13753.38841,0.218062091,19.2512,100.0,Homogenization was performed at 1473K. followed by cold rolling to 70.0% reduction. First heat treatment was performed at 973K for 4.0 hours
66,496,305.0,806.0,76.0,0.0,35.0,25.0,10.0,15.0,0.0,0.0,0.0,0.0,0.0,15.0,0.0,0.0,0.0,1473,40.0,0,0.0,1273,0.1,0,0.0,1.775,1831.95,223.7,0.033136675,3.706337074,0.133397901,8.0,-4.28,12.58245614,-5385.61461,11459.02256,1.114473445,0.1423,1.45,4.092,86.6,-0.017600016,0.0401,-4.990314989,-63.99794084,11198.68024,0.19122625,15.74,100.0,Homogenization was performed at 1473K. followed by cold rolling to 40.0% reduction. First heat treatment was performed at 1273K for 0.1 hours
67,736,490.0,1027.0,47.0,0.0,41.63,26.62,3.38,23.58,0.0,0.0,0.0,0.0,0.0,0.0,0.0,0.0,4.79,1473,20.0,1394,6.0,298,0.0,0,0.0,1.84981201,1961.999114,235.2552009,0.025599185,3.011170748,0.152661865,8.259700028,-3.850995533,10.95669134,-5582.197774,16719.64827,1.207254483,0.140652663,1.498000013,4.536903036,90.23980035,-0.027922627,0.026792158,-4.607299839,-89.73857682,13568.56434,0.259845775,21.62320904,100.0,Homogenization was performed at 1473K. followed by cold rolling to 20.0% reduction. Recrystallization was carried out at 1394K for 6.0 minutes. First heat treatment was performed at 298K
68,325,350.0,720.0,21.9,0.0,35.0,15.0,20.0,20.0,0.0,0.0,10.0,0.0,0.0,0.0,0.0,0.0,0.0,1473,0.0,0,0.0,0,0.0,0,0.0,1.871,1943.2,230.1,0.0267358,3.075953739,0.12529565,8.25,-3.82,12.6874917,-6454.014103,17749.63464,1.105805388,0.1237,1.65,4.5775,87.7,-0.019901179,0.03005,-4.603671694,-84.49128547,13209.60183,0.212958447,17.78,100.0,Homogenization was performed at 1473K
69,373,1146.0,1284.0,18.6,0.0,33.33,33.34,0.0,33.33,0.0,0.0,0.0,0.0,0.0,0.0,0.0,0.0,0.0,1473,90.0,0,0.0,973,0.375,0,0.0,1.816651,1892.0288,229.3383,0.013525824,1.550994704,0.11146046,8.3331,-4.88937768,9.133862485,-3534.505209,49926.0291,1.034832816,0.11112022,1.3333,4.309979,88.6693,-0.021526797,0.017778889,-5.552635099,-321.8517323,13840.60927,0.210060117,17.77948854,100.0,Homogenization was performed at 1473K. followed by cold rolling to 90.0% reduction. First heat treatment was performed at 973K for 0.375 hours
70,1058,272.0,567.0,47.0,0.0,10.0,10.0,40.0,0.0,0.0,0.0,0.0,0.0,0.0,40.0,0.0,0.0,0.0,1473,0.0,0,0.0,1173,3.0,0,0.0,1.706,1726.8,212.4,0.041015858,4.355884126,0.138289551,7.5,-0.96,9.923171408,-17849.30457,5898.572073,1.103922963,0.1468,1.5,3.725,83.8,-0.007154906,0.055,-5.485548205,-49.94212962,7558.269224,0.12637902,7.84,100.0,Homogenization was performed at 1473K. First heat treatment was performed at 1173K for 3.0 hours
71,152,529.0,795.0,43.6,0.0,19.96,19.96,19.96,19.96,0.0,0.0,0.0,0.0,0.0,19.96,0.2,0.0,0.0,0,60.0,0,0.0,1173,0.05,0,0.0,1.767568,1805.4916,218.9652,0.039407491,4.314434567,0.142592305,7.992,-4.55535104,13.47405293,-5340.376445,8676.422274,1.42956602,0.15292873,1.3972,4.030692,85.4368,-0.016336113,0.047891226,-5.398478456,-51.55437422,10510.14588,0.179612617,14.03076224,100.0,followed by cold rolling to 60.0% reduction. First heat treatment was performed at 1173K for 0.05 hours
72,125,970.0,1080.0,7.9,5.27,18.82,17.95,19.47,18.37,0.0,0.0,0.0,0.0,0.0,20.12,0.0,0.0,0.0,1423,96.0,0,0.0,1073,1.0,0,0.0,1.755661,1748.8748,210.7099,0.044381653,4.675826814,0.140114964,7.7319,-6.92881852,14.38507299,-3630.877555,7303.064331,1.168399659,0.154077913,1.4883,3.975237,82.1503,-0.032030301,0.057582459,-5.629719017,-44.69759005,10028.12457,0.236466011,17.86983962,100.0,Homogenization was performed at 1423K. followed by cold rolling to 96.0% reduction. First heat treatment was performed at 1073K for 1.0 hours
73,845,462.0,862.0,38.0,1.1,1.51,25.03,19.07,47.37,0.0,0.0,5.55,0.19,0.0,0.0,0.0,0.0,0.19,1323,50.0,1394,6.0,298,0.0,0,0.0,1.842634005,1917.961508,227.9871004,0.028181692,3.212531119,0.131977166,8.285300015,-6.00947696,10.92321959,-3486.212669,13753.60467,1.20718975,0.135034012,1.287200006,4.453868021,89.22410015,-0.023795392,0.031203345,-4.78743593,-80.65341943,13338.36537,0.222707402,19.62000645,100.01,Homogenization was performed at 1323K. followed by cold rolling to 50.0% reduction. Recrystallization was carried out at 1394K for 6.0 minutes. First heat treatment was performed at 298K
74,51,309.0,630.0,71.8,0.0,17.5,12.5,55.0,10.0,0.0,0.0,5.0,0.0,0.0,0.0,0.0,0.0,0.0,1423,50.0,0,0.0,1373,0.333333333,0,0.0,1.842,1895.55,223.95,0.019276418,2.158476853,0.09995499,8.025,-2.335,10.59041722,-8597.287091,28501.02116,1.105867912,0.090525,1.775,4.41975,86.5,-0.013244997,0.0191625,-4.546034945,-149.3340152,11141.97818,0.173352592,13.255,100.0,Homogenization was performed at 1423K. followed by cold rolling to 50.0% reduction. First heat treatment was performed at 1373K for 0.333333333 hours
75,385,248.0,543.0,43.0,0.0,10.0,10.0,20.0,10.0,0.0,0.0,0.0,0.0,0.0,50.0,0.0,0.0,0.0,1373,0.0,0,0.0,0,0.0,0,0.0,1.686,1689.3,210.0,0.04321178,4.537236848,0.149144226,7.6,-2.96,11.30069393,-6449.412924,6052.026345,1.112993503,0.158,1.3,3.604,83.0,-0.007691248,0.0596,-5.614475661,-46.92928609,7661.218006,0.131098511,8.24,100.0,Homogenization was performed at 1373K
76,986,1230.0,1585.0,14.3,4.76,8.67,16.06,0.1,62.91,0.0,0.0,2.23,5.26,0.0,0.0,0.0,0.0,0.0,1473,0.0,1398,60.0,1123,4.0,1033,16.0,1.838811007,1803.377612,205.6814008,0.050494752,5.192915685,0.134012813,8.529900021,-12.47011329,9.884105755,-1429.399607,3876.545562,1.206657627,0.125372861,1.257700008,4.40511703,79.22690032,-0.039602745,0.050653895,-5.90878174,-37.79083877,14966.82738,0.271458976,19.66775047,99.99,Homogenization was performed at 1473K. Recrystallization was carried out at 1398K for 60.0 minutes. First heat treatment was performed at 1123K for 4.0 hours. Secondary heat treatment was conducted at 1033K for 16.0 hours
77,144,1060.0,1272.0,6.1,10.12,22.47,22.47,22.47,22.47,0.0,0.0,0.0,0.0,0.0,0.0,0.0,0.0,0.0,1523,70.0,0,0.0,1073,1.0,0,0.0,1.798748,1776.7485,208.9881,0.042261295,4.41605388,0.111422854,7.7187,-8.66883612,13.08385024,-2681.641568,7325.714029,1.169213862,0.118986739,1.6518,4.210155,80.8268,-0.05045263,0.044508127,-5.415723094,-47.32173604,11598.00838,0.29790511,23.820447,100.0,Homogenization was performed at 1523K. followed by cold rolling to 70.0% reduction. First heat treatment was performed at 1073K for 1.0 hours
