Repository: Jack-Liu0227/BERT_ML

# BERT_ML: Alloy Property Prediction Benchmark & Experiment Suite

[中文说明](./README.zh-CN.md)

BERT_ML is a modular, reproducible research benchmark for predicting mechanical properties of multi-component alloys across both In-Distribution (I.I.D.) and Out-of-Distribution (OOD) regimes. The repository integrates traditional tabular machine learning, deep neural networks, multimodal materials language model embeddings (SciBERT, SteelBERT, MatSciBERT), Tabular Prior-data Fitted Networks (TabPFN v2), and LLM-based property predictors (LLMProp).

---

File: datasets/HEA_data/Data.training_998_HEAs_1.csv (part 2 of 3)
,Property,,,Chemical compositions,,,,,,,,,,,,,,,Processing actions,,,,,,,
Number,YS(Mpa),UTS(Mpa),El(%),Al(at%),Co(at%),Cr(at%),Fe(at%),Ni(at%),Ti(at%),Ta(at%),V(at%),Mn(at%),Cu(at%),Mo(at%),C(at%),V(at%),W(at%),Nb(at%),Hom_Temp(K),CR(%),recrystalize temperature/K,recrystalize time/mins,Anneal_Temp(K),Anneal_Time(h),aging temperature/K,aging time/hours
466,398,807,52.5,0,25,0,25,25,0,0,25,0,0,0,0,0,0,0,1473,60,298,0,1253,1,298,0
467,361,626,32.1,0,20,0,20,20,0,0,0,20,20,0,0,0,0,0,0,0,298,0,0,0,298,0
468,325,498,30.1,0,25,0,25,25,0,0,0,0,25,0,0,0,0,0,0,0,298,0,0,0,298,0
469,257,522,47.2,0,25,0,0,25,0,0,0,25,25,0,0,0,0,0,0,0,298,0,0,0,298,0
470,400,638,38,0,0,0,25,25,0,0,0,25,25,0,0,0,0,0,0,0,298,0,0,0,298,0
471,323,481,34,0,25,0,25,0,0,0,0,25,25,0,0,0,0,0,0,0,298,0,0,0,298,0
472,389,859,74,0,33.33,33.34,0,33.33,0,0,0,0,0,0,0,0,0,0,1473,90,298,0,1173,0.5,298,0
473,159,381,40.8,7.5,0,6,40.4,11.3,0,0,0,34.8,0,0,0,0,0,0,0,0,298,0,0,0,298,0
474,355,754,49.5,7.5,0,6,40.4,11.3,0,0,0,34.8,0,0,0,0,0,0,0,0,298,0,0,0,298,0
475,557,1041,26.7,7.5,0,6,40.4,11.3,0,0,0,34.8,0,0,0,0,0,0,0,70,298,0,1273,1,298,0
476,401,700,36,0,9,7,0,23,0,0,0,25,36,0,0,0,0,0,0,0,298,0,0,0,298,0
477,213,471,57.7,0,10,10,40,0,0,0,0,40,0,0,0,0,0,0,0,0,298,0,0,0,298,0
478,159,535,40.8,7.5,0,6,40.4,11.3,0,0,0,34.8,0,0,0,0,0,0,0,0,298,0,0,0,298,0
479,179,361,22.1,7.5,0,6,40.4,11.3,0,0,0,34.8,0,0,0,0,0,0,0,0,298,0,1073,24,298,0
480,355,1174,49.5,7.42,0,5.93,39.96,11.17,0,0,0,34.42,0,0,1.1,0,0,0,0,0,298,0,0,0,298,0
481,642,761,2,7.42,0,5.93,39.96,11.17,0,0,0,34.42,0,0,1.1,0,0,0,0,0,298,0,1073,24,298,0
482,146,322,33,7.42,0,5.93,39.96,11.17,0,0,0,34.42,0,0,1.1,0,0,0,0,0,298,0,1423,24,298,0
483,418,815,50.9,0,24.1,24.1,24.1,24.1,0,0,0,0,0,3.6,0,0,0,0,0,65,298,0,1173,1,298,0
484,214,613,77.4,0,25,25,25,25,0,0,0,0,0,0,0,0,0,0,1473,40,298,0,1273,0.1,298,0
485,403,861,87.8,0,30,25,20,20,0,0,0,0,0,5,0,0,0,0,1473,40,298,0,1273,0.1,298,0
486,461,988,91.4,0,40,25,15,15,0,0,0,0,0,5,0,0,0,0,1473,40,298,0,1273,0.1,298,0
487,576,1133,60.6,0,50,25,10,10,0,0,0,0,0,5,0,0,0,0,1473,40,298,0,1273,0.1,298,0
488,330,746,64,6.96,23.26,23.26,23.26,23.26,0,0,0,0,0,0,0,0,0,0,0,60,298,0,1373,1,298,0
489,510,1000,21.5,14,28,28,0,30,0,0,0,0,0,0,0,0,0,0,0,0,298,0,0,0,298,0
490,252,547,82.1,0,21.28,0,21.28,42.55,0,0,10.64,0,0,4.25,0,0,0,0,0,0,298,0,0,0,298,0
491,1330,1330,5.8,0,21.28,0,21.28,42.55,0,0,10.64,0,0,4.25,0,0,0,0,1473,90,298,0,0,0,298,0
492,788,1050,33.3,0,21.28,0,21.28,42.55,0,0,10.64,0,0,4.25,0,0,0,0,1473,90,298,0,973,1,298,0
493,485,880,64.5,0,21.28,0,21.28,42.55,0,0,10.64,0,0,4.25,0,0,0,0,1473,90,298,0,1173,1,298,0
494,379,842,70.7,0,21.28,0,21.28,42.55,0,0,10.64,0,0,4.25,0,0,0,0,1473,90,298,0,1273,1,298,0
495,231,688,96,0,35,20,15,15,0,0,0,15,0,0,0,0,0,0,1473,40,298,0,1273,0.1,298,0
496,305,806,76,0,35,25,10,15,0,0,0,15,0,0,0,0,0,0,1473,40,298,0,1273,0.1,298,0
497,373,862,61,0,33.33,33.34,0,33.33,0,0,0,0,0,0,0,0,0,0,1473,66,298,0,1173,1,298,0
498,412,914,63,0,33,33,0,33,0,0,0,0,0,1,0,0,0,0,1473,66,298,0,1173,1,298,0
499,475,983,69,0,32.33,32.34,0,32.33,0,0,0,0,0,3,0,0,0,0,1473,66,298,0,1173,1,298,0
500,528,1026,47,0,31.67,31.66,0,31.67,0,0,0,0,0,5,0,0,0,0,1473,66,298,0,1173,1,298,0
501,705,842,25,10,0,9,36,9,0,0,0,36,0,0,0,0,0,0,0,0,298,0,0,0,298,0
502,450,600,48,11.1,22.2,22.2,22.2,22.3,0,0,0,0,0,0,0,0,0,0,298,0,298,0,298,0,298,0
503,820,940,30,11.1,22.2,22.2,22.2,22.3,0,0,0,0,0,0,0,0,0,0,298,70,298,0,1473,1,298,0
504,900,1210,22,11.1,22.2,22.2,22.2,22.2,0,0,0,0,0,0,0,0,0,0,298,70,298,0,1473,1,923,4
505,900,1221,20,11.1,22.2,22.2,22.2,22.3,0,0,0,0,0,0,0,0,0,0,298,70,298,0,1473,1,923,8
506,650,1050,17,16.4,16.4,16.4,16.4,34.4,0,0,0,0,0,0,0,0,0,0,298,0,298,0,298,0,298,0
507,732,1147,24,16.4,16.4,16.4,16.4,34.4,0,0,0,0,0,0,0,0,0,0,298,70,298,0,1273,1,298,0
508,1008,1475,19,16.4,16.4,16.4,16.4,34.4,0,0,0,0,0,0,0,0,0,0,298,70,298,0,1273,1,873,50
509,740,1165,18,16.4,16.4,16.4,16.4,34.4,0,0,0,0,0,0,0,0,0,0,298,0,298,0,298,0,298,0
510,147,447,78,0,37.5,18.6,0,43.8,0,0,0,0,0,0,0,0,0,0,298,0,298,0,298,0,298,0
511,792,1004,38,0.7,37,18.4,0,43.2,0.7,0,0,0,0,0,0,0,0,0,298,0,298,0,298,0,298,0
512,159,410,65,7,23.3,23.2,23.2,23.3,0,0,0,0,0,0,0,0,0,0,298,90,298,0,1423,1,298,0
513,220,550,60,7,23.3,23.2,23.2,23.3,0,0,0,0,0,0,0,0,0,0,298,90,1423,5,298,0,298,0
514,215,520,43,7,23.3,23.2,23.2,23.3,0,0,0,0,0,0,0,0,0,0,298,0,298,0,1423,1,923,50
515,285,540,55,7,23.3,23.2,23.2,23.3,0,0,0,0,0,0,0,0,0,0,298,0,298,0,1423,1,823,150
516,263,589,60,7,23.3,23.2,23.2,23.3,0,0,0,0,0,0,0,0,0,0,298,0,1423,2,298,0,298,0
517,490,840,45,7,23.3,23.2,23.2,23.3,0,0,0,0,0,0,0,0,0,0,298,0,1423,2,298,0,893,50
518,180,425,68,0,25,25,25,25,0,0,0,0,0,0,0,0,0,0,298,0,298,0,298,0,298,0
519,210,500,69,4,23.5,23.5,23.5,23.5,2,0,0,0,0,0,0,0,0,0,298,0,298,0,298,0,298,0
520,645,1100,39,4,23.5,23.5,23.5,23.5,2,0,0,0,0,0,0,0,0,0,298,30,298,0,1273,2,1073,18
521,1020,1300,17,4,23.5,23.5,23.5,23.5,2,0,0,0,0,0,0,0,0,0,298,70,298,0,298,0,923,4
522,645,1100,39,4,23.5,23.5,23.5,23.5,2,0,0,0,0,0,0,0,0,0,298,0,298,0,298,0,1073,18
523,355,714,42,11.1,22.2,22.2,22.2,22.3,0,0,0,0,0,0,0,0,0,0,298,0,298,0,298,0,298,0
524,834,1220,25,11.1,22.2,22.2,22.2,22.2,0,0,0,0,0,0,0,0,0,0,298,0,298,0,298,0,923,8
525,410,660,36,11.1,22.2,22.2,22.2,22.2,0,0,0,0,0,0,0,0,0,0,298,0,298,0,298,0,923,0.5
526,600,900,30,11.1,22.2,22.2,22.2,22.3,0,0,0,0,0,0,0,0,0,0,298,0,298,0,298,0,923,1
527,660,1020,31,11.1,22.2,22.2,22.2,22.3,0,0,0,0,0,0,0,0,0,0,298,0,298,0,298,0,923,1
528,840,1180,29,11.1,22.2,22.2,22.2,22.2,0,0,0,0,0,0,0,0,0,0,298,0,298,0,298,0,923,4
529,92,440,45,5.3,12.5,21.1,26.3,26.3,0,0,0,0,0,0,0,0,0,0,298,0,298,0,298,0,298,0
530,284,450,23.8,5.3,21,21.1,26.3,26.3,0,0,0,0,0,0,0,0,0,0,298,13.3,298,0,298,0,298,0
531,616,702,2.3,5.3,21,21.1,26.3,26.3,0,0,0,0,0,0,0,0,0,0,298,80,298,0,298,0,298,0
532,480,510,7,5.3,21,21.1,26.3,26.3,0,0,0,0,0,0,0,0,0,0,298,26.7,298,0,298,0,298,0
533,560,590,7,5.3,21,21.1,26.3,26.3,0,0,0,0,0,0,0,0,0,0,298,40,298,0,298,0,298,0
534,600,640,3.3,5.3,21,21.1,26.3,26.3,0,0,0,0,0,0,0,0,0,0,298,60,298,0,298,0,298,0
535,312,660,39,12.5,14.1,12.1,12.3,49,0,0,0,0,0,0,0,0,0,0,298,0,298,0,298,0,298,0
536,387,810,31,14.2,15.3,14.2,14.2,42.1,0,0,0,0,0,0,0,0,0,0,298,0,298,0,298,0,298,0
537,470,900,25,15.3,16.3,15.3,15.1,38,0,0,0,0,0,0,0,0,0,0,298,0,298,0,298,0,298,0
538,680,1130,21,16.6,18.2,16.6,16.6,32,0,0,0,0,0,0,0,0,0,0,298,0,298,0,298,0,298,0
539,795,1150,3,18,20,18,18,26,0,0,0,0,0,0,0,0,0,0,298,0,298,0,298,0,298,0
540,224,434,48,7,23.2,23.2,23.3,23.3,0,0,0,0,0,0,0,0,0,0,298,0,298,0,298,0,298,0
541,310,525,44,7,23.2,23.2,23.3,23.3,0,0,0,0,0,0,0,0,0,0,973,0,298,0,298,0,298,0
542,240,570,45,7,23.2,23.2,23.3,23.3,0,0,0,0,0,0,0,0,0,0,1173,0,298,0,298,0,298,0
543,700,1000,40,3,28,3,28,32,6,0,0,0,0,0,0,0,0,0,1473,80,1273,1,298,0,298,0
544,1090,1310,22,3,28,3,28,32,6,0,0,0,0,0,0,0,0,0,1473,80,1273,1,973,0,973,1
545,1010,1190,18,3,28,3,28,32,6,0,0,0,0,0,0,0,0,0,1473,90,1273,1,298,0,298,0
546,1310,1650,15,3,28,3,28,32,6,0,0,0,0,0,0,0,0,0,1473,90,1273,1,298,0,973,1
547,320,770,74,0,33.33,33.33,0,33.34,0,0,0,0,0,0,0,0,0,0,1373,88,298,0,1173,2,298,0
548,523,965,65,0,33.33,33.33,0,33.34,0,0,0,0,0,0,0,0,0,0,1373,88,298,0,1073,1,298,0
549,390,851,76,0,33.33,33.33,0,33.34,0,0,0,0,0,0,0,0,0,0,1373,88,298,0,1123,2,298,0
550,539,924,62,0,33.33,33.33,0,33.34,0,0,0,0,0,0,0,0,0,0,1373,88,298,0,1073,1,298,0
551,342,790,69,3,32.33,32.33,0,33.34,0,0,0,0,0,0,0,0,0,0,1373,88,298,0,1173,2,298,0
552,421,869,79,3,32.33,32.33,0,33.34,0,0,0,0,0,0,0,0,0,0,1373,88,298,0,1123,2,298,0
553,770,1044,48,7.5,30.8,30.8,0,30.8,0,0,0,0,0,0,0,0,0,0,1273,90,298,0,1173,0.5,298,0
554,410,850,75,0,33.33,33.33,0,33.34,0,0,0,0,0,0,0,0,0,0,1273,90,298,0,1173,0.5,298,0
555,226,763,75,2,32.7,32.7,0,32.6,0,0,0,0,0,0,0,0,0,0,1273,90,1373,5,298,0,298,0
556,281,771,73,4,32,32,0,32,0,0,0,0,0,0,0,0,0,0,1273,90,1373,5,298,0,298,0
557,306,795,68,7,31,31,0,31,0,0,0,0,0,0,0,0,0,0,1273,90,1373,5,298,0,298,0
558,945,1230,37,9.1,30.3,30.3,0,30.3,0,0,0,0,0,0,0,0,0,0,1473,78,298,0,298,0,1073,1
559,324,800,58,9.1,30.3,30.3,0,30.3,0,0,0,0,0,0,0,0,0,0,1473,78,298,0,1473,1,298,0
560,750,1300,45,3,31.33,31.33,0,31.34,3,0,0,0,0,0,0,0,0,0,1473,66,1433,3,298,0,298,0
561,450,860,860,3,31.33,31.33,0,31.33,3,0,0,0,0,0,0,0,0,0,62,2,66,1433,3,0,298,0
562,1431,1683,15,1.1,32.6,32.6,0,32.6,1.1,0,0,0,0,0,0,0,0,0,1473,75,298,0,1073,2,298,0
563,159,410,65,6.7,23.3,23.3,23.4,23.3,0,0,0,0,0,0,0,0,0,0,1423,90,298,0,1423,0.5,298,0
564,840,1039,32,6.7,23.3,23.3,23.4,23.3,0,0,0,0,0,0,0,0,0,0,1423,90,298,0,298,0,893,50
565,577,1103,18.7,19,20,0,20,41,0,0,0,0,0,0,0,0,0,0,298,0,298,0,298,0,298,0
566,479,1067,14,17,14.3,14.3,14.3,40.1,0,0,0,0,0,0,0,0,0,0,298,0,298,0,298,0,298,0
567,473,1001,14.8,17,28.6,14.3,14.3,25.8,0,0,0,0,0,0,0,0,0,0,298,0,298,0,298,0,298,0
568,731,1145,10.3,17,14.3,14.3,28.6,25.8,0,0,0,0,0,0,0,0,0,0,298,0,298,0,298,0,298,0
569,750,1120,7,16.4,16.4,16.4,16.4,34.4,0,0,0,0,0,0,0,0,0,0,298,0,298,0,298,0,298,0
570,1110,1340,10,16.4,16.4,16.4,16.4,34.4,0,0,0,0,0,0,0,0,0,0,298,50,298,0,298,0,973,12
571,1490,1638,16,16.4,16.4,16.4,16.4,34.4,0,0,0,0,0,0,0,0,0,0,298,86,298,0,298,0,933,1
572,1270,1400,21,16.4,16.4,16.4,16.4,34.4,0,0,0,0,0,0,0,0,0,0,298,86,298,0,298,0,973,1
573,1180,1300,25,16.4,16.4,16.4,16.4,34.4,0,0,0,0,0,0,0,0,0,0,298,86,298,0,298,0,1013,1
574,550,100,16,16.4,16.4,16.4,16.4,34.4,0,0,0,0,0,0,0,0,0,0,298,0,298,0,298,0,298,0
575,1700,1800,6,16.4,16.4,16.4,16.4,34.4,0,0,0,0,0,0,0,0,0,0,298,90,298,0,298,0,298,0
576,650,1080,17,16.4,16.4,16.4,16.4,34.4,0,0,0,0,0,0,0,0,0,0,298,0,298,0,298,0,298,0
577,1100,1150,11,16.4,16.4,16.4,16.4,34.4,0,0,0,0,0,0,0,0,0,0,298,90,298,0,298,0,1073,1
578,646,1088,17,16.4,16.4,16.4,16.4,34.4,0,0,0,0,0,0,0,0,0,0,298,0,298,0,298,0,298,0
579,732,1147,24,16.4,16.4,16.4,16.4,34.4,0,0,0,0,0,0,0,0,0,0,298,70,298,0,1273,1,298,0
580,1008,1475,19,16.4,16.4,16.4,16.4,34.4,0,0,0,0,0,0,0,0,0,0,298,70,298,0,1273,1,873,50
581,520,900,46,1.1,24.6,24.6,24.6,24.6,0.5,0,0,0,0,0,0,0,0,0,1473,30,298,0,1273,2,973,2
582,520,900,39,1.1,24.6,24.6,24.6,24.6,0.5,0,0,0,0,0,0,0,0,0,1473,30,298,0,1273,2,973,4
583,540,980,38,1.1,24.6,24.6,24.6,24.6,0.5,0,0,0,0,0,0,0,0,0,1473,30,298,0,1273,2,973,8
584,540,990,43,1.1,24.6,24.6,24.6,24.6,0.5,0,0,0,0,0,0,0,0,0,1473,30,298,0,1273,2,973,18
585,480,870,34,1.1,24.6,24.6,24.6,24.6,0.5,0,0,0,0,0,0,0,0,0,1473,30,298,0,1273,2,1023,0.5
586,480,890,37,1.1,24.6,24.6,24.6,24.6,0.5,0,0,0,0,0,0,0,0,0,1473,30,298,0,1273,2,1023,1
587,480,890,37,1.1,24.6,24.6,24.6,24.6,0.5,0,0,0,0,0,0,0,0,0,1473,30,298,0,1273,2,1023,2
588,520,980,41,1.1,24.6,24.6,24.6,24.6,0.5,0,0,0,0,0,0,0,0,0,1473,30,298,0,1273,2,1023,8
589,530,990,38,1.1,24.6,24.6,24.6,24.6,0.5,0,0,0,0,0,0,0,0,0,1473,30,298,0,1273,2,1023,18
590,445,880,45,1.1,24.6,24.6,24.6,24.6,0.5,0,0,0,0,0,0,0,0,0,1473,30,298,0,1273,2,1073,0.5
591,500,900,43,1.1,24.6,24.6,24.6,24.6,0.5,0,0,0,0,0,0,0,0,0,1473,30,298,0,1273,2,1073,1
592,500,910,37,1.1,24.6,24.6,24.6,24.6,0.5,0,0,0,0,0,0,0,0,0,1473,30,298,0,1273,2,1073,2
593,500,925,39,1.1,24.6,24.6,24.6,24.6,0.5,0,0,0,0,0,0,0,0,0,1473,30,298,0,1273,2,1073,8
594,500,940,35,1.1,24.6,24.6,24.6,24.6,0.5,0,0,0,0,0,0,0,0,0,1473,30,298,0,1273,2,1073,18
595,505,960,25,1.1,24.6,24.6,24.6,24.6,0.5,0,0,0,0,0,0,0,0,0,1473,30,298,0,1273,2,1073,48
596,500,780,45,1.1,24.6,24.6,24.6,24.6,0.5,0,0,0,0,0,0,0,0,0,1473,30,298,0,1273,2,1123,2
597,500,782,42,1.1,24.6,24.6,24.6,24.6,0.5,0,0,0,0,0,0,0,0,0,1473,30,298,0,1273,2,1123,8
598,500,790,40,1.1,24.6,24.6,24.6,24.6,0.5,0,0,0,0,0,0,0,0,0,1473,30,298,0,1273,2,1123,18
599,500,690,52,1.1,24.6,24.6,24.6,24.6,0.5,0,0,0,0,0,0,0,0,0,1473,30,298,0,1273,2,1173,2
600,500,710,48,1.1,24.6,24.6,24.6,24.6,0.5,0,0,0,0,0,0,0,0,0,1473,30,298,0,1273,2,1173,8
601,500,710,48,1.1,24.6,24.6,24.6,24.6,0.5,0,0,0,0,0,0,0,0,0,1473,30,298,0,1273,2,1173,18
602,980,1300,43,6,30,15,13,30,6,0,0,0,0,0,0,0,0,0,1423,65,1423,2,298,0,1073,4
603,860,1050,48,7,23.33,23.33,23.33,23.01,0,0,0,0,0,0,0,0,0,0,1373,90,298,0,298,0,1073,1
604,690,930,51,7,23.33,23.33,23.33,23.01,0,0,0,0,0,0,0,0,0,0,1373,90,298,0,298,1,298,0
605,550,800,64,7,23.33,23.33,23.33,23.01,0,0,0,0,0,0,0,0,0,0,1373,90,298,0,1273,1,298,0
606,260,620,87,7,23.33,23.33,23.33,23.01,0,0,0,0,0,0,0,0,0,0,1373,90,298,0,1373,1,298,0
607,175,335,58,7,23.33,23.33,23.33,23.01,0,0,0,0,0,0,0,0,0,0,298,0,298,0,298,0,298,0
608,305,525,44,7,23.33,23.33,23.33,23.01,0,0,0,0,0,0,0,0,0,0,298,0,298,0,298,0,973,72
609,280,570,44,7,23.33,23.33,23.33,23.01,0,0,0,0,0,0,0,0,0,0,298,0,298,0,1173,72,298,0
610,395,400,1,20,20,20,20,20,0,0,0,0,0,0,0,0,0,0,298,0,298,0,298,0,298,0
611,780,17,17,17,0,17,33,33,0,0,0,0,0,0,0,0,0,0,298,0,298,0,298,0,298,0
612,190,453,70,0,25,25,25,25,0,0,0,0,0,0,0,0,0,0,1473,0,298,0,298,0,298,0
613,210,503,70,4,23.5,23.5,23.5,23.5,2,0,0,0,0,0,0,0,0,0,1473,0,298,0,298,0,298,0
614,645,1094,39,4,23.5,23.5,23.5,23.5,2,0,0,0,0,0,0,0,0,0,1473,30,298,0,298,0,1073,18
615,1005,1273,17,4,23.5,23.5,23.5,23.5,2,0,0,0,0,0,0,0,0,0,1473,70,298,0,298,0,973,4
616,487,702,18,10,25,8,15,36,6,0,0,0,0,0,0,0,0,0,1493,0,298,0,1173,5,298,0
617,486,624,11,10,25,8,15,36,6,0,0,0,0,0,0,0,0,0,1493,0,298,0,1173,50,298,0
618,545,1030,16.5,16.67,16.67,16.67,16.66,33.33,0,0,0,0,0,0,0,0,0,0,298,0,298,0,298,0,298,0
619,545,1050,16,16.4,16.4,16.4,16.4,34.4,0,0,0,0,0,0,0,0,0,0,298,0,298,0,298,0,298,0
620,545,1110,20,16.13,16.13,16.13,16.13,35.48,0,0,0,0,0,0,0,0,0,0,298,0,298,0,298,0,298,0
621,159,410,65,7,23.23,23.23,23.23,23.31,0,0,0,0,0,0,0,0,0,0,298,90,298,0,1423,1,298,0
622,215,520,43,7,23.23,23.23,23.23,23.31,0,0,0,0,0,0,0,0,0,0,298,90,298,0,1423,1,973,50
623,285,540,55,7,23.23,23.23,23.23,23.31,0,0,0,0,0,0,0,0,0,0,298,90,298,0,1423,1,823,150
624,263,589,60,7,23.23,23.23,23.23,23.31,0,0,0,0,0,0,0,0,0,0,298,90,298,0,1423,0.033,298,0
625,490,840,45,7,23.23,23.23,23.23,23.31,0,0,0,0,0,0,0,0,0,0,298,90,298,0,1423,0.033,923,50
626,430,910,75,0,33.3,33.3,0,33.4,0,0,0,0,0,0,0,0,0,0,1473,60,298,0,1073,1,298,0
627,360,780,65,7,23.25,23.25,23.25,23.25,0,0,0,0,0,0,0,0,0,0,298,60,298,0,1373,1,298,0
628,500,900,63,7,23.25,23.25,23.25,23.25,0,0,0,0,0,0,0,0,0,0,1373,60,298,0,298,0,873,24
629,523,965,65,0,33.3,33.3,0,33.4,0,0,0,0,0,0,0,0,0,0,1373,88,298,0,298,0,1073,1
630,390,851,76,0,33.3,33.3,0,33.4,0,0,0,0,0,0,0,0,0,0,1373,88,298,0,1123,2,298,0
631,320,770,74,0,33.3,33.3,0,33.4,0,0,0,0,0,0,0,0,0,0,1373,88,298,0,1173,2,298,0
632,539,924,62,1,33,33,0,33,0,0,0,0,0,0,0,0,0,0,1373,88,298,0,298,0,1073,1
633,421,869,79,1,33,33,0,33,0,0,0,0,0,0,0,0,0,0,1373,88,298,0,1123,2,298,0
634,342,790,69,1,33,33,0,33,0,0,0,0,0,0,0,0,0,0,1373,88,298,0,1173,2,298,0
635,338,760,60,2.5,30.7,0,30.7,30.6,5.5,0,0,0,0,0,0,0,0,0,1473,60,298,0,298,0,298,0
636,576,1112,30,2.5,30.7,0,30.7,30.6,5.5,0,0,0,0,0,0,0,0,0,1473,85,1423,3,298,0,1073,1
637,881,1267,19,2.5,30.7,0,30.7,30.6,5.5,0,0,0,0,0,0,0,0,0,1473,85,1423,3,298,0,1023,1
638,1355,1488,8,2.5,30.7,0,30.7,30.6,5.5,0,0,0,0,0,0,0,0,0,1473,85,1423,3,1243,0.008,1073,1
639,1100,1570,26,5,22.3,22.3,22.3,22.1,6,0,0,0,0,0,0,0,0,0,1423,80,1423,1.5,298,0,1050,4
640,650,1100,45,4.2,14.6,20.8,20.8,35.4,4.2,0,0,0,0,0,0,0,0,0,1473,80,298,0,1375,0,298,0
641,390,600,60,3.6,27.3,18.2,18.2,27.3,5.4,0,0,0,0,0,0,0,0,0,1423,0,298,0,298,0,298,0
642,800,980,17,3.6,27.3,18.2,18.2,27.3,5.4,0,0,0,0,0,0,0,0,0,1423,0,298,0,298,0,1023,50
643,1150,1380,15,3.6,27.3,18.2,18.2,27.3,5.4,0,0,0,0,0,0,0,0,0,1423,60,298,0,298,0,1023,50
644,1400,1570,15.5,3.6,27.3,18.2,18.2,27.3,5.4,0,0,0,0,0,0,0,0,0,1423,90,298,0,298,0,1023,50
645,840,1100,35,7,23.3,23.3,23.3,23.1,0,0,0,0,0,0,0,0,0,0,1423,90,298,0,298,0,893,50
646,480,800,48,7,23.3,23.3,23.3,23.1,0,0,0,0,0,0,0,0,0,0,1423,90,298,0,1423,3,893,50
647,770,1030,28,11.2,22.2,22.2,22.2,22.2,0,0,0,0,0,0,0,0,0,0,298,70,298,0,1473,1,923,4
648,1000,1280,27,11.2,22.2,22.2,22.2,22.2,0,0,0,0,0,0,0,0,0,0,298,70,298,0,1473,1,923,140
649,205,346,50,12.5,25,18.8,18.7,25,0,0,0,0,0,0,0,0,0,0,298,0,298,0,298,0,298,0
650,302,637,45,12.5,25,18.8,18.7,25,0,0,0,0,0,0,0,0,0,0,298,70,298,0,1573,2,298,0
651,772,1077,28,12.5,25,18.8,18.7,25,0,0,0,0,0,0,0,0,0,0,298,70,298,0,1573,2,923,4
652,869,1240,12,12.5,25,18.8,18.7,25,0,0,0,0,0,0,0,0,0,0,298,70,298,0,1573,2,923,213
653,250,640,61,0,25,25,25,25,0,0,0,0,0,0,0,0,0,0,1473,60,298,0,298,0,973,16
654,840,1070,14,8.3,16.7,16.6,16.7,41.7,0,0,0,0,0,0,0,0,0,0,1473,60,298,0,298,0,973,16
655,910,1180,15,10.7,14.3,14.3,14.3,46.4,0,0,0,0,0,0,0,0,0,0,1473,60,298,0,298,0,973,16
656,1000,1175,6,12.5,12.5,12.5,12.5,50,0,0,0,0,0,0,0,0,0,0,1473,60,298,0,298,0,973,16
657,280,650,47,0,23.8,23.8,23.8,23.8,4.8,0,0,0,0,0,0,0,0,0,1473,0,298,0,298,0,298,0
658,580,950,27,0,23.8,23.8,23.8,23.8,4.8,0,0,0,0,0,0,0,0,0,1473,0,298,0,1173,0.3,298,0
659,720,1085,30,0,23.8,23.8,23.8,23.8,4.8,0,0,0,0,0,0,0,0,0,1473,70,298,0,1173,0.3,298,0
660,476,996,54.7,0.0000001,55.26,24.56,3.43,10.88,0.0000001,0.0000001,0.0000001,0,0,0.67,0,0.0000001,5.21,0.0000001,1503,0,298,0,298,0,298,0
661,725,1070,41,0.0000001,55.26,24.56,3.43,10.88,0.0000001,0.0000001,0.0000001,0,0,0.67,0,0.0000001,5.21,0.0000001,1503,0.1,298,0,298,0,298,0
662,855,1145,30,0.0000001,55.26,24.56,3.43,10.88,0.0000001,0.0000001,0.0000001,0,0,0.67,0,0.0000001,5.21,0.0000001,1503,0.15,298,0,298,0,298,0
663,940,1160,31,0.0000001,55.26,24.56,3.43,10.88,0.0000001,0.0000001,0.0000001,0,0,0.67,0,0.0000001,5.21,0.0000001,1503,0.15,298,0,298,0,643,1
664,970,1260,19,0.0000001,55.26,24.56,3.43,10.88,0.0000001,0.0000001,0.0000001,0,0,0.67,0,0.0000001,5.21,0.0000001,1503,0.2,298,0,298,0,298,0
665,1050,1250,17,0.0000001,55.26,24.56,3.43,10.88,0.0000001,0.0000001,0.0000001,0,0,0.67,0,0.0000001,5.21,0.0000001,1503,0.2,298,0,298,0,643,1
666,1115,1315,16,0.0000001,55.26,24.56,3.43,10.88,0.0000001,0.0000001,0.0000001,0,0,0.67,0,0.0000001,5.21,0.0000001,1503,0.2,298,0,298,0,868,2
667,407,792,31,0.83,0.0000001,21.46,5,72.25,0.47,0.0000001,0.0000001,0,0,0.0000001,0,0.0000001,0.0000001,0.0000001,1323,0,298,0,298,0,298,0
668,483,991,50.6,0.0000001,41.63,26.62,3.38,23.58,0.0000001,0.0000001,0.0000001,0,0,0.0000001,0,0.0000001,4.79,0.0000001,1450,0,298,0,298,0,298,0
669,577,975,37.3,8.97,1.83,16.56,2.89,68.77,0.56,0.0000001,0.0000001,0,0,0.28,0,0.0000001,0.15,0.0000001,1368,0,298,0,298,0,298,0
670,417,837,47.3,0.68,5.16,25.75,3.27,59.11,0.13,0.0000001,0.0000001,0,0,1.27,0,0.0000001,4.63,0.0000001,1484,0,298,0,298,0,298,0
671,778,1187,27.3,7.01,18.48,20.94,1.54,46.86,0.6,0.5,0.0000001,0,0,4.48,0,0.0000001,0.09,0.0000001,1443,0,298,0,1172,4,1061,8
672,827,1288,38,1.16,1.07,9.66,2.25,69.51,0.0000001,0.0000001,0.0000001,0,0,16.36,0,0.0000001,0.0000001,0.0000001,1373,0,298,0,298,0,922,48
673,863,1322,28,1.21,1.11,10.05,2.34,67.86,0.0000001,0.0000001,0.0000001,0,0,15.31,0,0.0000001,2.13,0.0000001,1393,0,298,0,1034,16,922,32
674,615,1041,35.8,1.27,19.31,21.89,0.71,50.41,2.85,0.0000001,0.0000001,0,0,3.56,0,0.0000001,0.0000001,0.0000001,1380,0,298,0,298,0,1075,8
675,699,1132,30,3.19,9.75,22.1,1.54,55.8,2.52,0.0000001,0.0000001,0,0,5.09,0,0.0000001,0.0000001,0.0000001,1423,0,298,0,1283,2,1061,8
676,410,815,47.7,0.44,18.22,25.24,33.11,20.32,0.0000001,0.6,0.0000001,0,0,1.86,0,0.0000001,0.81,0.0000001,1448,0,298,0,298,0,298,0
677,380,837,50.9,2.59,12.35,24.63,1.04,53.56,0.36,0.0000001,0.0000001,0,0,5.46,0,0.0000001,0.0000001,0.0000001,1433,0,298,0,298,0,298,0
678,491,923,47.5,0.88,1.01,23.99,5.32,62.74,0.5,0.0000001,0.0000001,0,0,5.57,0,0.0000001,0.0000001,0.0000001,1325,0,298,0,298,0,298,0
679,452,895,51.7,0.88,1.01,23.99,5.32,62.74,0.5,0.0000001,0.0000001,0,0,5.57,0,0.0000001,0.0000001,0.0000001,1144,0,298,0,298,0,298,0
680,1205,1404,18.4,1.12,1.02,20.88,20.52,53.44,1.13,0.0000001,0.0000001,0,0,1.89,0,0.0000001,0.0000001,0.0000001,1260,0,298,0,991,8,894,8
681,328,718,46.3,0.21,2.87,27.1,33.31,35.53,0.24,0.0000001,0.0000001,0,0,0.59,0,0.0000001,0.15,0.0000001,1480,0,298,0,298,0,298,0
682,314,767,68,0.85,28.31,30.99,2.06,36.27,0.6,0.0000001,0.0000001,0,0,0.6,0,0.0000001,0.31,0.0000001,1394,0,298,0,298,0,298,0
683,328,732,47,7.54,1.82,20.6,26.38,42.9,0.34,0.0000001,0.0000001,0,0,0.28,0,0.0000001,0.15,0.0000001,1394,0,298,0,298,0,298,0
684,337,737,58,0.9,0.0000001,36.27,1.63,57.01,0.64,0.0000001,0.0000001,0,0,3.55,0,0.0000001,0.0000001,0.0000001,1422,0,298,0,298,0,298,0
685,393,800,43,0.0000001,20.37,24.24,32.24,20.45,0.0000001,0.0000001,0.0000001,0,0,1.83,0,0.0000001,0.82,0.0000001,1450,0,298,0,298,0,298,0
686,803,1253,20.5,3.17,10.65,20.86,5.11,50.56,3.7,0.0000001,0.0000001,0,0,5.95,0,0.0000001,0.0000001,0.0000001,1394,0,298,0,298,0,1172,4
687,434,887,58,0.54,1.99,18.02,3.15,66.84,0.0000001,0.0000001,0.0000001,0,0,9.15,0,0.0000001,0.32,0.0000001,1339,0,298,0,298,0,298,0
688,753,1231,45,0.54,1.99,18.02,3.15,66.84,0.0000001,0.0000001,0.0000001,0,0,9.15,0,0.0000001,0.32,0.0000001,1339,0,298,0,298,0,811,1000
689,741,1253,41,0.54,1.99,18.02,3.15,66.84,0.0000001,0.0000001,0.0000001,0,0,9.15,0,0.0000001,0.32,0.0000001,1339,0,298,0,298,0,811,4000
690,821,1276,41,0.54,1.99,18.02,3.15,66.84,0.0000001,0.0000001,0.0000001,0,0,9.15,0,0.0000001,0.32,0.0000001,1339,0,298,0,298,0,811,8000
691,831,1288,38,0.54,1.99,18.02,3.15,66.84,0.0000001,0.0000001,0.0000001,0,0,9.15,0,0.0000001,0.32,0.0000001,1339,0,298,0,298,0,811,16000
692,478,920,56,0.54,1.99,18.02,3.15,66.84,0.0000001,0.0000001,0.0000001,0,0,9.15,0,0.0000001,0.32,0.0000001,1339,0,298,0,298,0,922,1000
693,457,898,52,0.54,1.99,18.02,3.15,66.84,0.0000001,0.0000001,0.0000001,0,0,9.15,0,0.0000001,0.32,0.0000001,1339,0,298,0,298,0,922,4000
694,454,914,54,0.54,1.99,18.02,3.15,66.84,0.0000001,0.0000001,0.0000001,0,0,9.15,0,0.0000001,0.32,0.0000001,1339,0,298,0,298,0,922,8000
695,472,918,50,0.54,1.99,18.02,3.15,66.84,0.0000001,0.0000001,0.0000001,0,0,9.15,0,0.0000001,0.32,0.0000001,1339,0,298,0,298,0,922,16000
696,459,919,54,0.54,1.99,18.02,3.15,66.84,0.0000001,0.0000001,0.0000001,0,0,9.15,0,0.0000001,0.32,0.0000001,1339,0,298,0,298,0,1033,1000
697,447,910,51,0.54,1.99,18.02,3.15,66.84,0.0000001,0.0000001,0.0000001,0,0,9.15,0,0.0000001,0.32,0.0000001,1339,0,298,0,298,0,1033,4000
698,450,904,54,0.54,1.99,18.02,3.15,66.84,0.0000001,0.0000001,0.0000001,0,0,9.15,0,0.0000001,0.32,0.0000001,1339,0,298,0,298,0,1033,8000
699,432,885,52,0.54,1.99,18.02,3.15,66.84,0.0000001,0.0000001,0.0000001,0,0,9.15,0,0.0000001,0.32,0.0000001,1339,0,298,0,298,0,1033,16000
700,520,965,51,0.0000001,2.69,6.11,6.82,68.15,0.0000001,0.0000001,0.6,0,0,15.88,0,0.6,0.35,0.0000001,1458,0,298,0,298,0,298,0
701,795,1105,14,0.0000001,2.69,6.11,6.82,68.15,0.0000001,0.0000001,0.6,0,0,15.88,0,0.6,0.35,0.0000001,1458,0,298,0,298,0,923,1000
702,440,580,27,0.0000001,2.69,6.11,6.82,68.15,0.0000001,0.0000001,0.6,0,0,15.88,0,0.6,0.35,0.0000001,1458,0,298,0,298,0,1033,1000
703,340,760,48.9,1.1,1.51,25.03,19.07,47.37,0.19,0.0000001,0.0000001,0,0,5.55,0,0.0000001,0.19,0.0000001,1450,0,298,0,298,0,298,0
704,975,1325,23.6,1.7,0.97,17.66,8.22,68.45,3,0.0000001,0.0000001,0,0,0.0000001,0,0.0000001,0.0000001,0.0000001,1313,0,298,0,1003,8,893,8
705,469,993,58,0.0000001,55.26,24.56,3.43,10.88,0.0000001,0.0000001,0.0000001,0,0,0.67,0,0.0000001,5.21,0.0000001,1523,0,298,0,298,0,298,0
706,855,1255,37,0.0000001,55.26,24.56,3.43,10.88,0.0000001,0.0000001,0.0000001,0,0,0.67,0,0.0000001,5.21,0.0000001,1523,0.1,298,0,298,0,298,0
707,1027,1227,28,0.0000001,55.26,24.56,3.43,10.88,0.0000001,0.0000001,0.0000001,0,0,0.67,0,0.0000001,5.21,0.0000001,1523,0.15,298,0,298,0,298,0
708,1041,1331,18,0.0000001,55.26,24.56,3.43,10.88,0.0000001,0.0000001,0.0000001,0,0,0.67,0,0.0000001,5.21,0.0000001,1523,0.2,298,0,298,0,298,0
709,1269,1600,15,0.0000001,55.26,24.56,3.43,10.88,0.0000001,0.0000001,0.0000001,0,0,0.67,0,0.0000001,5.21,0.0000001,1523,0.25,298,0,298,0,298,0
710,676,1124,39,0.0000001,55.26,24.56,3.43,10.88,0.0000001,0.0000001,0.0000001,0,0,0.67,0,0.0000001,5.21,0.0000001,1523,0.1,1339,0.1,298,0,298,0
711,627,1151,44,0.0000001,55.26,24.56,3.43,10.88,0.0000001,0.0000001,0.0000001,0,0,0.67,0,0.0000001,5.21,0.0000001,1523,0.15,1339,0.1,298,0,298,0
712,662,1179,41,0.0000001,55.26,24.56,3.43,10.88,0.0000001,0.0000001,0.0000001,0,0,0.67,0,0.0000001,5.21,0.0000001,1523,0.2,1339,0.1,298,0,298,0
713,614,1165,44,0.0000001,55.26,24.56,3.43,10.88,0.0000001,0.0000001,0.0000001,0,0,0.67,0,0.0000001,5.21,0.0000001,1523,0.25,1339,0.1,298,0,298,0
714,510,1082,53,0.0000001,55.26,24.56,3.43,10.88,0.0000001,0.0000001,0.0000001,0,0,0.67,0,0.0000001,5.21,0.0000001,1523,0.1,1394,0.1,298,0,298,0
715,545,1110,52,0.0000001,55.26,24.56,3.43,10.88,0.0000001,0.0000001,0.0000001,0,0,0.67,0,0.0000001,5.21,0.0000001,1523,0.15,1394,0.1,298,0,298,0
716,565,1138,48,0.0000001,55.26,24.56,3.43,10.88,0.0000001,0.0000001,0.0000001,0,0,0.67,0,0.0000001,5.21,0.0000001,1523,0.2,1394,0.1,298,0,298,0
717,572,1145,48,0.0000001,55.26,24.56,3.43,10.88,0.0000001,0.0000001,0.0000001,0,0,0.67,0,0.0000001,5.21,0.0000001,1523,0.25,1394,0.1,298,0,298,0
718,462,1020,63,0.0000001,55.26,24.56,3.43,10.88,0.0000001,0.0000001,0.0000001,0,0,0.67,0,0.0000001,5.21,0.0000001,1523,0.1,1450,0.1,298,0,298,0
719,510,1076,55,0.0000001,55.26,24.56,3.43,10.88,0.0000001,0.0000001,0.0000001,0,0,0.67,0,0.0000001,5.21,0.0000001,1523,0.15,1450,0.1,298,0,298,0
720,496,1062,59,0.0000001,55.26,24.56,3.43,10.88,0.0000001,0.0000001,0.0000001,0,0,0.67,0,0.0000001,5.21,0.0000001,1523,0.2,1450,0.1,298,0,298,0
721,476,1027,62,0.0000001,55.26,24.56,3.43,10.88,0.0000001,0.0000001,0.0000001,0,0,0.67,0,0.0000001,5.21,0.0000001,1523,0.25,1450,0.1,298,0,298,0
722,476,993,64,0.0000001,55.26,24.56,3.43,10.88,0.0000001,0.0000001,0.0000001,0,0,0.67,0,0.0000001,5.21,0.0000001,1523,0.1,1505,0.1,298,0,298,0
723,441,979,68,0.0000001,55.26,24.56,3.43,10.88,0.0000001,0.0000001,0.0000001,0,0,0.67,0,0.0000001,5.21,0.0000001,1523,0.15,1505,0.1,298,0,298,0
724,427,931,69,0.0000001,55.26,24.56,3.43,10.88,0.0000001,0.0000001,0.0000001,0,0,0.67,0,0.0000001,5.21,0.0000001,1523,0.2,1505,0.1,298,0,298,0
725,421,951,70,0.0000001,55.26,24.56,3.43,10.88,0.0000001,0.0000001,0.0000001,0,0,0.67,0,0.0000001,5.21,0.0000001,1523,0.25,1505,0.1,298,0,298,0
726,462,945,54,0.0000001,41.63,26.62,3.38,23.58,0.0000001,0.0000001,0.0000001,0,0,0.0000001,0,0.0000001,4.79,0.0000001,1473,0,298,0,298,0,298,0
727,731,1041,45,0.0000001,41.63,26.62,3.38,23.58,0.0000001,0.0000001,0.0000001,0,0,0.0000001,0,0.0000001,4.79,0.0000001,1473,0.1,298,0,298,0,298,0
728,917,1145,28,0.0000001,41.63,26.62,3.38,23.58,0.0000001,0.0000001,0.0000001,0,0,0.0000001,0,0.0000001,4.79,0.0000001,1473,0.2,298,0,298,0,298,0
729,1151,1344,13,0.0000001,41.63,26.62,3.38,23.58,0.0000001,0.0000001,0.0000001,0,0,0.0000001,0,0.0000001,4.79,0.0000001,1473,0.3,298,0,298,0,298,0
730,1220,1482,10,0.0000001,41.63,26.62,3.38,23.58,0.0000001,0.0000001,0.0000001,0,0,0.0000001,0,0.0000001,4.79,0.0000001,1473,0.4,298,0,298,0,298,0
731,627,1027,41,0.0000001,41.63,26.62,3.38,23.58,0.0000001,0.0000001,0.0000001,0,0,0.0000001,0,0.0000001,4.79,0.0000001,1473,0.1,1339,0.1,298,0,298,0
732,607,1055,41,0.0000001,41.63,26.62,3.38,23.58,0.0000001,0.0000001,0.0000001,0,0,0.0000001,0,0.0000001,4.79,0.0000001,1473,0.2,1339,0.1,298,0,298,0
733,579,1089,41,0.0000001,41.63,26.62,3.38,23.58,0.0000001,0.0000001,0.0000001,0,0,0.0000001,0,0.0000001,4.79,0.0000001,1473,0.3,1339,0.1,298,0,298,0
734,627,1124,40,0.0000001,41.63,26.62,3.38,23.58,0.0000001,0.0000001,0.0000001,0,0,0.0000001,0,0.0000001,4.79,0.0000001,1473,0.4,1339,0.1,298,0,298,0
735,448,986,50,0.0000001,41.63,26.62,3.38,23.58,0.0000001,0.0000001,0.0000001,0,0,0.0000001,0,0.0000001,4.79,0.0000001,1473,0.1,1394,0.1,298,0,298,0
736,490,1027,47,0.0000001,41.63,26.62,3.38,23.58,0.0000001,0.0000001,0.0000001,0,0,0.0000001,0,0.0000001,4.79,0.0000001,1473,0.2,1394,0.1,298,0,298,0
737,552,1069,44,0.0000001,41.63,26.62,3.38,23.58,0.0000001,0.0000001,0.0000001,0,0,0.0000001,0,0.0000001,4.79,0.0000001,1473,0.3,1394,0.1,298,0,298,0
738,600,1096,43,0.0000001,41.63,26.62,3.38,23.58,0.0000001,0.0000001,0.0000001,0,0,0.0000001,0,0.0000001,4.79,0.0000001,1473,0.4,1394,0.1,298,0,298,0
739,427,965,55,0.0000001,41.63,26.62,3.38,23.58,0.0000001,0.0000001,0.0000001,0,0,0.0000001,0,0.0000001,4.79,0.0000001,1473,0.1,1450,0.1,298,0,298,0
740,448,972,53,0.0000001,41.63,26.62,3.38,23.58,0.0000001,0.0000001,0.0000001,0,0,0.0000001,0,0.0000001,4.79,0.0000001,1473,0.2,1450,0.1,298,0,298,0
741,462,986,52,0.0000001,41.63,26.62,3.38,23.58,0.0000001,0.0000001,0.0000001,0,0,0.0000001,0,0.0000001,4.79,0.0000001,1473,0.3,1450,0.1,298,0,298,0
742,441,972,56,0.0000001,41.63,26.62,3.38,23.58,0.0000001,0.0000001,0.0000001,0,0,0.0000001,0,0.0000001,4.79,0.0000001,1473,0.4,1450,0.1,298,0,298,0
743,407,910,59,0.0000001,41.63,26.62,3.38,23.58,0.0000001,0.0000001,0.0000001,0,0,0.0000001,0,0.0000001,4.79,0.0000001,1473,0.1,1505,0.1,298,0,298,0
744,400,896,63,0.0000001,41.63,26.62,3.38,23.58,0.0000001,0.0000001,0.0000001,0,0,0.0000001,0,0.0000001,4.79,0.0000001,1473,0.2,1505,0.1,298,0,298,0
745,400,903,63,0.0000001,41.63,26.62,3.38,23.58,0.0000001,0.0000001,0.0000001,0,0,0.0000001,0,0.0000001,4.79,0.0000001,1473,0.3,1505,0.1,298,0,298,0
746,410,910,62,0.0000001,41.63,26.62,3.38,23.58,0.0000001,0.0000001,0.0000001,0,0,0.0000001,0,0.0000001,4.79,0.0000001,1473,0.4,1505,0.1,298,0,298,0
747,427,883,47,0.68,5.16,25.75,3.27,59.11,0.13,0.0000001,0.0000001,0,0,1.27,0,0.0000001,4.63,0.0000001,1473,0,298,0,298,0,298,0
748,717,1000,32,0.68,5.16,25.75,3.27,59.11,0.13,0.0000001,0.0000001,0,0,1.27,0,0.0000001,4.63,0.0000001,1473,0.1,298,0,298,0,298,0
749,917,1131,17,0.68,5.16,25.75,3.27,59.11,0.13,0.0000001,0.0000001,0,0,1.27,0,0.0000001,4.63,0.0000001,1473,0.2,298,0,298,0,298,0
750,1103,1296,10,0.68,5.16,25.75,3.27,59.11,0.13,0.0000001,0.0000001,0,0,1.27,0,0.0000001,4.63,0.0000001,1473,0.3,298,0,298,0,298,0
751,1186,1393,8,0.68,5.16,25.75,3.27,59.11,0.13,0.0000001,0.0000001,0,0,1.27,0,0.0000001,4.63,0.0000001,1473,0.4,298,0,298,0,298,0
752,1276,1482,6,0.68,5.16,25.75,3.27,59.11,0.13,0.0000001,0.0000001,0,0,1.27,0,0.0000001,4.63,0.0000001,1473,0.5,298,0,298,0,298,0
753,634,993,33,0.68,5.16,25.75,3.27,59.11,0.13,0.0000001,0.0000001,0,0,1.27,0,0.0000001,4.63,0.0000001,1473,0.1,1339,0.1,298,0,298,0
754,558,979,36,0.68,5.16,25.75,3.27,59.11,0.13,0.0000001,0.0000001,0,0,1.27,0,0.0000001,4.63,0.0000001,1473,0.2,1339,0.1,298,0,298,0
755,524,979,36,0.68,5.16,25.75,3.27,59.11,0.13,0.0000001,0.0000001,0,0,1.27,0,0.0000001,4.63,0.0000001,1473,0.3,1339,0.1,298,0,298,0
756,558,1007,32,0.68,5.16,25.75,3.27,59.11,0.13,0.0000001,0.0000001,0,0,1.27,0,0.0000001,4.63,0.0000001,1473,0.4,1339,0.1,298,0,298,0
757,593,1020,35,0.68,5.16,25.75,3.27,59.11,0.13,0.0000001,0.0000001,0,0,1.27,0,0.0000001,4.63,0.0000001,1473,0.5,1339,0.1,298,0,298,0
758,558,958,37,0.68,5.16,25.75,3.27,59.11,0.13,0.0000001,0.0000001,0,0,1.27,0,0.0000001,4.63,0.0000001,1473,0.1,1394,0.1,298,0,298,0
759,448,938,39,0.68,5.16,25.75,3.27,59.11,0.13,0.0000001,0.0000001,0,0,1.27,0,0.0000001,4.63,0.0000001,1473,0.2,1394,0.1,298,0,298,0
760,496,965,38,0.68,5.16,25.75,3.27,59.11,0.13,0.0000001,0.0000001,0,0,1.27,0,0.0000001,4.63,0.0000001,1473,0.3,1394,0.1,298,0,298,0
761,524,979,36,0.68,5.16,25.75,3.27,59.11,0.13,0.0000001,0.0000001,0,0,1.27,0,0.0000001,4.63,0.0000001,1473,0.4,1394,0.1,298,0,298,0
762,558,993,36,0.68,5.16,25.75,3.27,59.11,0.13,0.0000001,0.0000001,0,0,1.27,0,0.0000001,4.63,0.0000001,1473,0.5,1394,0.1,298,0,298,0
763,386,896,44,0.68,5.16,25.75,3.27,59.11,0.13,0.0000001,0.0000001,0,0,1.27,0,0.0000001,4.63,0.0000001,1473,0.1,1450,0.1,298,0,298,0
764,441,924,40,0.68,5.16,25.75,3.27,59.11,0.13,0.0000001,0.0000001,0,0,1.27,0,0.0000001,4.63,0.0000001,1473,0.2,1450,0.1,298,0,298,0
765,483,951,39,0.68,5.16,25.75,3.27,59.11,0.13,0.0000001,0.0000001,0,0,1.27,0,0.0000001,4.63,0.0000001,1473,0.3,1450,0.1,298,0,298,0
766,503,958,38,0.68,5.16,25.75,3.27,59.11,0.13,0.0000001,0.0000001,0,0,1.27,0,0.0000001,4.63,0.0000001,1473,0.4,1450,0.1,298,0,298,0
767,496,951,39,0.68,5.16,25.75,3.27,59.11,0.13,0.0000001,0.0000001,0,0,1.27,0,0.0000001,4.63,0.0000001,1473,0.5,1450,0.1,298,0,298,0
768,359,862,47,0.68,5.16,25.75,3.27,59.11,0.13,0.0000001,0.0000001,0,0,1.27,0,0.0000001,4.63,0.0000001,1473,0.1,1505,0.1,298,0,298,0
769,393,883,45,0.68,5.16,25.75,3.27,59.11,0.13,0.0000001,0.0000001,0,0,1.27,0,0.0000001,4.63,0.0000001,1473,0.2,1505,0.1,298,0,298,0
770,372,869,48,0.68,5.16,25.75,3.27,59.11,0.13,0.0000001,0.0000001,0,0,1.27,0,0.0000001,4.63,0.0000001,1473,0.3,1505,0.1,298,0,298,0
771,365,869,47,0.68,5.16,25.75,3.27,59.11,0.13,0.0000001,0.0000001,0,0,1.27,0,0.0000001,4.63,0.0000001,1473,0.4,1505,0.1,298,0,298,0
772,379,883,46,0.68,5.16,25.75,3.27,59.11,0.13,0.0000001,0.0000001,0,0,1.27,0,0.0000001,4.63,0.0000001,1473,0.5,1505,0.1,298,0,298,0
773,483,917,46,0.88,1.01,23.99,5.32,62.74,0.5,0.0000001,0.0000001,0,0,5.57,0,0.0000001,0.0000001,0.0000001,1323,0,298,0,298,0,298,0
774,779,1041,30,0.88,1.01,23.99,5.32,62.74,0.5,0.0000001,0.0000001,0,0,5.57,0,0.0000001,0.0000001,0.0000001,1323,0.1,298,0,298,0,298,0
775,965,1165,16,0.88,1.01,23.99,5.32,62.74,0.5,0.0000001,0.0000001,0,0,5.57,0,0.0000001,0.0000001,0.0000001,1323,0.2,298,0,298,0,298,0
776,1117,1317,11,0.88,1.01,23.99,5.32,62.74,0.5,0.0000001,0.0000001,0,0,5.57,0,0.0000001,0.0000001,0.0000001,1323,0.3,298,0,298,0,298,0
777,1227,1441,8,0.88,1.01,23.99,5.32,62.74,0.5,0.0000001,0.0000001,0,0,5.57,0,0.0000001,0.0000001,0.0000001,1323,0.4,298,0,298,0,298,0
778,1269,1538,5,0.88,1.01,23.99,5.32,62.74,0.5,0.0000001,0.0000001,0,0,5.57,0,0.0000001,0.0000001,0.0000001,1323,0.5,298,0,298,0,298,0
779,434,924,46,0.88,1.01,23.99,5.32,62.74,0.5,0.0000001,0.0000001,0,0,5.57,0,0.0000001,0.0000001,0.0000001,1323,0.1,1283,0.1,298,0,298,0
780,490,951,44,0.88,1.01,23.99,5.32,62.74,0.5,0.0000001,0.0000001,0,0,5.57,0,0.0000001,0.0000001,0.0000001,1323,0.2,1283,0.1,298,0,298,0
781,538,972,44,0.88,1.01,23.99,5.32,62.74,0.5,0.0000001,0.0000001,0,0,5.57,0,0.0000001,0.0000001,0.0000001,1323,0.3,1283,0.1,298,0,298,0
782,565,972,42,0.88,1.01,23.99,5.32,62.74,0.5,0.0000001,0.0000001,0,0,5.57,0,0.0000001,0.0000001,0.0000001,1323,0.4,1283,0.1,298,0,298,0
783,565,972,42,0.88,1.01,23.99,5.32,62.74,0.5,0.0000001,0.0000001,0,0,5.57,0,0.0000001,0.0000001,0.0000001,1323,0.5,1283,0.1,298,0,298,0
784,421,917,46,0.88,1.01,23.99,5.32,62.74,0.5,0.0000001,0.0000001,0,0,5.57,0,0.0000001,0.0000001,0.0000001,1323,0.1,1339,0.1,298,0,298,0
785,490,945,45,0.88,1.01,23.99,5.32,62.74,0.5,0.0000001,0.0000001,0,0,5.57,0,0.0000001,0.0000001,0.0000001,1323,0.2,1339,0.1,298,0,298,0
786,531,965,44,0.88,1.01,23.99,5.32,62.74,0.5,0.0000001,0.0000001,0,0,5.57,0,0.0000001,0.0000001,0.0000001,1323,0.3,1339,0.1,298,0,298,0
787,572,979,42,0.88,1.01,23.99,5.32,62.74,0.5,0.0000001,0.0000001,0,0,5.57,0,0.0000001,0.0000001,0.0000001,1323,0.4,1339,0.1,298,0,298,0
788,565,972,42,0.88,1.01,23.99,5.32,62.74,0.5,0.0000001,0.0000001,0,0,5.57,0,0.0000001,0.0000001,0.0000001,1323,0.5,1339,0.1,298,0,298,0
789,400,883,50,0.88,1.01,23.99,5.32,62.74,0.5,0.0000001,0.0000001,0,0,5.57,0,0.0000001,0.0000001,0.0000001,1323,0.1,1394,0.1,298,0,298,0
790,462,931,46,0.88,1.01,23.99,5.32,62.74,0.5,0.0000001,0.0000001,0,0,5.57,0,0.0000001,0.0000001,0.0000001,1323,0.2,1394,0.1,298,0,298,0
791,400,876,52,0.88,1.01,23.99,5.32,62.74,0.5,0.0000001,0.0000001,0,0,5.57,0,0.0000001,0.0000001,0.0000001,1323,0.3,1394,0.1,298,0,298,0
792,496,945,44,0.88,1.01,23.99,5.32,62.74,0.5,0.0000001,0.0000001,0,0,5.57,0,0.0000001,0.0000001,0.0000001,1323,0.4,1394,0.1,298,0,298,0
793,421,896,50,0.88,1.01,23.99,5.32,62.74,0.5,0.0000001,0.0000001,0,0,5.57,0,0.0000001,0.0000001,0.0000001,1323,0.5,1394,0.1,298,0,298,0
794,359,841,55,0.88,1.01,23.99,5.32,62.74,0.5,0.0000001,0.0000001,0,0,5.57,0,0.0000001,0.0000001,0.0000001,1323,0.1,1450,0.1,298,0,298,0
795,372,855,55,0.88,1.01,23.99,5.32,62.74,0.5,0.0000001,0.0000001,0,0,5.57,0,0.0000001,0.0000001,0.0000001,1323,0.2,1450,0.1,298,0,298,0
796,365,841,56,0.88,1.01,23.99,5.32,62.74,0.5,0.0000001,0.0000001,0,0,5.57,0,0.0000001,0.0000001,0.0000001,1323,0.3,1450,0.1,298,0,298,0
797,359,841,55,0.88,1.01,23.99,5.32,62.74,0.5,0.0000001,0.0000001,0,0,5.57,0,0.0000001,0.0000001,0.0000001,1323,0.4,1450,0.1,298,0,298,0
798,352,820,58,0.88,1.01,23.99,5.32,62.74,0.5,0.0000001,0.0000001,0,0,5.57,0,0.0000001,0.0000001,0.0000001,1323,0.5,1450,0.1,298,0,298,0
799,414,779,39,0.21,2.87,27.1,33.31,35.53,0.24,0.0000001,0.0000001,0,0,0.59,0,0.0000001,0.15,0.0000001,1323,0,298,0,298,0,298,0
800,710,869,26,0.21,2.87,27.1,33.31,35.53,0.24,0.0000001,0.0000001,0,0,0.59,0,0.0000001,0.15,0.0000001,1323,0.1,298,0,298,0,298,0
801,889,993,11,0.21,2.87,27.1,33.31,35.53,0.24,0.0000001,0.0000001,0,0,0.59,0,0.0000001,0.15,0.0000001,1323,0.2,298,0,298,0,298,0
802,986,1082,6,0.21,2.87,27.1,33.31,35.53,0.24,0.0000001,0.0000001,0,0,0.59,0,0.0000001,0.15,0.0000001,1323,0.3,298,0,298,0,298,0
803,1096,1234,6,0.21,2.87,27.1,33.31,35.53,0.24,0.0000001,0.0000001,0,0,0.59,0,0.0000001,0.15,0.0000001,1323,0.4,298,0,298,0,298,0
804,1145,1282,5,0.21,2.87,27.1,33.31,35.53,0.24,0.0000001,0.0000001,0,0,0.59,0,0.0000001,0.15,0.0000001,1323,0.5,298,0,298,0,298,0
805,359,752,38,0.21,2.87,27.1,33.31,35.53,0.24,0.0000001,0.0000001,0,0,0.59,0,0.0000001,0.15,0.0000001,1323,0.1,1339,0.1,298,0,298,0
806,379,765,38,0.21,2.87,27.1,33.31,35.53,0.24,0.0000001,0.0000001,0,0,0.59,0,0.0000001,0.15,0.0000001,1323,0.2,1339,0.1,298,0,298,0
807,414,793,38,0.21,2.87,27.1,33.31,35.53,0.24,0.0000001,0.0000001,0,0,0.59,0,0.0000001,0.15,0.0000001,1323,0.3,1339,0.1,298,0,298,0
808,448,807,37,0.21,2.87,27.1,33.31,35.53,0.24,0.0000001,0.0000001,0,0,0.59,0,0.0000001,0.15,0.0000001,1323,0.4,1339,0.1,298,0,298,0
809,462,814,34,0.21,2.87,27.1,33.31,35.53,0.24,0.0000001,0.0000001,0,0,0.59,0,0.0000001,0.15,0.0000001,1323,0.5,1339,0.1,298,0,298,0
810,338,745,47,0.21,2.87,27.1,33.31,35.53,0.24,0.0000001,0.0000001,0,0,0.59,0,0.0000001,0.15,0.0000001,1323,0.1,1394,0.1,298,0,298,0
811,365,807,41,0.21,2.87,27.1,33.31,35.53,0.24,0.0000001,0.0000001,0,0,0.59,0,0.0000001,0.15,0.0000001,1323,0.2,1394,0.1,298,0,298,0
812,379,772,40,0.21,2.87,27.1,33.31,35.53,0.24,0.0000001,0.0000001,0,0,0.59,0,0.0000001,0.15,0.0000001,1323,0.3,1394,0.1,298,0,298,0
813,400,786,37,0.21,2.87,27.1,33.31,35.53,0.24,0.0000001,0.0000001,0,0,0.59,0,0.0000001,0.15,0.0000001,1323,0.4,1394,0.1,298,0,298,0
814,407,786,37,0.21,2.87,27.1,33.31,35.53,0.24,0.0000001,0.0000001,0,0,0.59,0,0.0000001,0.15,0.0000001,1323,0.5,1394,0.1,298,0,298,0
815,338,752,43,0.21,2.87,27.1,33.31,35.53,0.24,0.0000001,0.0000001,0,0,0.59,0,0.0000001,0.15,0.0000001,1323,0.1,1450,0.1,298,0,298,0
816,345,752,42,0.21,2.87,27.1,33.31,35.53,0.24,0.0000001,0.0000001,0,0,0.59,0,0.0000001,0.15,0.0000001,1323,0.2,1450,0.1,298,0,298,0
817,352,758,43,0.21,2.87,27.1,33.31,35.53,0.24,0.0000001,0.0000001,0,0,0.59,0,0.0000001,0.15,0.0000001,1323,0.3,1450,0.1,298,0,298,0
818,345,765,38,0.21,2.87,27.1,33.31,35.53,0.24,0.0000001,0.0000001,0,0,0.59,0,0.0000001,0.15,0.0000001,1323,0.4,1450,0.1,298,0,298,0
819,345,758,39,0.21,2.87,27.1,33.31,35.53,0.24,0.0000001,0.0000001,0,0,0.59,0,0.0000001,0.15,0.0000001,1323,0.5,1450,0.1,298,0,298,0
820,317,731,46,0.21,2.87,27.1,33.31,35.53,0.24,0.0000001,0.0000001,0,0,0.59,0,0.0000001,0.15,0.0000001,1323,0.1,1505,0.1,298,0,298,0
821,303,717,47,0.21,2.87,27.1,33.31,35.53,0.24,0.0000001,0.0000001,0,0,0.59,0,0.0000001,0.15,0.0000001,1323,0.2,1505,0.1,298,0,298,0
822,303,710,48,0.21,2.87,27.1,33.31,35.53,0.24,0.0000001,0.0000001,0,0,0.59,0,0.0000001,0.15,0.0000001,1323,0.3,1505,0.1,298,0,298,0
823,303,717,45,0.21,2.87,27.1,33.31,35.53,0.24,0.0000001,0.0000001,0,0,0.59,0,0.0000001,0.15,0.0000001,1323,0.4,1505,0.1,298,0,298,0
824,303,717,43,0.21,2.87,27.1,33.31,35.53,0.24,0.0000001,0.0000001,0,0,0.59,0,0.0000001,0.15,0.0000001,1323,0.5,1505,0.1,298,0,298,0
825,393,786,46,1.1,1.51,25.03,19.07,47.37,0.19,0.0000001,0.0000001,0,0,5.55,0,0.0000001,0.19,0.0000001,1323,0,298,0,298,0,298,0
826,662,889,29,1.1,1.51,25.03,19.07,47.37,0.19,0.0000001,0.0000001,0,0,5.55,0,0.0000001,0.19,0.0000001,1323,0.1,298,0,298,0,298,0
827,841,1014,15,1.1,1.51,25.03,19.07,47.37,0.19,0.0000001,0.0000001,0,0,5.55,0,0.0000001,0.19,0.0000001,1323,0.2,298,0,298,0,298,0
828,979,1165,10,1.1,1.51,25.03,19.07,47.37,0.19,0.0000001,0.0000001,0,0,5.55,0,0.0000001,0.19,0.0000001,1323,0.3,298,0,298,0,298,0
829,1096,1282,8,1.1,1.51,25.03,19.07,47.37,0.19,0.0000001,0.0000001,0,0,5.55,0,0.0000001,0.19,0.0000001,1323,0.4,298,0,298,0,298,0
830,1179,1379,7,1.1,1.51,25.03,19.07,47.37,0.19,0.0000001,0.0000001,0,0,5.55,0,0.0000001,0.19,0.0000001,1323,0.5,298,0,298,0,298,0
831,524,862,32,1.1,1.51,25.03,19.07,47.37,0.19,0.0000001,0.0000001,0,0,5.55,0,0.0000001,0.19,0.0000001,1323,0.1,1283,0.1,298,0,298,0
