Repository: Jack-Liu0227/BERT_ML

# BERT_ML: Alloy Property Prediction Benchmark & Experiment Suite

[中文说明](./README.zh-CN.md)

BERT_ML is a modular, reproducible research benchmark for predicting mechanical properties of multi-component alloys across both In-Distribution (I.I.D.) and Out-of-Distribution (OOD) regimes. The repository integrates traditional tabular machine learning, deep neural networks, multimodal materials language model embeddings (SciBERT, SteelBERT, MatSciBERT), Tabular Prior-data Fitted Networks (TabPFN v2), and LLM-based property predictors (LLMProp).

---

File: datasets/HEA_data/RoomTemperature_HEA_train.csv (part 2 of 7)
ID,Number,YS(MPa),UTS(MPa),El(%),Al(at%),Co(at%),Cr(at%),Fe(at%),Ni(at%),Ta(at%),Nb(at%),Mo(at%),Ti(at%),V(at%),Mn(at%),C(at%),Cu(at%),W(at%),Hom_Temp(K),CR(%),recrystalize temperature/K,recrystalize time/mins,Anneal_Temp(K),Anneal_Time(h),aging temperature/K,aging time/hours,?,T_K,E,?r,?.1,??,VEC,?H,?S,?.2,?.3,?.4,D.?,e/a,Ec_eV/atom,G,?.5,D.r,A,F,w,?G,D.G,total_at%,Processing_Description
78,530,284.0,450.0,23.8,5.3,21.0,21.1,26.3,26.3,0.0,0.0,0.0,0.0,0.0,0.0,0.0,0.0,0.0,298,13.3,0,0.0,298,0.0,0,0.0,1.81401,1811.466,214.509,0.032646368,3.501469919,0.10303213,8.049,-6.392156,12.58940914,-3567.698696,11812.33061,1.169741063,0.10763942,1.579,4.26003,82.947,-0.034492059,0.0316915,-4.872979989,-66.3186068,12190.5899,0.24555225,19.285882,100.0,Homogenization was performed at 298K. followed by cold rolling to 13.3% reduction. First heat treatment was performed at 298K
79,431,1850.0,1862.0,4.5,6.96,23.26,23.26,23.26,23.26,0.0,0.0,0.0,0.0,0.0,0.0,0.0,0.0,0.0,1423,90.0,0,0.0,823,24.0,0,0.0,1.805384,1806.413,213.9098,0.036357787,3.888643518,0.107494058,7.8846,-7.26102768,12.82360766,-3190.282782,9700.973766,1.169529641,0.113761869,1.6044,4.23899,82.7544,-0.041348349,0.036407482,-5.091936278,-57.29637422,11908.78149,0.26769941,21.534108,100.0,Homogenization was performed at 1423K. followed by cold rolling to 90.0% reduction. First heat treatment was performed at 823K for 24.0 hours
80,683,328.0,732.0,47.0,7.54,1.82,20.6,26.38,42.9,0.0,0.0,0.28,0.34,0.0,0.0,0.0,0.0,0.15,1394,0.0,0,0.0,298,0.0,0,0.0,1.814538005,1790.910308,209.8743004,0.039781608,4.174568548,0.114722977,8.065800015,-8.498728366,11.25221456,-2371.143797,7110.061266,1.206765763,0.119243291,1.440600006,4.262864021,81.99490015,-0.042050418,0.040770186,-5.316901412,-51.65735054,12399.68132,0.271838486,21.33895809,100.01000000000002,Homogenization was performed at 1394K. First heat treatment was performed at 298K
81,347,696.0,816.0,17.0,0.0,19.89,19.88,21.04,20.8,0.0,0.0,0.0,0.0,0.0,18.39,0.0,0.0,0.0,1373,60.0,0,0.0,1173,1.0,0,0.0,1.771297,1804.8417,219.4419,0.035699951,3.917032561,0.136181819,8.0334,-4.13840028,13.37175028,-5831.696036,10491.8727,1.114355791,0.147357014,1.4093,4.047432,85.5523,-0.014523041,0.044585538,-5.148267679,-58.65707578,10676.83047,0.174097373,13.7287431,100.0,Homogenization was performed at 1373K. followed by cold rolling to 60.0% reduction. First heat treatment was performed at 1173K for 1.0 hours
82,20,409.0,1026.0,29.3,0.0,30.0,10.0,50.0,0.0,0.0,0.0,0.0,0.0,10.0,0.0,0.0,0.0,0.0,1373,80.0,0,0.0,1173,0.166666667,0,0.0,1.808,1872.2,208.9,0.020291965,2.119495794,0.084593144,7.8,-4.44,9.713100291,-4095.690623,23589.00613,1.07848543,0.0808,1.9,4.398,79.7,-0.018644869,0.0214,-4.506551872,-142.3855282,10506.91257,0.194705822,14.34,100.0,Homogenization was performed at 1373K. followed by cold rolling to 80.0% reduction. First heat treatment was performed at 1173K for 0.166666667 hours
83,866,1306.0,1475.0,22.2,1.41,0.16,20.48,19.01,52.94,0.0,3.1,1.82,1.08,0.0,0.0,0.0,0.0,0.0,1353,0.0,0,0.0,993,8.0,893,8.0,1.830258005,1880.442409,214.9332007,0.037306133,4.009163272,0.120513127,8.407700016,-8.795241453,10.61664898,-2269.863435,7628.286451,1.207069608,0.121447023,1.279900006,4.469841022,83.80760028,-0.029669503,0.037228751,-5.204548658,-55.70159722,13546.8912,0.236833419,18.96924939,100.0,Homogenization was performed at 1353K. First heat treatment was performed at 993K for 8.0 hours. Secondary heat treatment was conducted at 893K for 8.0 hours
84,849,317.0,758.0,48.0,1.1,1.51,25.03,19.07,47.37,0.0,0.0,5.55,0.19,0.0,0.0,0.0,0.0,0.19,1323,40.0,1450,6.0,298,0.0,0,0.0,1.842634005,1917.961508,227.9871004,0.028181692,3.212531119,0.131977166,8.285300015,-6.00947696,10.92321959,-3486.212669,13753.60467,1.20718975,0.135034012,1.287200006,4.453868021,89.22410015,-0.023795392,0.031203345,-4.78743593,-80.65341943,13338.36537,0.222707402,19.62000645,100.01,Homogenization was performed at 1323K. followed by cold rolling to 40.0% reduction. Recrystallization was carried out at 1450K for 6.0 minutes. First heat treatment was performed at 298K
85,959,1224.0,1616.0,26.6,5.2,13.85,17.42,0.2,55.84,0.0,0.0,1.69,5.8,0.0,0.0,0.0,0.0,0.0,1353,0.0,0,0.0,298,0.0,923,24.0,1.829300007,1803.197612,205.5264008,0.051786698,5.321766822,0.134866269,8.381100021,-13.02180796,10.8403072,-1501.113833,4042.082274,1.206469676,0.130001311,1.319400008,4.38292903,79.05630032,-0.042432392,0.053378252,-5.988690216,-36.58517619,14486.5537,0.279278398,20.65554925,100.0,Homogenization was performed at 1353K. First heat treatment was performed at 298K. Secondary heat treatment was conducted at 923K for 24.0 hours
86,442,332.0,608.0,19.2,0.0,0.0,14.29,14.29,35.71,0.0,0.0,0.0,0.0,0.0,0.0,0.0,35.71,0.0,1273,0.0,0,0.0,0,0.0,0,0.0,1.859272,1672.3245,184.293,0.01448622,1.334854431,0.085487952,5.9287,5.22453868,10.73749184,3436.967698,51167.32587,1.034761404,0.074811223,1.1429,4.029305,72.4317,-0.037656669,0.019183184,-7.316232543,-432.6160464,13481.39856,0.305526724,23.3895303,100.0,Homogenization was performed at 1273K
87,602,980.0,1300.0,43.0,6.0,30.0,15.0,13.0,30.0,0.0,0.0,0.0,6.0,0.0,0.0,0.0,0.0,0.0,1423,65.0,1423,2.0,298,0.0,1073,4.0,1.8129,1783.67,203.08,0.051404706,5.219633799,0.121089182,8.06,-11.9316,13.38379135,-2000.759925,5064.929518,1.206244972,0.12207,1.61,4.3148,77.41,-0.040958526,0.053076,-5.86529683,-36.69038769,12893.29636,0.2717689,19.899,100.0,Homogenization was performed at 1423K. followed by cold rolling to 65.0% reduction. Recrystallization was carried out at 1423K for 2.0 minutes. First heat treatment was performed at 298K. Secondary heat treatment was conducted at 1073K for 4.0 hours
88,678,491.0,923.0,47.5,0.88,1.01,23.99,5.32,62.74,0.0,0.0,5.57,0.5,0.0,0.0,0.0,0.0,0.0,1325,0.0,0,0.0,298,0.0,0,0.0,1.855092007,1900.553812,225.2607008,0.029470423,3.319264056,0.131398283,8.610500021,-6.70051763,8.866186268,-2514.830203,10208.5513,1.20741858,0.127009048,1.141700008,4.47523703,87.85780032,-0.023081436,0.030499738,-4.821989399,-75.76351653,14911.41453,0.225573915,18.83244709,100.01,Homogenization was performed at 1325K. First heat treatment was performed at 298K
89,39,470.0,746.0,55.0,0.0,30.0,20.0,20.0,20.0,0.0,0.0,0.0,0.0,0.0,10.0,0.0,0.0,0.0,1373,75.0,0,0.0,1173,0.166666667,0,0.0,1.799,1826.1,220.5,0.028825973,3.178063523,0.121198185,8.2,-3.88,12.9458383,-6092.88539,15579.81251,1.114744045,0.1258,1.5,4.172,85.1,-0.015007149,0.0328,-4.70563278,-78.14280813,11779.05024,0.178400671,13.94,100.0,Homogenization was performed at 1373K. followed by cold rolling to 75.0% reduction. First heat treatment was performed at 1173K for 0.166666667 hours
90,182,631.0,757.0,27.0,0.0,20.0,20.0,20.0,20.0,0.0,0.0,0.0,0.0,0.0,20.0,0.0,0.0,0.0,1273,50.0,0,0.0,923,1.0,0,0.0,1.766,1801.2,219.4,0.036643873,4.019832882,0.138361844,8.0,-4.16,13.3808668,-5793.658002,9965.096442,1.114281099,0.1504,1.4,4.024,85.6,-0.014576561,0.0464,-5.214125557,-56.69187889,10506.91257,0.174312219,13.76,100.0,Homogenization was performed at 1273K. followed by cold rolling to 50.0% reduction. First heat treatment was performed at 923K for 1.0 hours
91,258,625.0,855.0,50.7,0.0,20.0,20.0,20.0,20.0,0.0,0.0,0.0,0.0,0.0,20.0,0.0,0.0,0.0,1373,50.0,0,0.0,923,1.0,0,0.0,1.766,1801.2,219.4,0.036643873,4.019832882,0.138361844,8.0,-4.16,13.3808668,-5793.658002,9965.096442,1.114281099,0.1504,1.4,4.024,85.6,-0.014576561,0.0464,-5.214125557,-56.69187889,10506.91257,0.174312219,13.76,100.0,Homogenization was performed at 1373K. followed by cold rolling to 50.0% reduction. First heat treatment was performed at 923K for 1.0 hours
92,885,527.7,839.0,18.8,3.34,9.13,20.71,9.18,51.26,0.0,3.34,1.73,0.97,0.0,0.0,0.0,0.0,0.34,1213,0.0,0,0.0,298,0.0,1143,50.0,1.830034003,1869.422705,212.7783003,0.041808456,4.447966136,0.128577988,8.35490001,-10.03444709,12.20455368,-2273.71469,6982.221741,1.206833613,0.127992568,1.313700004,4.480120013,82.44080012,-0.038867211,0.043120579,-5.446001268,-47.81995929,13826.81962,0.267515862,21.07711596,100.0,Homogenization was performed at 1213K. First heat treatment was performed at 298K. Secondary heat treatment was conducted at 1143K for 50.0 hours
93,741,462.0,986.0,52.0,0.0,41.63,26.62,3.38,23.58,0.0,0.0,0.0,0.0,0.0,0.0,0.0,0.0,4.79,1473,30.0,1450,6.0,298,0.0,0,0.0,1.84981201,1961.999114,235.2552009,0.025599185,3.011170748,0.152661865,8.259700028,-3.850995533,10.95669134,-5582.197774,16719.64827,1.207254483,0.140652663,1.498000013,4.536903036,90.23980035,-0.027922627,0.026792158,-4.607299839,-89.73857682,13568.56434,0.259845775,21.62320904,100.0,Homogenization was performed at 1473K. followed by cold rolling to 30.0% reduction. Recrystallization was carried out at 1450K for 6.0 minutes. First heat treatment was performed at 298K
94,878,562.0,922.5,32.9,7.66,1.85,20.92,26.78,41.93,0.0,0.09,0.28,0.34,0.0,0.0,0.0,0.0,0.15,1394,0.0,0,0.0,298,0.0,1073,2.0,1.812579003,1792.493705,209.9111003,0.040125381,4.211381464,0.115062674,8.03080001,-8.582134084,11.36541,-2373.818178,7059.05822,1.206731036,0.120002436,1.448100004,4.262234013,82.04160012,-0.042710023,0.041328178,-5.342127654,-51.09427269,12287.5578,0.274039828,21.62078228,100.0,Homogenization was performed at 1394K. First heat treatment was performed at 298K. Secondary heat treatment was conducted at 1073K for 2.0 hours
95,914,1169.0,1580.0,26.0,8.45,12.08,15.72,0.12,56.55,0.0,0.0,2.9,4.18,0.0,0.0,0.0,0.0,0.0,1391,0.0,0,0.0,298,0.0,922,24.0,1.833414007,1779.583912,202.6795008,0.053117895,5.382954193,0.138621445,8.289700021,-13.40036424,10.9810948,-1458.302124,3891.920258,1.206254278,0.134613931,1.361800008,4.37775303,77.90460032,-0.050131232,0.057455882,-6.026411088,-35.54890008,14329.02593,0.304353854,22.4464536,100.0,Homogenization was performed at 1391K. First heat treatment was performed at 298K. Secondary heat treatment was conducted at 922K for 24.0 hours
96,159,1060.0,1161.0,13.2,0.0,19.84,19.84,19.84,19.84,0.0,0.0,0.0,0.0,0.0,19.84,0.8,0.0,0.0,1473,60.0,0,0.0,1173,0.05,0,0.0,1.772272,1818.3664,217.6608,0.046637269,5.075552605,0.154495171,7.968,-5.73169664,13.66120591,-4333.983352,6280.913632,1.429175811,0.160446874,1.3888,4.050768,84.9472,-0.021547589,0.05232681,-5.905837032,-41.68622429,10519.85079,0.194755303,14.83587584,100.0,Homogenization was performed at 1473K. followed by cold rolling to 60.0% reduction. First heat treatment was performed at 1173K for 0.05 hours
97,302,956.0,988.0,18.5,9.09,18.182,18.182,18.182,18.182,0.0,0.0,0.0,0.0,0.0,0.0,0.0,18.182,0.0,1273,80.0,0,0.0,1173,0.5,0,0.0,1.8154566,1693.0076,191.54668,0.039652217,3.797625286,0.109324121,6.45458,-1.520233384,14.69711649,-16367.4408,9347.536765,1.169080225,0.112725418,1.54544,4.071825,74.36412,-0.06112487,0.042311841,-5.056705955,-53.16231617,11685.16671,0.342945888,27.43759801,100.0,Homogenization was performed at 1273K. followed by cold rolling to 80.0% reduction. First heat treatment was performed at 1173K for 0.5 hours
98,659,720.0,1085.0,30.0,0.0,23.8,23.8,23.8,23.8,0.0,0.0,0.0,4.8,0.0,0.0,0.0,0.0,0.0,1473,70.0,0,0.0,1173,0.3,0,0.0,1.80656,1875.074,219.53,0.037597585,4.126898962,0.111730776,8.046,-7.374192,12.57356108,-3197.14451,8894.845045,1.206893858,0.11622016,1.524,4.32878,84.936,-0.024482008,0.03414824,-5.235915985,-54.32602781,12249.56013,0.217127086,18.204144,100.0,Homogenization was performed at 1473K. followed by cold rolling to 70.0% reduction. First heat treatment was performed at 1173K for 0.3 hours
99,634,342.0,790.0,69.0,1.0,33.0,33.0,0.0,33.0,0.0,0.0,0.0,0.0,0.0,0.0,0.0,0.0,0.0,1373,88.0,0,0.0,1173,2.0,0,0.0,1.8146,1882.41,227.73,0.019194614,2.185594762,0.112786701,8.28,-5.4648,9.508120699,-3275.175941,25806.90391,1.170177411,0.112992,1.35,4.3008,88.04,-0.025590338,0.020856,-4.540604563,-148.5161757,13716.34076,0.222086012,18.6648,100.0,Homogenization was performed at 1373K. followed by cold rolling to 88.0% reduction. First heat treatment was performed at 1173K for 2.0 hours
100,802,986.0,1082.0,6.0,0.21,2.87,27.1,33.31,35.53,0.0,0.0,0.59,0.24,0.0,0.0,0.0,0.0,0.15,1323,30.0,0,0.0,298,0.0,0,0.0,1.815373005,1887.970708,225.9323004,0.017824925,2.013613201,0.106446987,8.162400015,-4.573971225,10.45105324,-4313.818651,32893.08578,1.207470298,0.110608332,1.375800006,4.312640021,88.77960015,-0.018165274,0.020215924,-4.704962403,-175.1745143,12185.80346,0.193196592,16.79275691,100.0,Homogenization was performed at 1323K. followed by cold rolling to 30.0% reduction. First heat treatment was performed at 298K
101,18,470.0,787.0,44.0,0.0,30.0,10.0,40.0,10.0,0.0,0.0,0.0,0.0,10.0,0.0,0.0,0.0,0.0,1373,80.0,0,0.0,1173,0.166666667,0,0.0,1.816,1863.9,207.8,0.021285236,2.211536061,0.089911067,8.0,-5.32,11.79327317,-4131.857491,26030.19386,1.087849774,0.0892,1.8,4.414,79.1,-0.018857299,0.0238,-4.463046573,-130.5780365,11341.48832,0.196378156,14.46,100.0,Homogenization was performed at 1373K. followed by cold rolling to 80.0% reduction. First heat treatment was performed at 1173K for 0.166666667 hours
102,128,227.0,560.0,33.5,5.27,18.82,17.95,19.47,18.37,0.0,0.0,0.0,0.0,0.0,20.12,0.0,0.0,0.0,1423,96.0,0,0.0,1373,1.0,0,0.0,1.755661,1748.8748,210.7099,0.044381653,4.675826814,0.140114964,7.7319,-6.92881852,14.38507299,-3630.877555,7303.064331,1.168399659,0.154077913,1.4883,3.975237,82.1503,-0.032030301,0.057582459,-5.629719017,-44.69759005,10028.12457,0.236466011,17.86983962,100.0,Homogenization was performed at 1423K. followed by cold rolling to 96.0% reduction. First heat treatment was performed at 1373K for 1.0 hours
103,349,302.0,663.0,51.5,0.0,19.89,19.88,21.04,20.8,0.0,0.0,0.0,0.0,0.0,18.39,0.0,0.0,0.0,1373,60.0,0,0.0,1373,1.0,0,0.0,1.771297,1804.8417,219.4419,0.035699951,3.917032561,0.136181819,8.0334,-4.13840028,13.37175028,-5831.696036,10491.8727,1.114355791,0.147357014,1.4093,4.047432,85.5523,-0.014523041,0.044585538,-5.148267679,-58.65707578,10676.83047,0.174097373,13.7287431,100.0,Homogenization was performed at 1373K. followed by cold rolling to 60.0% reduction. First heat treatment was performed at 1373K for 1.0 hours
104,268,425.0,735.0,52.5,0.0,20.0,20.0,20.0,20.0,0.0,0.0,0.0,0.0,0.0,20.0,0.0,0.0,0.0,1273,80.0,0,0.0,1073,1.0,0,0.0,1.766,1801.2,219.4,0.036643873,4.019832882,0.138361844,8.0,-4.16,13.3808668,-5793.658002,9965.096442,1.114281099,0.1504,1.4,4.024,85.6,-0.014576561,0.0464,-5.214125557,-56.69187889,10506.91257,0.174312219,13.76,100.0,Homogenization was performed at 1273K. followed by cold rolling to 80.0% reduction. First heat treatment was performed at 1073K for 1.0 hours
105,832,627.0,910.0,27.0,1.1,1.51,25.03,19.07,47.37,0.0,0.0,5.55,0.19,0.0,0.0,0.0,0.0,0.19,1323,20.0,1283,6.0,298,0.0,0,0.0,1.842634005,1917.961508,227.9871004,0.028181692,3.212531119,0.131977166,8.285300015,-6.00947696,10.92321959,-3486.212669,13753.60467,1.20718975,0.135034012,1.287200006,4.453868021,89.22410015,-0.023795392,0.031203345,-4.78743593,-80.65341943,13338.36537,0.222707402,19.62000645,100.01,Homogenization was performed at 1323K. followed by cold rolling to 20.0% reduction. Recrystallization was carried out at 1283K for 6.0 minutes. First heat treatment was performed at 298K
106,1053,145.0,430.0,73.0,0.0,20.0,26.0,20.0,14.0,0.0,0.0,0.0,0.0,0.0,20.0,0.0,0.0,0.0,0,0.0,0,0.0,1273,8.0,0,0.0,1.751,1828.32,224.14,0.035719393,4.003072388,0.135458481,7.76,-3.7232,13.22888508,-6496.195524,10368.48015,1.114189049,0.14932,1.4,4.0036,87.94,-0.017061838,0.045632,-5.233129942,-58.5666868,9953.698135,0.184586902,15.8072,100.0,First heat treatment was performed at 1273K for 8.0 hours
107,198,225.0,557.0,60.0,0.0,20.0,20.0,20.0,20.0,0.0,0.0,0.0,0.0,0.0,20.0,0.0,0.0,0.0,1373,0.0,0,0.0,1473,1.0,0,0.0,1.766,1801.2,219.4,0.036643873,4.019832882,0.138361844,8.0,-4.16,13.3808668,-5793.658002,9965.096442,1.114281099,0.1504,1.4,4.024,85.6,-0.014576561,0.0464,-5.214125557,-56.69187889,10506.91257,0.174312219,13.76,100.0,Homogenization was performed at 1373K. First heat treatment was performed at 1473K for 1.0 hours
108,116,477.0,600.0,53.0,0.0,17.51,17.51,17.51,17.51,0.0,0.0,0.0,0.0,0.0,0.0,0.0,29.96,0.0,1273,91.0,0,0.0,1173,1.0,0,0.0,1.843968,1717.8305,193.3669,0.012740659,1.231810825,0.088835325,6.0779,5.5047938,13.14847105,4103.122736,81001.20876,1.034745495,0.084728789,1.3502,4.059075,75.3156,-0.038399377,0.017414395,-9.238479168,-649.8022673,12594.32156,0.299030075,24.09383004,100.0,Homogenization was performed at 1273K. followed by cold rolling to 91.0% reduction. First heat treatment was performed at 1173K for 1.0 hours
109,823,303.0,717.0,45.0,0.21,2.87,27.1,33.31,35.53,0.0,0.0,0.59,0.24,0.0,0.0,0.0,0.0,0.15,1323,40.0,1505,6.0,298,0.0,0,0.0,1.815373005,1887.970708,225.9323004,0.017824925,2.013613201,0.106446987,8.162400015,-4.573971225,10.45105324,-4313.818651,32893.08578,1.207470298,0.110608332,1.375800006,4.312640021,88.77960015,-0.018165274,0.020215924,-4.704962403,-175.1745143,12185.80346,0.193196592,16.79275691,100.0,Homogenization was performed at 1323K. followed by cold rolling to 40.0% reduction. Recrystallization was carried out at 1505K for 6.0 minutes. First heat treatment was performed at 298K
110,188,371.0,675.0,54.0,0.0,20.0,20.0,20.0,20.0,0.0,0.0,0.0,0.0,0.0,20.0,0.0,0.0,0.0,1073,60.0,0,0.0,1073,4.0,0,0.0,1.766,1801.2,219.4,0.036643873,4.019832882,0.138361844,8.0,-4.16,13.3808668,-5793.658002,9965.096442,1.114281099,0.1504,1.4,4.024,85.6,-0.014576561,0.0464,-5.214125557,-56.69187889,10506.91257,0.174312219,13.76,100.0,Homogenization was performed at 1073K. followed by cold rolling to 60.0% reduction. First heat treatment was performed at 1073K for 4.0 hours
111,317,690.0,930.0,51.0,6.96,23.26,23.26,23.26,23.26,0.0,0.0,0.0,0.0,0.0,0.0,0.0,0.0,0.0,1373,90.0,0,0.0,1173,1.0,0,0.0,1.805384,1806.413,213.9098,0.036357787,3.888643518,0.107494058,7.8846,-7.26102768,12.82360766,-3190.282782,9700.973766,1.169529641,0.113761869,1.6044,4.23899,82.7544,-0.041348349,0.036407482,-5.091936278,-57.29637422,11908.78149,0.26769941,21.534108,100.0,Homogenization was performed at 1373K. followed by cold rolling to 90.0% reduction. First heat treatment was performed at 1173K for 1.0 hours
112,1052,300.0,822.0,74.0,0.0,33.3,33.4,0.0,33.3,0.0,0.0,0.0,0.0,0.0,0.0,0.0,0.0,0.0,1473,0.0,0,0.0,1173,2.0,0,0.0,1.81651,1892.288,229.383,0.013530968,1.551886984,0.111509282,8.331,-4.893768,9.133854257,-3531.814913,49888.03078,1.034832573,0.11120202,1.333,4.30979,88.693,-0.021541315,0.01778886,-5.549188632,-321.4172557,13834.50918,0.210098159,17.794854,100.0,Homogenization was performed at 1473K. First heat treatment was performed at 1173K for 2.0 hours
113,967,1304.0,1693.0,21.0,5.2,13.85,17.42,0.2,55.84,0.0,0.0,1.69,5.8,0.0,0.0,0.0,0.0,0.0,1393,0.0,0,0.0,1033,16.0,923,24.0,1.829300007,1803.197612,205.5264008,0.051786698,5.321766822,0.134866269,8.381100021,-13.02180796,10.8403072,-1501.113833,4042.082274,1.206469676,0.130001311,1.319400008,4.38292903,79.05630032,-0.042432392,0.053378252,-5.988690216,-36.58517619,14486.5537,0.279278398,20.65554925,100.0,Homogenization was performed at 1393K. First heat treatment was performed at 1033K for 16.0 hours. Secondary heat treatment was conducted at 923K for 24.0 hours
114,784,421.0,917.0,46.0,0.88,1.01,23.99,5.32,62.74,0.0,0.0,5.57,0.5,0.0,0.0,0.0,0.0,0.0,1323,10.0,1339,6.0,298,0.0,0,0.0,1.855092007,1900.553812,225.2607008,0.029470423,3.319264056,0.131398283,8.610500021,-6.70051763,8.866186268,-2514.830203,10208.5513,1.20741858,0.127009048,1.141700008,4.47523703,87.85780032,-0.023081436,0.030499738,-4.821989399,-75.76351653,14911.41453,0.225573915,18.83244709,100.01,Homogenization was performed at 1323K. followed by cold rolling to 10.0% reduction. Recrystallization was carried out at 1339K for 6.0 minutes. First heat treatment was performed at 298K
115,746,410.0,910.0,62.0,0.0,41.63,26.62,3.38,23.58,0.0,0.0,0.0,0.0,0.0,0.0,0.0,0.0,4.79,1473,40.0,1505,6.0,298,0.0,0,0.0,1.84981201,1961.999114,235.2552009,0.025599185,3.011170748,0.152661865,8.259700028,-3.850995533,10.95669134,-5582.197774,16719.64827,1.207254483,0.140652663,1.498000013,4.536903036,90.23980035,-0.027922627,0.026792158,-4.607299839,-89.73857682,13568.56434,0.259845775,21.62320904,100.0,Homogenization was performed at 1473K. followed by cold rolling to 40.0% reduction. Recrystallization was carried out at 1505K for 6.0 minutes. First heat treatment was performed at 298K
116,723,441.0,979.0,68.0,0.0,55.26,24.56,3.43,10.88,0.0,0.0,0.67,0.0,0.0,0.0,0.0,0.0,5.21,1523,15.0,1505,6.0,298,0.0,0,0.0,1.854589008,1974.441211,236.6305006,0.026494249,3.134673714,0.154740497,8.162200022,-3.287359228,10.11889539,-6077.572507,14415.50549,1.207103179,0.138964329,1.645800011,4.572134029,90.00270022,-0.027626758,0.026709836,-4.618669594,-84.32455007,13274.35295,0.265887749,21.83468456,100.01,Homogenization was performed at 1523K. followed by cold rolling to 15.0% reduction. Recrystallization was carried out at 1505K for 6.0 minutes. First heat treatment was performed at 298K
117,582,520.0,900.0,39.0,1.1,24.6,24.6,24.6,24.6,0.0,0.0,0.0,0.5,0.0,0.0,0.0,0.0,0.0,1473,30.0,0,0.0,1273,2.0,973,4.0,1.81629,1861.77,222.493,0.021865534,2.43246416,0.100318173,8.171,-4.736688,12.10589077,-4758.258147,25320.7499,1.207413612,0.10413458,1.519,4.2952,86.114,-0.022275953,0.02156384,-4.511865066,-120.2319785,12464.97447,0.20564152,16.99566,100.0,Homogenization was performed at 1473K. followed by cold rolling to 30.0% reduction. First heat treatment was performed at 1273K for 2.0 hours. Secondary heat treatment was conducted at 973K for 4.0 hours
118,1087,345.0,689.0,52.6,0.0,20.0,10.0,45.0,15.0,0.0,0.0,0.0,0.0,10.0,0.0,0.0,0.0,0.0,1373,0.0,0,0.0,1173,10.0,0,0.0,1.815,1864.05,207.45,0.021431528,2.222985283,0.090138782,8.0,-5.36,11.85826703,-4123.95572,25817.54471,1.087849774,0.0902,1.75,4.411,79.5,-0.018723997,0.0243,-4.490113966,-130.0097411,11198.68024,0.195009125,14.37,100.0,Homogenization was performed at 1373K. First heat treatment was performed at 1173K for 10.0 hours
119,46,617.0,1057.0,52.0,0.0,17.5,12.5,55.0,10.0,0.0,0.0,3.0,0.0,0.0,0.0,2.0,0.0,0.0,1373,79.0,0,0.0,1173,1.0,0,0.0,1.8498,1916.57,217.41,0.050813883,5.523723159,0.133914002,7.985,-5.9918,10.87018817,-3476.997987,4209.904986,1.431168057,0.105813,1.735,4.43075,84.06,-0.029004583,0.0324905,-6.159866121,-37.16407793,11150.46821,0.214072083,14.8774,100.0,Homogenization was performed at 1373K. followed by cold rolling to 79.0% reduction. First heat treatment was performed at 1173K for 1.0 hours
120,968,1240.0,1635.0,23.0,5.2,13.85,17.42,0.2,55.84,0.0,0.0,1.69,5.8,0.0,0.0,0.0,0.0,0.0,1393,0.0,0,0.0,973,24.0,1088,16.0,1.829300007,1803.197612,205.5264008,0.051786698,5.321766822,0.134866269,8.381100021,-13.02180796,10.8403072,-1501.113833,4042.082274,1.206469676,0.130001311,1.319400008,4.38292903,79.05630032,-0.042432392,0.053378252,-5.988690216,-36.58517619,14486.5537,0.279278398,20.65554925,100.0,Homogenization was performed at 1393K. First heat treatment was performed at 973K for 24.0 hours. Secondary heat treatment was conducted at 1088K for 16.0 hours
121,163,287.0,590.0,38.0,0.0,18.98,20.12,19.92,20.0,0.0,0.0,0.0,0.0,0.0,20.05,0.93,0.0,0.0,1473,0.0,0,0.0,0,0.0,0,0.0,1.771842,1821.8002,217.5518,0.048105308,5.232698203,0.157248679,7.9497,-5.99561232,13.69318022,-4160.749083,5917.228219,1.429034643,0.162685385,1.3797,4.050714,84.9846,-0.022789355,0.053562309,-6.019938177,-40.15622939,10472.07247,0.198327027,15.11353464,100.0,Homogenization was performed at 1473K
122,803,1096.0,1234.0,6.0,0.21,2.87,27.1,33.31,35.53,0.0,0.0,0.59,0.24,0.0,0.0,0.0,0.0,0.15,1323,40.0,0,0.0,298,0.0,0,0.0,1.815373005,1887.970708,225.9323004,0.017824925,2.013613201,0.106446987,8.162400015,-4.573971225,10.45105324,-4313.818651,32893.08578,1.207470298,0.110608332,1.375800006,4.312640021,88.77960015,-0.018165274,0.020215924,-4.704962403,-175.1745143,12185.80346,0.193196592,16.79275691,100.0,Homogenization was performed at 1323K. followed by cold rolling to 40.0% reduction. First heat treatment was performed at 298K
123,178,261.0,618.0,60.4,2.44,24.39,24.39,24.39,24.39,0.0,0.0,0.0,0.0,0.0,0.0,0.0,0.0,0.0,1373,70.0,0,0.0,1173,1.0,0,0.0,1.814876,1848.8445,220.9497,0.024062858,2.65834065,0.100854572,8.1219,-5.04512028,12.19805178,-4470.121561,21066.67761,1.16998379,0.105177485,1.5366,4.280235,85.5116,-0.02639134,0.023679275,-4.539234723,-103.1291128,12365.34395,0.218944923,17.894943,100.0,Homogenization was performed at 1373K. followed by cold rolling to 70.0% reduction. First heat treatment was performed at 1173K for 1.0 hours
124,17,397.0,731.0,40.0,0.0,30.0,10.0,45.0,5.0,0.0,0.0,0.0,0.0,10.0,0.0,0.0,0.0,0.0,1473,50.0,0,0.0,1123,1.0,0,0.0,1.812,1868.05,208.35,0.020808752,2.167751716,0.087384209,7.9,-4.9,11.06447021,-4218.159914,25552.80406,1.087820282,0.0854,1.85,4.406,79.4,-0.018762929,0.0227,-4.4819515,-135.9878113,10917.55637,0.195575354,14.43,100.0,Homogenization was performed at 1473K. followed by cold rolling to 50.0% reduction. First heat treatment was performed at 1123K for 1.0 hours
125,574,550.0,100.0,16.0,16.4,16.4,16.4,16.4,34.4,0.0,0.0,0.0,0.0,0.0,0.0,0.0,0.0,0.0,298,0.0,0,0.0,298,0.0,0,0.0,1.80176,1691.92,194.752,0.051988913,5.062472388,0.120379826,7.704,-11.944448,12.9121589,-1828.995353,4777.243611,1.168771169,0.12718528,1.656,4.1776,75.016,-0.061785436,0.05945984,-5.820013489,-36.93120486,11979.59084,0.343643302,25.57088,100.0,Homogenization was performed at 298K. First heat treatment was performed at 298K
126,49,253.0,492.0,23.6,0.0,17.5,12.5,55.0,10.0,0.0,0.0,5.0,0.0,0.0,0.0,0.0,0.0,0.0,1423,50.0,0,0.0,1373,0.083333333,0,0.0,1.842,1895.55,223.95,0.019276418,2.158476853,0.09995499,8.025,-2.335,10.59041722,-8597.287091,28501.02116,1.105867912,0.090525,1.775,4.41975,86.5,-0.013244997,0.0191625,-4.546034945,-149.3340152,11141.97818,0.173352592,13.255,100.0,Homogenization was performed at 1423K. followed by cold rolling to 50.0% reduction. First heat treatment was performed at 1373K for 0.083333333 hours
127,1063,390.0,705.0,57.0,0.0,25.0,25.0,25.0,25.0,0.0,0.0,0.0,0.0,0.0,0.0,0.0,0.0,0.0,1473,0.0,1073,1.0,1073,1.0,0,0.0,1.82,1871.75,224.75,0.01176159,1.321708679,0.096695398,8.25,-3.75,11.52565132,-5752.836761,83316.95755,1.034823207,0.1,1.5,4.3025,87.0,-0.017244782,0.01625,-7.38465545,-540.8620011,12617.80775,0.188344478,15.75,100.0,Homogenization was performed at 1473K. Recrystallization was carried out at 1073K for 1.0 minutes. First heat treatment was performed at 1073K for 1.0 hours
128,897,515.0,1169.0,31.8,0.88,1.01,28.65,2.67,58.93,0.6,1.17,5.59,0.5,0.0,0.0,0.0,0.0,0.0,1423,0.0,0,0.0,873,6.0,1123,200.0,1.839334004,1940.807706,227.4609005,0.034201354,3.889735398,0.142111776,8.386800011,-8.398059853,9.353411945,-2161.591403,7996.196553,1.207088185,0.141725714,1.133000004,4.522246014,89.03200021,-0.027304564,0.036437738,-5.152484708,-61.61948272,14316.41784,0.238519893,20.95476235,100.0,Homogenization was performed at 1423K. First heat treatment was performed at 873K for 6.0 hours. Secondary heat treatment was conducted at 1123K for 200.0 hours
129,578,646.0,1088.0,17.0,16.4,16.4,16.4,16.4,34.4,0.0,0.0,0.0,0.0,0.0,0.0,0.0,0.0,0.0,298,0.0,0,0.0,298,0.0,0,0.0,1.80176,1691.92,194.752,0.051988913,5.062472388,0.120379826,7.704,-11.944448,12.9121589,-1828.995353,4777.243611,1.168771169,0.12718528,1.656,4.1776,75.016,-0.061785436,0.05945984,-5.820013489,-36.93120486,11979.59084,0.343643302,25.57088,100.0,Homogenization was performed at 298K. First heat treatment was performed at 298K
130,830,1179.0,1379.0,7.0,1.1,1.51,25.03,19.07,47.37,0.0,0.0,5.55,0.19,0.0,0.0,0.0,0.0,0.19,1323,50.0,0,0.0,298,0.0,0,0.0,1.842634005,1917.961508,227.9871004,0.028181692,3.212531119,0.131977166,8.285300015,-6.00947696,10.92321959,-3486.212669,13753.60467,1.20718975,0.135034012,1.287200006,4.453868021,89.22410015,-0.023795392,0.031203345,-4.78743593,-80.65341943,13338.36537,0.222707402,19.62000645,100.01,Homogenization was performed at 1323K. followed by cold rolling to 50.0% reduction. First heat treatment was performed at 298K
131,540,224.0,434.0,48.0,7.0,23.2,23.2,23.3,23.3,0.0,0.0,0.0,0.0,0.0,0.0,0.0,0.0,0.0,298,0.0,0,0.0,298,0.0,0,0.0,1.8054,1805.833,213.809,0.036444791,3.896112182,0.107512046,7.884,-7.278272,12.82759205,-3182.690759,9657.711032,1.169526506,0.1137808,1.605,4.23874,82.714,-0.041437108,0.03651156,-5.09624701,-57.12071549,11907.04713,0.268006193,21.546308,100.0,Homogenization was performed at 298K. First heat treatment was performed at 298K
132,298,398.0,702.0,60.2,0.0,0.0,25.0,25.0,25.0,0.0,0.0,0.0,0.0,0.0,25.0,0.0,0.0,0.0,1373,0.0,0,0.0,0,0.0,0,0.0,1.7375,1809.5,222.0,0.03859147,4.283653141,0.140956554,7.75,-4.0,11.52565132,-5213.916515,7738.96423,1.113994035,0.15625,1.25,3.9325,88.25,-0.015307322,0.05125,-5.480031525,-53.75110964,9474.296896,0.176707877,14.875,100.0,Homogenization was performed at 1373K
133,779,434.0,924.0,46.0,0.88,1.01,23.99,5.32,62.74,0.0,0.0,5.57,0.5,0.0,0.0,0.0,0.0,0.0,1323,10.0,1283,6.0,298,0.0,0,0.0,1.855092007,1900.553812,225.2607008,0.029470423,3.319264056,0.131398283,8.610500021,-6.70051763,8.866186268,-2514.830203,10208.5513,1.20741858,0.127009048,1.141700008,4.47523703,87.85780032,-0.023081436,0.030499738,-4.821989399,-75.76351653,14911.41453,0.225573915,18.83244709,100.01,Homogenization was performed at 1323K. followed by cold rolling to 10.0% reduction. Recrystallization was carried out at 1283K for 6.0 minutes. First heat treatment was performed at 298K
134,856,1369.0,1529.0,18.6,1.41,0.16,20.48,19.01,52.94,0.0,3.1,1.82,1.08,0.0,0.0,0.0,0.0,0.0,1353,0.0,0,0.0,993,8.0,893,8.0,1.830258005,1880.442409,214.9332007,0.037306133,4.009163272,0.120513127,8.407700016,-8.795241453,10.61664898,-2269.863435,7628.286451,1.207069608,0.121447023,1.279900006,4.469841022,83.80760028,-0.029669503,0.037228751,-5.204548658,-55.70159722,13546.8912,0.236833419,18.96924939,100.0,Homogenization was performed at 1353K. First heat treatment was performed at 993K for 8.0 hours. Secondary heat treatment was conducted at 893K for 8.0 hours
135,237,1276.0,1516.0,11.7,0.0,10.31,9.24,49.34,0.0,0.0,0.0,0.0,0.0,0.0,30.48,0.63,0.0,0.0,1473,67.0,0,0.0,673,0.16667,0,0.0,1.738639,1765.1175,211.7979,0.046110738,4.883078698,0.147456833,7.5883,-2.32123696,9.951214434,-7567.113158,4680.281184,1.414970676,0.146156245,1.5902,3.8766,83.2265,-0.012130007,0.054185745,-5.814229447,-42.86624427,8094.09412,0.144044395,8.3687417,100.0,Homogenization was performed at 1473K. followed by cold rolling to 67.0% reduction. First heat treatment was performed at 673K for 0.16667 hours
136,27,331.0,773.0,66.5,0.0,30.0,15.0,14.0,26.0,0.0,0.0,0.0,0.0,15.0,0.0,0.0,0.0,0.0,1373,75.0,0,0.0,1273,1.0,0,0.0,1.8103,1887.67,205.29,0.02627331,2.696823873,0.111179629,8.07,-8.4512,12.93511064,-2889.201568,18738.7483,1.087796705,0.115234,1.59,4.4821,78.04,-0.027769744,0.032476,-4.467083186,-91.98361864,12477.24979,0.241595782,18.5208,100.0,Homogenization was performed at 1373K. followed by cold rolling to 75.0% reduction. First heat treatment was performed at 1273K for 1.0 hours
137,841,365.0,820.0,42.0,1.1,1.51,25.03,19.07,47.37,0.0,0.0,5.55,0.19,0.0,0.0,0.0,0.0,0.19,1323,10.0,1394,6.0,298,0.0,0,0.0,1.842634005,1917.961508,227.9871004,0.028181692,3.212531119,0.131977166,8.285300015,-6.00947696,10.92321959,-3486.212669,13753.60467,1.20718975,0.135034012,1.287200006,4.453868021,89.22410015,-0.023795392,0.031203345,-4.78743593,-80.65341943,13338.36537,0.222707402,19.62000645,100.01,Homogenization was performed at 1323K. followed by cold rolling to 10.0% reduction. Recrystallization was carried out at 1394K for 6.0 minutes. First heat treatment was performed at 298K
138,488,330.0,746.0,64.0,6.96,23.26,23.26,23.26,23.26,0.0,0.0,0.0,0.0,0.0,0.0,0.0,0.0,0.0,0,60.0,0,0.0,1373,1.0,0,0.0,1.805384,1806.413,213.9098,0.036357787,3.888643518,0.107494058,7.8846,-7.26102768,12.82360766,-3190.282782,9700.973766,1.169529641,0.113761869,1.6044,4.23899,82.7544,-0.041348349,0.036407482,-5.091936278,-57.29637422,11908.78149,0.26769941,21.534108,100.0,followed by cold rolling to 60.0% reduction. First heat treatment was performed at 1373K for 1.0 hours
139,1037,870.0,1300.0,28.0,3.0,34.46,32.12,0.0,27.42,0.0,0.0,0.0,3.0,0.0,0.0,0.0,0.0,0.0,1473,0.0,0,0.0,1273,1.0,973,4.0,1.799262,1869.5064,222.0262,0.038475455,4.271279506,0.12218525,7.9806,-8.81933344,10.78401497,-2285.976047,7284.721596,1.20680844,0.125444948,1.4346,4.294362,85.7222,-0.038550628,0.037381481,-5.314659705,-52.40897321,12998.12956,0.26087363,22.03258136,100.0,Homogenization was performed at 1473K. First heat treatment was performed at 1273K for 1.0 hours. Secondary heat treatment was conducted at 973K for 4.0 hours
140,396,523.0,965.0,65.0,0.0,33.33,33.34,0.0,33.33,0.0,0.0,0.0,0.0,0.0,0.0,0.0,0.0,0.0,1373,88.0,0,0.0,1073,1.0,0,0.0,1.816651,1892.0288,229.3383,0.013525824,1.550994704,0.11146046,8.3331,-4.88937768,9.133862485,-3534.505209,49926.0291,1.034832816,0.11112022,1.3333,4.309979,88.6693,-0.021526797,0.017778889,-5.552635099,-321.8517323,13840.60927,0.210060117,17.77948854,100.0,Homogenization was performed at 1373K. followed by cold rolling to 88.0% reduction. First heat treatment was performed at 1073K for 1.0 hours
141,241,546.0,929.0,59.3,0.0,10.31,9.24,49.34,0.0,0.0,0.0,0.0,0.0,0.0,30.48,0.63,0.0,0.0,1473,67.0,0,0.0,1023,0.16667,0,0.0,1.738639,1765.1175,211.7979,0.046110738,4.883078698,0.147456833,7.5883,-2.32123696,9.951214434,-7567.113158,4680.281184,1.414970676,0.146156245,1.5902,3.8766,83.2265,-0.012130007,0.054185745,-5.814229447,-42.86624427,8094.09412,0.144044395,8.3687417,100.0,Homogenization was performed at 1473K. followed by cold rolling to 67.0% reduction. First heat treatment was performed at 1023K for 0.16667 hours
142,38,479.0,848.0,45.3,0.0,10.0,20.0,10.0,45.0,0.0,0.0,0.0,0.0,10.0,5.0,0.0,0.0,0.0,1373,75.0,0,0.0,1173,1.0,0,0.0,1.803,1865.75,210.5,0.030133007,3.171498943,0.126889716,8.25,-8.32,12.65206385,-2837.210111,13934.0204,1.114763433,0.1322,1.3,4.3615,81.6,-0.027049134,0.03715,-4.723513281,-75.15545909,12775.52836,0.232984993,18.58,100.0,Homogenization was performed at 1373K. followed by cold rolling to 75.0% reduction. First heat treatment was performed at 1173K for 1.0 hours
143,1054,1180.0,1335.0,19.0,0.0,48.9,48.9,0.0,2.0,0.0,0.2,0.0,0.0,0.0,0.0,0.0,0.0,0.0,1473,0.0,0,0.0,0,0.0,923,120.0,1.77246,1970.632,242.842,0.013393279,1.626225357,0.110804099,7.545,-4.22976,6.570752276,-3061.293005,36630.36512,1.169801652,0.11137988,1.491,4.25555,94.506,-0.021283362,0.01598594,-5.308204505,-301.8274456,11603.83091,0.212859604,20.138104,100.0,Homogenization was performed at 1473K. First heat treatment was conducted at 923K for 120.0 hours
144,406,523.0,719.0,28.4,0.0,20.0,20.0,30.0,6.0,0.0,0.0,0.0,0.0,0.0,24.0,0.0,0.0,0.0,1473,70.0,0,0.0,1073,0.08333,0,0.0,1.7436,1801.14,220.42,0.037161836,4.095605957,0.134220118,7.68,-2.6368,12.60634838,-8611.118905,9128.406632,1.114005484,0.146528,1.5,3.9468,86.36,-0.013680077,0.047664,-5.282748802,-55.79521503,9181.551926,0.168483922,13.4192,100.0,Homogenization was performed at 1473K. followed by cold rolling to 70.0% reduction. First heat treatment was performed at 1073K for 0.08333 hours
145,527,660.0,1020.0,31.0,11.1,22.2,22.2,22.2,22.3,0.0,0.0,0.0,0.0,0.0,0.0,0.0,0.0,0.0,298,0.0,0,0.0,298,0.0,923,1.0,1.79678,1767.405,207.437,0.043834308,4.546428632,0.11254702,7.669,-9.086016,13.14455859,-2556.869652,6840.970298,1.169117227,0.1204794,1.666,4.20135,80.218,-0.053064266,0.04689306,-5.49930979,-45.23875049,11508.46247,0.306771872,24.476388,100.0,Homogenization was performed at 298K. First heat treatment was performed at 298K. Secondary heat treatment was conducted at 923K for 1.0 hours
146,1059,359.0,732.0,55.8,0.0,30.07,9.92,45.55,4.78,0.0,0.0,0.0,0.0,9.68,0.0,0.0,0.0,0.0,1373,0.0,0,0.0,1273,10.0,0,0.0,1.812635,1866.7169,208.584,0.020528092,2.140915789,0.086573707,7.9075,-4.78743044,10.97547085,-4279.56023,26045.09719,1.08782721,0.08426003,1.853,4.402573,79.4939,-0.018400298,0.022246189,-4.492469069,-139.3510385,10917.55637,0.193571666,14.23686674,100.0,Homogenization was performed at 1373K. First heat treatment was performed at 1273K for 10.0 hours
147,907,450.0,870.0,48.0,1.11,0.0,24.85,0.0,66.64,0.0,0.0,0.84,0.0,0.0,0.0,0.0,0.0,6.55,1533,0.0,0,0.0,298,0.0,0,0.0,1.87592901,1969.974414,233.061501,0.034239761,3.989985076,0.170795393,8.631700036,-6.021186943,7.358713109,-2407.577888,6276.830714,1.207248302,0.155885491,1.096000012,4.655533035,91.11640036,-0.031633685,0.035343735,-5.206639492,-60.9477292,15150.17071,0.284333951,23.92451119,99.99,Homogenization was performed at 1533K. First heat treatment was performed at 298K
148,765,483.0,951.0,39.0,0.68,5.16,25.75,3.27,59.11,0.0,0.0,1.27,0.13,0.0,0.0,0.0,0.0,4.63,1473,30.0,1450,6.0,298,0.0,0,0.0,1.862950005,1949.944708,231.5742004,0.030757725,3.561347819,0.158414765,8.561600015,-5.780968861,9.687737668,-3267.713986,10240.32978,1.207336601,0.147306396,1.158200006,4.574755021,90.37600015,-0.02854746,0.032044813,-4.950305054,-70.56909608,14722.7747,0.264359433,22.15655866,100.0,Homogenization was performed at 1473K. followed by cold rolling to 30.0% reduction. Recrystallization was carried out at 1450K for 6.0 minutes. First heat treatment was performed at 298K
149,786,531.0,965.0,44.0,0.88,1.01,23.99,5.32,62.74,0.0,0.0,5.57,0.5,0.0,0.0,0.0,0.0,0.0,1323,30.0,1339,6.0,298,0.0,0,0.0,1.855092007,1900.553812,225.2607008,0.029470423,3.319264056,0.131398283,8.610500021,-6.70051763,8.866186268,-2514.830203,10208.5513,1.20741858,0.127009048,1.141700008,4.47523703,87.85780032,-0.023081436,0.030499738,-4.821989399,-75.76351653,14911.41453,0.225573915,18.83244709,100.01,Homogenization was performed at 1323K. followed by cold rolling to 30.0% reduction. Recrystallization was carried out at 1339K for 6.0 minutes. First heat treatment was performed at 298K
150,202,443.0,840.0,61.6,0.0,17.5,12.5,55.0,10.0,0.0,0.0,5.0,0.0,0.0,0.0,0.0,0.0,0.0,1523,79.0,0,0.0,1173,1.0,0,0.0,1.842,1895.55,223.95,0.019276418,2.158476853,0.09995499,8.025,-2.335,10.59041722,-8597.287091,28501.02116,1.105867912,0.090525,1.775,4.41975,86.5,-0.013244997,0.0191625,-4.546034945,-149.3340152,11141.97818,0.173352592,13.255,100.0,Homogenization was performed at 1523K. followed by cold rolling to 79.0% reduction. First heat treatment was performed at 1173K for 1.0 hours
151,910,950.0,1330.0,22.0,2.89,13.33,20.59,0.84,56.31,0.0,0.0,2.46,3.58,0.0,0.0,0.0,0.0,0.0,1283,0.0,0,0.0,1116,4.0,1033,16.0,1.838088007,1840.478712,213.9385008,0.042813601,4.579738842,0.130041012,8.510800021,-9.899467276,10.56145482,-1963.553413,5761.827128,1.206985951,0.124643524,1.259900008,4.40486603,82.58660032,-0.034247064,0.041716686,-5.51129779,-46.14113149,14753.29536,0.254173435,19.49599868,100.0,Homogenization was performed at 1283K. First heat treatment was performed at 1116K for 4.0 hours. Secondary heat treatment was conducted at 1033K for 16.0 hours
152,924,655.0,1024.0,18.0,3.02,10.38,20.73,1.67,54.11,0.0,0.0,6.32,3.77,0.0,0.0,0.0,0.0,0.0,1498,0.0,0,0.0,1339,0.5,1033,16.0,1.846516007,1885.076412,218.5244008,0.045454987,4.966511872,0.144760016,8.343200021,-10.39294186,11.35531625,-2059.632305,5495.86635,1.2066111,0.143845677,1.281800008,4.49581903,84.52470032,-0.037686496,0.0484906,-5.779322446,-42.61915912,14405.30609,0.268600313,22.04564387,100.0,Homogenization was performed at 1498K. First heat treatment was performed at 1339K for 0.5 hours. Secondary heat treatment was conducted at 1033K for 16.0 hours
153,566,479.0,1067.0,14.0,17.0,14.3,14.3,14.3,40.1,0.0,0.0,0.0,0.0,0.0,0.0,0.0,0.0,0.0,298,0.0,0,0.0,298,0.0,0,0.0,1.80752,1675.075,191.887,0.053161958,5.100544292,0.121569937,7.809,-12.443684,12.48788296,-1681.024731,4418.622381,1.168790126,0.12643888,1.626,4.18285,73.792,-0.061009205,0.0606965,-5.836296194,-35.99131957,12364.20228,0.343612346,24.796676,100.0,Homogenization was performed at 298K. First heat treatment was performed at 298K
154,1061,374.0,802.0,66.5,0.0,29.85,10.04,45.65,0.0,0.0,0.0,0.0,0.0,9.55,4.91,0.0,0.0,0.0,1373,0.0,0,0.0,1273,10.0,0,0.0,1.795009,1856.4009,208.6654,0.026423355,2.756819977,0.100463326,7.7621,-4.37411248,10.99035385,-4664.37543,15741.12451,1.105067814,0.098722996,1.8505,4.325861,79.783,-0.018252724,0.029231207,-4.508078259,-90.82660835,10189.84021,0.192645115,14.173065,100.0,Homogenization was performed at 1373K. First heat treatment was performed at 1273K for 10.0 hours
