Repository: Jack-Liu0227/BERT_ML

# BERT_ML: Alloy Property Prediction Benchmark & Experiment Suite

[中文说明](./README.zh-CN.md)

BERT_ML is a modular, reproducible research benchmark for predicting mechanical properties of multi-component alloys across both In-Distribution (I.I.D.) and Out-of-Distribution (OOD) regimes. The repository integrates traditional tabular machine learning, deep neural networks, multimodal materials language model embeddings (SciBERT, SteelBERT, MatSciBERT), Tabular Prior-data Fitted Networks (TabPFN v2), and LLM-based property predictors (LLMProp).

---

File: datasets/HEA_data/RoomTemperature_HEA_with_ID.csv (part 2 of 13)
"ID",Number,YS(MPa),UTS(MPa),El(%),Al(at%),Co(at%),Cr(at%),Fe(at%),Ni(at%),Ta(at%),Nb(at%),Mo(at%),Ti(at%),V(at%),Mn(at%),C(at%),Cu(at%),W(at%),Hom_Temp(K),CR(%),recrystalize temperature/K,recrystalize time/mins,Anneal_Temp(K),Anneal_Time(h),aging temperature/K,aging time/hours,?,T_K,E,?r,?.1,??,VEC,?H,?S,?.2,?.3,?.4,D.?,e/a,Ec_eV/atom,G,?.5,D.r,A,F,w,?G,D.G,total_at%,Processing_Description
80,80,1100.0,1280.0,6.5,11.111,22.222,22.222,22.222,22.222,0.0,0.0,0.0,0.0,0.0,0.0,0.0,0.0,0.0,0,80.0,0,0.0,1073,1.0,0,0.0,1.7966487,1767.42677,207.44237,0.043845796,4.547737961,0.112545725,7.66659,-9.086238026,13.14516513,-2556.95665,6837.701221,1.169115847,0.120491417,1.66665,4.2010691,80.22142,-0.05310017,0.046912642,-5.500253585,-45.22398265,11501.25056,0.306906241,24.49333729,99.999,followed by cold rolling to 80.0% reduction. First heat treatment was performed at 1073K for 1.0 hours
81,81,770.0,1000.0,12.0,11.111,22.222,22.222,22.222,22.222,0.0,0.0,0.0,0.0,0.0,0.0,0.0,0.0,0.0,0,80.0,0,0.0,1173,1.0,0,0.0,1.7966487,1767.42677,207.44237,0.043845796,4.547737961,0.112545725,7.66659,-9.086238026,13.14516513,-2556.95665,6837.701221,1.169115847,0.120491417,1.66665,4.2010691,80.22142,-0.05310017,0.046912642,-5.500253585,-45.22398265,11501.25056,0.306906241,24.49333729,99.999,followed by cold rolling to 80.0% reduction. First heat treatment was performed at 1173K for 1.0 hours
82,82,550.0,830.0,27.0,11.111,22.222,22.222,22.222,22.222,0.0,0.0,0.0,0.0,0.0,0.0,0.0,0.0,0.0,0,80.0,0,0.0,1273,1.0,0,0.0,1.7966487,1767.42677,207.44237,0.043845796,4.547737961,0.112545725,7.66659,-9.086238026,13.14516513,-2556.95665,6837.701221,1.169115847,0.120491417,1.66665,4.2010691,80.22142,-0.05310017,0.046912642,-5.500253585,-45.22398265,11501.25056,0.306906241,24.49333729,99.999,followed by cold rolling to 80.0% reduction. First heat treatment was performed at 1273K for 1.0 hours
83,83,430.0,770.0,41.0,11.111,22.222,22.222,22.222,22.222,0.0,0.0,0.0,0.0,0.0,0.0,0.0,0.0,0.0,0,80.0,0,0.0,1373,1.0,0,0.0,1.7966487,1767.42677,207.44237,0.043845796,4.547737961,0.112545725,7.66659,-9.086238026,13.14516513,-2556.95665,6837.701221,1.169115847,0.120491417,1.66665,4.2010691,80.22142,-0.05310017,0.046912642,-5.500253585,-45.22398265,11501.25056,0.306906241,24.49333729,99.999,followed by cold rolling to 80.0% reduction. First heat treatment was performed at 1373K for 1.0 hours
84,84,320.0,730.0,52.0,11.111,22.222,22.222,22.222,22.222,0.0,0.0,0.0,0.0,0.0,0.0,0.0,0.0,0.0,0,80.0,0,0.0,1473,1.0,0,0.0,1.7966487,1767.42677,207.44237,0.043845796,4.547737961,0.112545725,7.66659,-9.086238026,13.14516513,-2556.95665,6837.701221,1.169115847,0.120491417,1.66665,4.2010691,80.22142,-0.05310017,0.046912642,-5.500253585,-45.22398265,11501.25056,0.306906241,24.49333729,99.999,followed by cold rolling to 80.0% reduction. First heat treatment was performed at 1473K for 1.0 hours
85,85,1720.0,1720.0,9.0,0.0,34.0,20.0,6.0,34.0,0.0,0.0,6.0,0.0,0.0,0.0,0.0,0.0,0.0,1473,70.0,0,0.0,0,0.0,0,0.0,1.86,1907.06,227.26,0.023141827,2.629605786,0.120166551,8.5,-4.2928,11.58212896,-5145.316543,21626.84245,1.106009366,0.11624,1.46,4.4882,86.82,-0.019891764,0.02556,-4.475013214,-106.5533772,14361.08406,0.212266621,16.9992,100.0,Homogenization was performed at 1473K. followed by cold rolling to 70.0% reduction
86,86,1470.0,1470.0,15.0,0.0,34.0,20.0,6.0,34.0,0.0,0.0,6.0,0.0,0.0,0.0,0.0,0.0,0.0,1473,70.0,0,0.0,948,1.0,0,0.0,1.86,1907.06,227.26,0.023141827,2.629605786,0.120166551,8.5,-4.2928,11.58212896,-5145.316543,21626.84245,1.106009366,0.11624,1.46,4.4882,86.82,-0.019891764,0.02556,-4.475013214,-106.5533772,14361.08406,0.212266621,16.9992,100.0,Homogenization was performed at 1473K. followed by cold rolling to 70.0% reduction. First heat treatment was performed at 948K for 1.0 hours
87,87,1050.0,1190.0,22.0,0.0,34.0,20.0,6.0,34.0,0.0,0.0,6.0,0.0,0.0,0.0,0.0,0.0,0.0,1473,70.0,0,0.0,948,5.0,0,0.0,1.86,1907.06,227.26,0.023141827,2.629605786,0.120166551,8.5,-4.2928,11.58212896,-5145.316543,21626.84245,1.106009366,0.11624,1.46,4.4882,86.82,-0.019891764,0.02556,-4.475013214,-106.5533772,14361.08406,0.212266621,16.9992,100.0,Homogenization was performed at 1473K. followed by cold rolling to 70.0% reduction. First heat treatment was performed at 948K for 5.0 hours
88,88,1020.0,1200.0,36.0,0.0,34.0,20.0,6.0,34.0,0.0,0.0,6.0,0.0,0.0,0.0,0.0,0.0,0.0,1473,70.0,0,0.0,948,10.0,0,0.0,1.86,1907.06,227.26,0.023141827,2.629605786,0.120166551,8.5,-4.2928,11.58212896,-5145.316543,21626.84245,1.106009366,0.11624,1.46,4.4882,86.82,-0.019891764,0.02556,-4.475013214,-106.5533772,14361.08406,0.212266621,16.9992,100.0,Homogenization was performed at 1473K. followed by cold rolling to 70.0% reduction. First heat treatment was performed at 948K for 10.0 hours
89,89,1270.0,1310.0,20.0,0.0,34.0,20.0,6.0,34.0,0.0,0.0,6.0,0.0,0.0,0.0,0.0,0.0,0.0,1473,70.0,0,0.0,973,0.5,0,0.0,1.86,1907.06,227.26,0.023141827,2.629605786,0.120166551,8.5,-4.2928,11.58212896,-5145.316543,21626.84245,1.106009366,0.11624,1.46,4.4882,86.82,-0.019891764,0.02556,-4.475013214,-106.5533772,14361.08406,0.212266621,16.9992,100.0,Homogenization was performed at 1473K. followed by cold rolling to 70.0% reduction. First heat treatment was performed at 973K for 0.5 hours
90,90,1100.0,1260.0,32.0,0.0,34.0,20.0,6.0,34.0,0.0,0.0,6.0,0.0,0.0,0.0,0.0,0.0,0.0,1473,70.0,0,0.0,973,1.0,0,0.0,1.86,1907.06,227.26,0.023141827,2.629605786,0.120166551,8.5,-4.2928,11.58212896,-5145.316543,21626.84245,1.106009366,0.11624,1.46,4.4882,86.82,-0.019891764,0.02556,-4.475013214,-106.5533772,14361.08406,0.212266621,16.9992,100.0,Homogenization was performed at 1473K. followed by cold rolling to 70.0% reduction. First heat treatment was performed at 973K for 1.0 hours
91,91,940.0,1190.0,37.0,0.0,34.0,20.0,6.0,34.0,0.0,0.0,6.0,0.0,0.0,0.0,0.0,0.0,0.0,1473,70.0,0,0.0,1073,1.0,0,0.0,1.86,1907.06,227.26,0.023141827,2.629605786,0.120166551,8.5,-4.2928,11.58212896,-5145.316543,21626.84245,1.106009366,0.11624,1.46,4.4882,86.82,-0.019891764,0.02556,-4.475013214,-106.5533772,14361.08406,0.212266621,16.9992,100.0,Homogenization was performed at 1473K. followed by cold rolling to 70.0% reduction. First heat treatment was performed at 1073K for 1.0 hours
92,92,1080.0,1230.0,30.0,0.0,34.0,20.0,6.0,34.0,0.0,0.0,6.0,0.0,0.0,0.0,0.0,0.0,0.0,1473,70.0,0,0.0,1073,0.05,0,0.0,1.86,1907.06,227.26,0.023141827,2.629605786,0.120166551,8.5,-4.2928,11.58212896,-5145.316543,21626.84245,1.106009366,0.11624,1.46,4.4882,86.82,-0.019891764,0.02556,-4.475013214,-106.5533772,14361.08406,0.212266621,16.9992,100.0,Homogenization was performed at 1473K. followed by cold rolling to 70.0% reduction. First heat treatment was performed at 1073K for 0.05 hours
93,93,640.0,1080.0,42.0,0.0,34.0,20.0,6.0,34.0,0.0,0.0,6.0,0.0,0.0,0.0,0.0,0.0,0.0,1473,70.0,0,0.0,1173,1.0,0,0.0,1.86,1907.06,227.26,0.023141827,2.629605786,0.120166551,8.5,-4.2928,11.58212896,-5145.316543,21626.84245,1.106009366,0.11624,1.46,4.4882,86.82,-0.019891764,0.02556,-4.475013214,-106.5533772,14361.08406,0.212266621,16.9992,100.0,Homogenization was performed at 1473K. followed by cold rolling to 70.0% reduction. First heat treatment was performed at 1173K for 1.0 hours
94,94,440.0,960.0,63.0,0.0,34.0,20.0,6.0,34.0,0.0,0.0,6.0,0.0,0.0,0.0,0.0,0.0,0.0,1473,70.0,0,0.0,1273,1.0,0,0.0,1.86,1907.06,227.26,0.023141827,2.629605786,0.120166551,8.5,-4.2928,11.58212896,-5145.316543,21626.84245,1.106009366,0.11624,1.46,4.4882,86.82,-0.019891764,0.02556,-4.475013214,-106.5533772,14361.08406,0.212266621,16.9992,100.0,Homogenization was performed at 1473K. followed by cold rolling to 70.0% reduction. First heat treatment was performed at 1273K for 1.0 hours
95,95,320.0,790.0,82.0,0.0,34.0,20.0,6.0,34.0,0.0,0.0,6.0,0.0,0.0,0.0,0.0,0.0,0.0,1473,70.0,0,0.0,1423,1.0,0,0.0,1.86,1907.06,227.26,0.023141827,2.629605786,0.120166551,8.5,-4.2928,11.58212896,-5145.316543,21626.84245,1.106009366,0.11624,1.46,4.4882,86.82,-0.019891764,0.02556,-4.475013214,-106.5533772,14361.08406,0.212266621,16.9992,100.0,Homogenization was performed at 1473K. followed by cold rolling to 70.0% reduction. First heat treatment was performed at 1423K for 1.0 hours
96,96,378.7,700.1,54.0,0.0,20.0,20.0,20.0,20.0,0.0,0.0,0.0,0.0,0.0,20.0,0.0,0.0,0.0,1373,80.0,0,0.0,1073,1.0,0,0.0,1.766,1801.2,219.4,0.036643873,4.019832882,0.138361844,8.0,-4.16,13.3808668,-5793.658002,9965.096442,1.114281099,0.1504,1.4,4.024,85.6,-0.014576561,0.0464,-5.214125557,-56.69187889,10506.91257,0.174312219,13.76,100.0,Homogenization was performed at 1373K. followed by cold rolling to 80.0% reduction. First heat treatment was performed at 1073K for 1.0 hours
97,97,520.9,791.4,40.0,0.0,19.9,19.9,19.9,19.9,0.0,0.0,0.0,0.0,0.0,19.9,0.5,0.0,0.0,1373,80.0,0,0.0,1073,1.0,0,0.0,1.76992,1811.929,218.313,0.043192263,4.714716239,0.148681517,7.98,-5.145344,13.57567942,-4780.665247,7276.954497,1.429370812,0.15670056,1.393,4.04073,85.192,-0.018954361,0.05011616,-5.660747686,-45.86729888,10514.9974,0.187316356,14.434664,100.0,Homogenization was performed at 1373K. followed by cold rolling to 80.0% reduction. First heat treatment was performed at 1073K for 1.0 hours
98,98,643.8,887.6,32.0,0.0,19.8,19.8,19.8,19.8,0.0,0.0,0.0,0.0,0.0,19.8,1.0,0.0,0.0,1373,80.0,0,0.0,1073,1.0,0,0.0,1.77384,1822.658,217.226,0.048781119,5.298263631,0.158232912,7.96,-6.120576,13.71265489,-4083.517653,5762.594189,1.429045927,0.16293024,1.386,4.05746,84.784,-0.023262661,0.05379264,-6.060290505,-39.45034892,10523.08742,0.199582317,15.101856,100.0,Homogenization was performed at 1373K. followed by cold rolling to 80.0% reduction. First heat treatment was performed at 1073K for 1.0 hours
99,99,272.0,567.0,47.0,0.0,10.0,10.0,40.0,0.0,0.0,0.0,0.0,0.0,0.0,40.0,0.0,0.0,0.0,1473,60.0,0,0.0,1173,0.05,0,0.0,1.706,1726.8,212.4,0.041015858,4.355884126,0.138289551,7.5,-0.96,9.923171408,-17849.30457,5898.572073,1.103922963,0.1468,1.5,3.725,83.8,-0.007154906,0.055,-5.485548205,-49.94212962,7558.269224,0.12637902,7.84,100.0,Homogenization was performed at 1473K. followed by cold rolling to 60.0% reduction. First heat treatment was performed at 1173K for 0.05 hours
100,100,743.0,743.0,49.0,7.0,23.25,23.25,23.25,23.25,0.0,0.0,0.0,0.0,0.0,0.0,0.0,0.0,0.0,1423,50.0,0,0.0,0,0.0,0,0.0,1.8053,1806.0375,213.8475,0.036442343,3.896551977,0.107547245,7.8825,-7.279575,12.82760993,-3182.485869,9659.022133,1.169525635,0.113832,1.605,4.238625,82.73,-0.041470093,0.036514125,-5.096574291,-57.12309025,11904.80473,0.268098245,21.564375,100.0,Homogenization was performed at 1423K. followed by cold rolling to 50.0% reduction
101,101,733.0,810.0,19.0,7.0,23.25,23.25,23.25,23.25,0.0,0.0,0.0,0.0,0.0,0.0,0.0,0.0,0.0,1423,50.0,0,0.0,973,4.0,0,0.0,1.8053,1806.0375,213.8475,0.036442343,3.896551977,0.107547245,7.8825,-7.279575,12.82760993,-3182.485869,9659.022133,1.169525635,0.113832,1.605,4.238625,82.73,-0.041470093,0.036514125,-5.096574291,-57.12309025,11904.80473,0.268098245,21.564375,100.0,Homogenization was performed at 1423K. followed by cold rolling to 50.0% reduction. First heat treatment was performed at 973K for 4.0 hours
102,102,807.0,999.0,14.0,7.0,23.25,23.25,23.25,23.25,0.0,0.0,0.0,0.0,0.0,0.0,0.0,0.0,0.0,1423,50.0,0,0.0,973,24.0,0,0.0,1.8053,1806.0375,213.8475,0.036442343,3.896551977,0.107547245,7.8825,-7.279575,12.82760993,-3182.485869,9659.022133,1.169525635,0.113832,1.605,4.238625,82.73,-0.041470093,0.036514125,-5.096574291,-57.12309025,11904.80473,0.268098245,21.564375,100.0,Homogenization was performed at 1423K. followed by cold rolling to 50.0% reduction. First heat treatment was performed at 973K for 24.0 hours
103,103,939.0,1068.0,14.0,7.0,23.25,23.25,23.25,23.25,0.0,0.0,0.0,0.0,0.0,0.0,0.0,0.0,0.0,1423,50.0,0,0.0,973,48.0,0,0.0,1.8053,1806.0375,213.8475,0.036442343,3.896551977,0.107547245,7.8825,-7.279575,12.82760993,-3182.485869,9659.022133,1.169525635,0.113832,1.605,4.238625,82.73,-0.041470093,0.036514125,-5.096574291,-57.12309025,11904.80473,0.268098245,21.564375,100.0,Homogenization was performed at 1423K. followed by cold rolling to 50.0% reduction. First heat treatment was performed at 973K for 48.0 hours
104,104,401.0,727.0,48.0,9.9,0.0,0.0,59.0,0.0,0.0,0.0,0.0,0.0,0.0,29.8,1.3,0.0,0.0,1473,25.0,0,0.0,1123,1.0,0,0.0,1.73414,1664.83,190.351,0.058507313,5.568462723,0.160327354,7.155,-7.554256,7.960554537,-1754.371312,2325.535763,1.400460293,0.1489122,1.775,3.8238,74.846,-0.042553492,0.07208146,-6.296111333,-32.76638315,7356.227838,0.246203921,12.273412,100.0,Homogenization was performed at 1473K. followed by cold rolling to 25.0% reduction. First heat treatment was performed at 1123K for 1.0 hours
105,105,740.0,1260.0,43.9,0.0,23.0,23.0,0.0,23.0,0.0,0.0,0.0,0.0,0.0,31.0,0.0,0.0,0.0,1373,50.0,0,0.0,1173,0.5,0,0.0,1.734,1776.37,219.62,0.042022037,4.614439904,0.154214137,7.92,-5.4648,11.4495681,-3721.759127,6483.878958,1.113830234,0.16698,1.23,3.876,85.98,-0.016641782,0.056948,-5.612288306,-47.57583597,10135.338,0.185878718,14.7384,100.0,Homogenization was performed at 1373K. followed by cold rolling to 50.0% reduction. First heat treatment was performed at 1173K for 0.5 hours
106,106,390.0,705.0,57.0,0.0,25.0,25.0,25.0,25.0,0.0,0.0,0.0,0.0,0.0,0.0,0.0,0.0,0.0,1473,80.0,0,0.0,1073,1.0,0,0.0,1.82,1871.75,224.75,0.01176159,1.321708679,0.096695398,8.25,-3.75,11.52565132,-5752.836761,83316.95755,1.034823207,0.1,1.5,4.3025,87.0,-0.017244782,0.01625,-7.38465545,-540.8620011,12617.80775,0.188344478,15.75,100.0,Homogenization was performed at 1473K. followed by cold rolling to 80.0% reduction. First heat treatment was performed at 1073K for 1.0 hours
107,107,530.0,920.0,60.0,0.0,33.3333,33.3333,0.0,33.3333,0.0,0.0,0.0,0.0,0.0,0.0,0.0,0.0,0.0,1473,80.0,0,0.0,1073,1.0,0,0.0,1.81666485,1891.998108,229.333104,0.013525257,1.550894642,0.111454968,8.333325,-4.888879111,9.133861748,-3534.808031,49930.20504,1.034832858,0.111110889,1.333332,4.30999569,88.666578,-0.021524227,0.017777742,-5.553022877,-321.9003098,13841.20415,0.21005597,17.77774222,99.9999,Homogenization was performed at 1473K. followed by cold rolling to 80.0% reduction. First heat treatment was performed at 1073K for 1.0 hours
108,108,615.8,1129.8,52.8,0.0,33.3333,0.0,0.0,33.3333,0.0,0.0,0.0,0.0,33.3333,0.0,0.0,0.0,0.0,1473,82.0,0,0.0,1373,0.5,0,0.0,1.80666486,1892.998107,178.999821,0.035223875,3.152533704,0.125521073,7.999992,-14.22219378,9.133861748,-1215.732486,7361.734643,1.087507211,0.124444196,1.666665,4.71332862,65.999934,-0.018606085,0.044444356,-4.484807889,-61.32302028,12749.05161,0.203655103,12.88886311,99.9999,Homogenization was performed at 1473K. followed by cold rolling to 82.0% reduction. First heat treatment was performed at 1373K for 0.5 hours
109,109,1506.0,1529.0,10.0,0.0,35.42,14.5,14.92,21.43,0.0,0.0,0.0,0.0,7.99,3.25,0.0,2.49,0.0,1373,80.0,0,0.0,953,0.225,0,0.0,1.816867,1840.4406,208.4742,0.02576335,2.685496881,0.110186452,8.0463,-5.1991604,13.8577051,-4905.461867,20877.8922,1.114839625,0.110780845,1.5833,4.345251,79.3117,-0.023807662,0.030236507,-4.467943635,-94.11076446,12555.4568,0.219308029,16.48245814,100.0,Homogenization was performed at 1373K. followed by cold rolling to 80.0% reduction. First heat treatment was performed at 953K for 0.225 hours
110,110,1110.0,1180.0,20.6,0.0,35.42,14.5,14.92,21.43,0.0,0.0,0.0,0.0,7.99,3.25,0.0,2.49,0.0,1373,80.0,0,0.0,1073,0.083333333,0,0.0,1.816867,1840.4406,208.4742,0.02576335,2.685496881,0.110186452,8.0463,-5.1991604,13.8577051,-4905.461867,20877.8922,1.114839625,0.110780845,1.5833,4.345251,79.3117,-0.023807662,0.030236507,-4.467943635,-94.11076446,12555.4568,0.219308029,16.48245814,100.0,Homogenization was performed at 1373K. followed by cold rolling to 80.0% reduction. First heat treatment was performed at 1073K for 0.083333333 hours
111,111,690.0,947.0,46.4,0.0,35.42,14.5,14.92,21.43,0.0,0.0,0.0,0.0,7.99,3.25,0.0,2.49,0.0,1373,80.0,0,0.0,1073,0.166666667,0,0.0,1.816867,1840.4406,208.4742,0.02576335,2.685496881,0.110186452,8.0463,-5.1991604,13.8577051,-4905.461867,20877.8922,1.114839625,0.110780845,1.5833,4.345251,79.3117,-0.023807662,0.030236507,-4.467943635,-94.11076446,12555.4568,0.219308029,16.48245814,100.0,Homogenization was performed at 1373K. followed by cold rolling to 80.0% reduction. First heat treatment was performed at 1073K for 0.166666667 hours
112,112,670.0,935.0,50.0,0.0,35.42,14.5,14.92,21.43,0.0,0.0,0.0,0.0,7.99,3.25,0.0,2.49,0.0,1373,80.0,0,0.0,1123,0.166666667,0,0.0,1.816867,1840.4406,208.4742,0.02576335,2.685496881,0.110186452,8.0463,-5.1991604,13.8577051,-4905.461867,20877.8922,1.114839625,0.110780845,1.5833,4.345251,79.3117,-0.023807662,0.030236507,-4.467943635,-94.11076446,12555.4568,0.219308029,16.48245814,100.0,Homogenization was performed at 1373K. followed by cold rolling to 80.0% reduction. First heat treatment was performed at 1123K for 0.166666667 hours
113,113,1021.0,1120.0,7.1,0.0,20.0,20.0,20.0,20.0,0.0,0.0,0.0,0.0,0.0,0.0,0.0,20.0,0.0,1273,91.0,0,0.0,0,0.0,0,0.0,1.836,1769.0,203.8,0.012678288,1.291917591,0.092217135,6.8,3.2,13.3808668,7397.11043,83245.92668,1.034771283,0.0912,1.4,4.14,79.2,-0.034534399,0.0176,-7.883599271,-542.6188925,12602.12534,0.270261015,22.56,100.0,Homogenization was performed at 1273K. followed by cold rolling to 91.0% reduction
114,114,970.0,1085.0,6.1,0.0,17.51,17.51,17.51,17.51,0.0,0.0,0.0,0.0,0.0,0.0,0.0,29.96,0.0,1273,91.0,0,0.0,0,0.0,0,0.0,1.843968,1717.8305,193.3669,0.012740659,1.231810825,0.088835325,6.0779,5.5047938,13.14847105,4103.122736,81001.20876,1.034745495,0.084728789,1.3502,4.059075,75.3156,-0.038399377,0.017414395,-9.238479168,-649.8022673,12594.32156,0.299030075,24.09383004,100.0,Homogenization was performed at 1273K. followed by cold rolling to 91.0% reduction
115,115,506.0,635.0,47.3,0.0,20.0,20.0,20.0,20.0,0.0,0.0,0.0,0.0,0.0,0.0,0.0,20.0,0.0,1273,91.0,0,0.0,1173,1.0,0,0.0,1.836,1769.0,203.8,0.012678288,1.291917591,0.092217135,6.8,3.2,13.3808668,7397.11043,83245.92668,1.034771283,0.0912,1.4,4.14,79.2,-0.034534399,0.0176,-7.883599271,-542.6188925,12602.12534,0.270261015,22.56,100.0,Homogenization was performed at 1273K. followed by cold rolling to 91.0% reduction. First heat treatment was performed at 1173K for 1.0 hours
116,116,477.0,600.0,53.0,0.0,17.51,17.51,17.51,17.51,0.0,0.0,0.0,0.0,0.0,0.0,0.0,29.96,0.0,1273,91.0,0,0.0,1173,1.0,0,0.0,1.843968,1717.8305,193.3669,0.012740659,1.231810825,0.088835325,6.0779,5.5047938,13.14847105,4103.122736,81001.20876,1.034745495,0.084728789,1.3502,4.059075,75.3156,-0.038399377,0.017414395,-9.238479168,-649.8022673,12594.32156,0.299030075,24.09383004,100.0,Homogenization was performed at 1273K. followed by cold rolling to 91.0% reduction. First heat treatment was performed at 1173K for 1.0 hours
117,117,1520.0,1520.0,4.0,0.0,20.06,20.14,19.42,19.75,0.0,0.0,0.0,0.0,0.0,19.27,1.36,0.0,0.0,1493,95.0,0,0.0,0,0.0,0,0.0,1.777428,1833.0795,216.774,0.052231536,5.661219468,0.164256095,7.9457,-6.82552992,13.79589244,-3705.055564,5056.898168,1.428883237,0.16679541,1.3812,4.075439,84.6108,-0.026572778,0.055948613,-6.315573416,-36.30414769,10574.03845,0.209083257,15.75091048,100.0,Homogenization was performed at 1493K. followed by cold rolling to 95.0% reduction
118,118,1040.0,1112.0,12.0,0.0,20.06,20.14,19.42,19.75,0.0,0.0,0.0,0.0,0.0,19.27,1.36,0.0,0.0,1493,95.0,0,0.0,973,1.0,0,0.0,1.777428,1833.0795,216.774,0.052231536,5.661219468,0.164256095,7.9457,-6.82552992,13.79589244,-3705.055564,5056.898168,1.428883237,0.16679541,1.3812,4.075439,84.6108,-0.026572778,0.055948613,-6.315573416,-36.30414769,10574.03845,0.209083257,15.75091048,100.0,Homogenization was performed at 1493K. followed by cold rolling to 95.0% reduction. First heat treatment was performed at 973K for 1.0 hours
119,119,819.0,997.0,19.0,0.0,20.06,20.14,19.42,19.75,0.0,0.0,0.0,0.0,0.0,19.27,1.36,0.0,0.0,1493,95.0,0,0.0,1073,1.0,0,0.0,1.777428,1833.0795,216.774,0.052231536,5.661219468,0.164256095,7.9457,-6.82552992,13.79589244,-3705.055564,5056.898168,1.428883237,0.16679541,1.3812,4.075439,84.6108,-0.026572778,0.055948613,-6.315573416,-36.30414769,10574.03845,0.209083257,15.75091048,100.0,Homogenization was performed at 1493K. followed by cold rolling to 95.0% reduction. First heat treatment was performed at 1073K for 1.0 hours
120,120,600.0,836.0,24.0,0.0,20.06,20.14,19.42,19.75,0.0,0.0,0.0,0.0,0.0,19.27,1.36,0.0,0.0,1493,95.0,0,0.0,1173,1.0,0,0.0,1.777428,1833.0795,216.774,0.052231536,5.661219468,0.164256095,7.9457,-6.82552992,13.79589244,-3705.055564,5056.898168,1.428883237,0.16679541,1.3812,4.075439,84.6108,-0.026572778,0.055948613,-6.315573416,-36.30414769,10574.03845,0.209083257,15.75091048,100.0,Homogenization was performed at 1493K. followed by cold rolling to 95.0% reduction. First heat treatment was performed at 1173K for 1.0 hours
121,121,522.0,849.0,31.0,0.0,20.06,20.14,19.42,19.75,0.0,0.0,0.0,0.0,0.0,19.27,1.36,0.0,0.0,1493,95.0,0,0.0,1273,1.0,0,0.0,1.777428,1833.0795,216.774,0.052231536,5.661219468,0.164256095,7.9457,-6.82552992,13.79589244,-3705.055564,5056.898168,1.428883237,0.16679541,1.3812,4.075439,84.6108,-0.026572778,0.055948613,-6.315573416,-36.30414769,10574.03845,0.209083257,15.75091048,100.0,Homogenization was performed at 1493K. followed by cold rolling to 95.0% reduction. First heat treatment was performed at 1273K for 1.0 hours
122,122,1459.0,1534.0,5.7,5.27,18.82,17.95,19.47,18.37,0.0,0.0,0.0,0.0,0.0,20.12,0.0,0.0,0.0,1423,96.0,0,0.0,0,0.0,0,0.0,1.755661,1748.8748,210.7099,0.044381653,4.675826814,0.140114964,7.7319,-6.92881852,14.38507299,-3630.877555,7303.064331,1.168399659,0.154077913,1.4883,3.975237,82.1503,-0.032030301,0.057582459,-5.629719017,-44.69759005,10028.12457,0.236466011,17.86983962,100.0,Homogenization was performed at 1423K. followed by cold rolling to 96.0% reduction
123,123,1540.0,1736.0,3.2,5.27,18.82,17.95,19.47,18.37,0.0,0.0,0.0,0.0,0.0,20.12,0.0,0.0,0.0,1423,96.0,0,0.0,773,1.0,0,0.0,1.755661,1748.8748,210.7099,0.044381653,4.675826814,0.140114964,7.7319,-6.92881852,14.38507299,-3630.877555,7303.064331,1.168399659,0.154077913,1.4883,3.975237,82.1503,-0.032030301,0.057582459,-5.629719017,-44.69759005,10028.12457,0.236466011,17.86983962,100.0,Homogenization was performed at 1423K. followed by cold rolling to 96.0% reduction. First heat treatment was performed at 773K for 1.0 hours
124,124,1330.0,1330.0,1.9,5.27,18.82,17.95,19.47,18.37,0.0,0.0,0.0,0.0,0.0,20.12,0.0,0.0,0.0,1423,96.0,0,0.0,973,1.0,0,0.0,1.755661,1748.8748,210.7099,0.044381653,4.675826814,0.140114964,7.7319,-6.92881852,14.38507299,-3630.877555,7303.064331,1.168399659,0.154077913,1.4883,3.975237,82.1503,-0.032030301,0.057582459,-5.629719017,-44.69759005,10028.12457,0.236466011,17.86983962,100.0,Homogenization was performed at 1423K. followed by cold rolling to 96.0% reduction. First heat treatment was performed at 973K for 1.0 hours
125,125,970.0,1080.0,7.9,5.27,18.82,17.95,19.47,18.37,0.0,0.0,0.0,0.0,0.0,20.12,0.0,0.0,0.0,1423,96.0,0,0.0,1073,1.0,0,0.0,1.755661,1748.8748,210.7099,0.044381653,4.675826814,0.140114964,7.7319,-6.92881852,14.38507299,-3630.877555,7303.064331,1.168399659,0.154077913,1.4883,3.975237,82.1503,-0.032030301,0.057582459,-5.629719017,-44.69759005,10028.12457,0.236466011,17.86983962,100.0,Homogenization was performed at 1423K. followed by cold rolling to 96.0% reduction. First heat treatment was performed at 1073K for 1.0 hours
126,126,660.0,860.0,11.5,5.27,18.82,17.95,19.47,18.37,0.0,0.0,0.0,0.0,0.0,20.12,0.0,0.0,0.0,1423,96.0,0,0.0,1173,1.0,0,0.0,1.755661,1748.8748,210.7099,0.044381653,4.675826814,0.140114964,7.7319,-6.92881852,14.38507299,-3630.877555,7303.064331,1.168399659,0.154077913,1.4883,3.975237,82.1503,-0.032030301,0.057582459,-5.629719017,-44.69759005,10028.12457,0.236466011,17.86983962,100.0,Homogenization was performed at 1423K. followed by cold rolling to 96.0% reduction. First heat treatment was performed at 1173K for 1.0 hours
127,127,390.0,694.0,29.7,5.27,18.82,17.95,19.47,18.37,0.0,0.0,0.0,0.0,0.0,20.12,0.0,0.0,0.0,1423,96.0,0,0.0,1273,1.0,0,0.0,1.755661,1748.8748,210.7099,0.044381653,4.675826814,0.140114964,7.7319,-6.92881852,14.38507299,-3630.877555,7303.064331,1.168399659,0.154077913,1.4883,3.975237,82.1503,-0.032030301,0.057582459,-5.629719017,-44.69759005,10028.12457,0.236466011,17.86983962,100.0,Homogenization was performed at 1423K. followed by cold rolling to 96.0% reduction. First heat treatment was performed at 1273K for 1.0 hours
128,128,227.0,560.0,33.5,5.27,18.82,17.95,19.47,18.37,0.0,0.0,0.0,0.0,0.0,20.12,0.0,0.0,0.0,1423,96.0,0,0.0,1373,1.0,0,0.0,1.755661,1748.8748,210.7099,0.044381653,4.675826814,0.140114964,7.7319,-6.92881852,14.38507299,-3630.877555,7303.064331,1.168399659,0.154077913,1.4883,3.975237,82.1503,-0.032030301,0.057582459,-5.629719017,-44.69759005,10028.12457,0.236466011,17.86983962,100.0,Homogenization was performed at 1423K. followed by cold rolling to 96.0% reduction. First heat treatment was performed at 1373K for 1.0 hours
129,129,210.0,565.0,71.0,0.0,0.0,4.0,40.0,28.0,0.0,0.0,0.0,0.0,0.0,28.0,0.0,0.0,0.0,1273,80.0,0,0.0,1123,0.5,0,0.0,1.7672,1720.76,207.0,0.041439853,4.289024739,0.144762426,8.2,-3.6928,10.04441031,-4680.464551,5849.086479,1.114051309,0.150592,1.4,3.934,81.08,-0.003448508,0.053056,-5.403067582,-49.30336889,9774.77912,0.090559794,5.1328,100.0,Homogenization was performed at 1273K. followed by cold rolling to 80.0% reduction. First heat treatment was performed at 1123K for 0.5 hours
130,130,245.0,545.0,66.0,0.0,0.0,12.0,40.0,20.0,0.0,0.0,0.0,0.0,0.0,28.0,0.0,0.0,0.0,1273,80.0,0,0.0,1123,0.5,0,0.0,1.7472,1756.92,213.32,0.040030834,4.269688768,0.140869301,7.88,-3.0272,10.8020966,-6269.298215,6740.91386,1.113929208,0.151552,1.4,3.9068,84.2,-0.008590485,0.052288,-5.432319212,-51.50337294,9085.661896,0.137562302,9.248,100.0,Homogenization was performed at 1273K. followed by cold rolling to 80.0% reduction. First heat treatment was performed at 1123K for 0.5 hours
131,131,310.0,605.0,54.0,0.0,0.0,18.0,40.0,14.0,0.0,0.0,0.0,0.0,0.0,28.0,0.0,0.0,0.0,1273,80.0,0,0.0,1123,0.5,0,0.0,1.7322,1784.04,218.06,0.038846467,4.235430308,0.135960141,7.64,-2.2928,10.86528558,-8454.337091,7200.092731,1.11383784,0.148072,1.4,3.8864,86.54,-0.011488997,0.05104,-5.439872893,-53.49520266,8595.819705,0.155705245,11.6792,100.0,Homogenization was performed at 1273K. followed by cold rolling to 80.0% reduction. First heat treatment was performed at 1123K for 0.5 hours
132,133,207.0,335.0,40.0,6.96,23.26,23.26,23.26,23.26,0.0,0.0,0.0,0.0,0.0,0.0,0.0,0.0,0.0,1373,0.0,0,0.0,0,0.0,0,0.0,1.805384,1806.413,213.9098,0.036357787,3.888643518,0.107494058,7.8846,-7.26102768,12.82360766,-3190.282782,9700.973766,1.169529641,0.113761869,1.6044,4.23899,82.7544,-0.041348349,0.036407482,-5.091936278,-57.29637422,11908.78149,0.26769941,21.534108,100.0,Homogenization was performed at 1373K
133,134,1300.0,1323.0,10.0,6.96,23.26,23.26,23.26,23.26,0.0,0.0,0.0,0.0,0.0,0.0,0.0,0.0,0.0,1373,70.0,0,0.0,0,0.0,0,0.0,1.805384,1806.413,213.9098,0.036357787,3.888643518,0.107494058,7.8846,-7.26102768,12.82360766,-3190.282782,9700.973766,1.169529641,0.113761869,1.6044,4.23899,82.7544,-0.041348349,0.036407482,-5.091936278,-57.29637422,11908.78149,0.26769941,21.534108,100.0,Homogenization was performed at 1373K. followed by cold rolling to 70.0% reduction
134,135,442.0,815.0,45.0,6.96,23.26,23.26,23.26,23.26,0.0,0.0,0.0,0.0,0.0,0.0,0.0,0.0,0.0,1373,70.0,0,0.0,1173,0.03333,0,0.0,1.805384,1806.413,213.9098,0.036357787,3.888643518,0.107494058,7.8846,-7.26102768,12.82360766,-3190.282782,9700.973766,1.169529641,0.113761869,1.6044,4.23899,82.7544,-0.041348349,0.036407482,-5.091936278,-57.29637422,11908.78149,0.26769941,21.534108,100.0,Homogenization was performed at 1373K. followed by cold rolling to 70.0% reduction. First heat treatment was performed at 1173K for 0.03333 hours
135,136,428.0,818.0,45.0,6.96,23.26,23.26,23.26,23.26,0.0,0.0,0.0,0.0,0.0,0.0,0.0,0.0,0.0,1373,70.0,0,0.0,1173,1.0,0,0.0,1.805384,1806.413,213.9098,0.036357787,3.888643518,0.107494058,7.8846,-7.26102768,12.82360766,-3190.282782,9700.973766,1.169529641,0.113761869,1.6044,4.23899,82.7544,-0.041348349,0.036407482,-5.091936278,-57.29637422,11908.78149,0.26769941,21.534108,100.0,Homogenization was performed at 1373K. followed by cold rolling to 70.0% reduction. First heat treatment was performed at 1173K for 1.0 hours
136,137,463.0,868.0,41.0,6.96,23.26,23.26,23.26,23.26,0.0,0.0,0.0,0.0,0.0,0.0,0.0,0.0,0.0,1373,70.0,0,0.0,1173,24.0,0,0.0,1.805384,1806.413,213.9098,0.036357787,3.888643518,0.107494058,7.8846,-7.26102768,12.82360766,-3190.282782,9700.973766,1.169529641,0.113761869,1.6044,4.23899,82.7544,-0.041348349,0.036407482,-5.091936278,-57.29637422,11908.78149,0.26769941,21.534108,100.0,Homogenization was performed at 1373K. followed by cold rolling to 70.0% reduction. First heat treatment was performed at 1173K for 24.0 hours
137,138,350.0,709.0,48.0,6.96,23.26,23.26,23.26,23.26,0.0,0.0,0.0,0.0,0.0,0.0,0.0,0.0,0.0,1373,70.0,0,0.0,1323,0.03333,0,0.0,1.805384,1806.413,213.9098,0.036357787,3.888643518,0.107494058,7.8846,-7.26102768,12.82360766,-3190.282782,9700.973766,1.169529641,0.113761869,1.6044,4.23899,82.7544,-0.041348349,0.036407482,-5.091936278,-57.29637422,11908.78149,0.26769941,21.534108,100.0,Homogenization was performed at 1373K. followed by cold rolling to 70.0% reduction. First heat treatment was performed at 1323K for 0.03333 hours
138,139,342.0,699.0,48.0,6.96,23.26,23.26,23.26,23.26,0.0,0.0,0.0,0.0,0.0,0.0,0.0,0.0,0.0,1373,70.0,0,0.0,1323,0.33333,0,0.0,1.805384,1806.413,213.9098,0.036357787,3.888643518,0.107494058,7.8846,-7.26102768,12.82360766,-3190.282782,9700.973766,1.169529641,0.113761869,1.6044,4.23899,82.7544,-0.041348349,0.036407482,-5.091936278,-57.29637422,11908.78149,0.26769941,21.534108,100.0,Homogenization was performed at 1373K. followed by cold rolling to 70.0% reduction. First heat treatment was performed at 1323K for 0.33333 hours
139,140,290.0,658.0,43.0,6.96,23.26,23.26,23.26,23.26,0.0,0.0,0.0,0.0,0.0,0.0,0.0,0.0,0.0,1373,70.0,0,0.0,1323,1.0,0,0.0,1.805384,1806.413,213.9098,0.036357787,3.888643518,0.107494058,7.8846,-7.26102768,12.82360766,-3190.282782,9700.973766,1.169529641,0.113761869,1.6044,4.23899,82.7544,-0.041348349,0.036407482,-5.091936278,-57.29637422,11908.78149,0.26769941,21.534108,100.0,Homogenization was performed at 1373K. followed by cold rolling to 70.0% reduction. First heat treatment was performed at 1323K for 1.0 hours
140,141,204.0,588.0,69.0,6.96,23.26,23.26,23.26,23.26,0.0,0.0,0.0,0.0,0.0,0.0,0.0,0.0,0.0,1373,70.0,0,0.0,1323,24.0,0,0.0,1.805384,1806.413,213.9098,0.036357787,3.888643518,0.107494058,7.8846,-7.26102768,12.82360766,-3190.282782,9700.973766,1.169529641,0.113761869,1.6044,4.23899,82.7544,-0.041348349,0.036407482,-5.091936278,-57.29637422,11908.78149,0.26769941,21.534108,100.0,Homogenization was performed at 1373K. followed by cold rolling to 70.0% reduction. First heat treatment was performed at 1323K for 24.0 hours
141,142,264.0,583.0,30.4,10.12,22.47,22.47,22.47,22.47,0.0,0.0,0.0,0.0,0.0,0.0,0.0,0.0,0.0,1523,0.0,0,0.0,0,0.0,0,0.0,1.798748,1776.7485,208.9881,0.042261295,4.41605388,0.111422854,7.7187,-8.66883612,13.08385024,-2681.641568,7325.714029,1.169213862,0.118986739,1.6518,4.210155,80.8268,-0.05045263,0.044508127,-5.415723094,-47.32173604,11598.00838,0.29790511,23.820447,100.0,Homogenization was performed at 1523K
142,143,1250.0,1445.0,2.5,10.12,22.47,22.47,22.47,22.47,0.0,0.0,0.0,0.0,0.0,0.0,0.0,0.0,0.0,1523,70.0,0,0.0,973,1.0,0,0.0,1.798748,1776.7485,208.9881,0.042261295,4.41605388,0.111422854,7.7187,-8.66883612,13.08385024,-2681.641568,7325.714029,1.169213862,0.118986739,1.6518,4.210155,80.8268,-0.05045263,0.044508127,-5.415723094,-47.32173604,11598.00838,0.29790511,23.820447,100.0,Homogenization was performed at 1523K. followed by cold rolling to 70.0% reduction. First heat treatment was performed at 973K for 1.0 hours
143,144,1060.0,1272.0,6.1,10.12,22.47,22.47,22.47,22.47,0.0,0.0,0.0,0.0,0.0,0.0,0.0,0.0,0.0,1523,70.0,0,0.0,1073,1.0,0,0.0,1.798748,1776.7485,208.9881,0.042261295,4.41605388,0.111422854,7.7187,-8.66883612,13.08385024,-2681.641568,7325.714029,1.169213862,0.118986739,1.6518,4.210155,80.8268,-0.05045263,0.044508127,-5.415723094,-47.32173604,11598.00838,0.29790511,23.820447,100.0,Homogenization was performed at 1523K. followed by cold rolling to 70.0% reduction. First heat treatment was performed at 1073K for 1.0 hours
144,145,957.0,1164.0,14.8,10.12,22.47,22.47,22.47,22.47,0.0,0.0,0.0,0.0,0.0,0.0,0.0,0.0,0.0,1523,70.0,0,0.0,1073,2.0,0,0.0,1.798748,1776.7485,208.9881,0.042261295,4.41605388,0.111422854,7.7187,-8.66883612,13.08385024,-2681.641568,7325.714029,1.169213862,0.118986739,1.6518,4.210155,80.8268,-0.05045263,0.044508127,-5.415723094,-47.32173604,11598.00838,0.29790511,23.820447,100.0,Homogenization was performed at 1523K. followed by cold rolling to 70.0% reduction. First heat treatment was performed at 1073K for 2.0 hours
145,146,750.0,959.0,24.5,10.12,22.47,22.47,22.47,22.47,0.0,0.0,0.0,0.0,0.0,0.0,0.0,0.0,0.0,1523,70.0,0,0.0,1173,1.0,0,0.0,1.798748,1776.7485,208.9881,0.042261295,4.41605388,0.111422854,7.7187,-8.66883612,13.08385024,-2681.641568,7325.714029,1.169213862,0.118986739,1.6518,4.210155,80.8268,-0.05045263,0.044508127,-5.415723094,-47.32173604,11598.00838,0.29790511,23.820447,100.0,Homogenization was performed at 1523K. followed by cold rolling to 70.0% reduction. First heat treatment was performed at 1173K for 1.0 hours
146,147,668.0,922.0,30.2,10.12,22.47,22.47,22.47,22.47,0.0,0.0,0.0,0.0,0.0,0.0,0.0,0.0,0.0,1523,70.0,0,0.0,1273,1.0,0,0.0,1.798748,1776.7485,208.9881,0.042261295,4.41605388,0.111422854,7.7187,-8.66883612,13.08385024,-2681.641568,7325.714029,1.169213862,0.118986739,1.6518,4.210155,80.8268,-0.05045263,0.044508127,-5.415723094,-47.32173604,11598.00838,0.29790511,23.820447,100.0,Homogenization was performed at 1523K. followed by cold rolling to 70.0% reduction. First heat treatment was performed at 1273K for 1.0 hours
147,148,496.0,822.0,31.5,10.12,22.47,22.47,22.47,22.47,0.0,0.0,0.0,0.0,0.0,0.0,0.0,0.0,0.0,1523,70.0,0,0.0,1373,1.0,0,0.0,1.798748,1776.7485,208.9881,0.042261295,4.41605388,0.111422854,7.7187,-8.66883612,13.08385024,-2681.641568,7325.714029,1.169213862,0.118986739,1.6518,4.210155,80.8268,-0.05045263,0.044508127,-5.415723094,-47.32173604,11598.00838,0.29790511,23.820447,100.0,Homogenization was performed at 1523K. followed by cold rolling to 70.0% reduction. First heat treatment was performed at 1373K for 1.0 hours
148,150,204.0,474.0,44.6,0.0,19.96,19.96,19.96,19.96,0.0,0.0,0.0,0.0,0.0,19.96,0.2,0.0,0.0,1473,0.0,0,0.0,0,0.0,0,0.0,1.767568,1805.4916,218.9652,0.039407491,4.314434567,0.142592305,7.992,-4.55535104,13.47405293,-5340.376445,8676.422274,1.42956602,0.15292873,1.3972,4.030692,85.4368,-0.016336113,0.047891226,-5.398478456,-51.55437422,10510.14588,0.179612617,14.03076224,100.0,Homogenization was performed at 1473K
149,151,517.0,798.0,44.7,0.0,19.96,19.96,19.96,19.96,0.0,0.0,0.0,0.0,0.0,19.96,0.2,0.0,0.0,1473,60.0,0,0.0,1173,0.05,0,0.0,1.767568,1805.4916,218.9652,0.039407491,4.314434567,0.142592305,7.992,-4.55535104,13.47405293,-5340.376445,8676.422274,1.42956602,0.15292873,1.3972,4.030692,85.4368,-0.016336113,0.047891226,-5.398478456,-51.55437422,10510.14588,0.179612617,14.03076224,100.0,Homogenization was performed at 1473K. followed by cold rolling to 60.0% reduction. First heat treatment was performed at 1173K for 0.05 hours
150,152,529.0,795.0,43.6,0.0,19.96,19.96,19.96,19.96,0.0,0.0,0.0,0.0,0.0,19.96,0.2,0.0,0.0,0,60.0,0,0.0,1173,0.05,0,0.0,1.767568,1805.4916,218.9652,0.039407491,4.314434567,0.142592305,7.992,-4.55535104,13.47405293,-5340.376445,8676.422274,1.42956602,0.15292873,1.3972,4.030692,85.4368,-0.016336113,0.047891226,-5.398478456,-51.55437422,10510.14588,0.179612617,14.03076224,100.0,followed by cold rolling to 60.0% reduction. First heat treatment was performed at 1173K for 0.05 hours
151,154,220.0,506.0,51.3,0.0,19.9,19.9,19.9,19.9,0.0,0.0,0.0,0.0,0.0,19.9,0.5,0.0,0.0,1473,0.0,0,0.0,0,0.0,0,0.0,1.76992,1811.929,218.313,0.043192263,4.714716239,0.148681517,7.98,-5.145344,13.57567942,-4780.665247,7276.954497,1.429370812,0.15670056,1.393,4.04073,85.192,-0.018954361,0.05011616,-5.660747686,-45.86729888,10514.9974,0.187316356,14.434664,100.0,Homogenization was performed at 1473K
152,155,795.0,968.0,28.6,0.0,19.9,19.9,19.9,19.9,0.0,0.0,0.0,0.0,0.0,19.9,0.5,0.0,0.0,1473,60.0,0,0.0,1173,0.05,0,0.0,1.76992,1811.929,218.313,0.043192263,4.714716239,0.148681517,7.98,-5.145344,13.57567942,-4780.665247,7276.954497,1.429370812,0.15670056,1.393,4.04073,85.192,-0.018954361,0.05011616,-5.660747686,-45.86729888,10514.9974,0.187316356,14.434664,100.0,Homogenization was performed at 1473K. followed by cold rolling to 60.0% reduction. First heat treatment was performed at 1173K for 0.05 hours
153,156,767.0,960.0,29.3,0.0,19.9,19.9,19.9,19.9,0.0,0.0,0.0,0.0,0.0,19.9,0.5,0.0,0.0,0,60.0,0,0.0,1173,0.05,0,0.0,1.76992,1811.929,218.313,0.043192263,4.714716239,0.148681517,7.98,-5.145344,13.57567942,-4780.665247,7276.954497,1.429370812,0.15670056,1.393,4.04073,85.192,-0.018954361,0.05011616,-5.660747686,-45.86729888,10514.9974,0.187316356,14.434664,100.0,followed by cold rolling to 60.0% reduction. First heat treatment was performed at 1173K for 0.05 hours
154,158,227.0,525.0,45.5,0.0,19.84,19.84,19.84,19.84,0.0,0.0,0.0,0.0,0.0,19.84,0.8,0.0,0.0,1473,0.0,0,0.0,0,0.0,0,0.0,1.772272,1818.3664,217.6608,0.046637269,5.075552605,0.154495171,7.968,-5.73169664,13.66120591,-4333.983352,6280.913632,1.429175811,0.160446874,1.3888,4.050768,84.9472,-0.021547589,0.05232681,-5.905837032,-41.68622429,10519.85079,0.194755303,14.83587584,100.0,Homogenization was performed at 1473K
155,159,1060.0,1161.0,13.2,0.0,19.84,19.84,19.84,19.84,0.0,0.0,0.0,0.0,0.0,19.84,0.8,0.0,0.0,1473,60.0,0,0.0,1173,0.05,0,0.0,1.772272,1818.3664,217.6608,0.046637269,5.075552605,0.154495171,7.968,-5.73169664,13.66120591,-4333.983352,6280.913632,1.429175811,0.160446874,1.3888,4.050768,84.9472,-0.021547589,0.05232681,-5.905837032,-41.68622429,10519.85079,0.194755303,14.83587584,100.0,Homogenization was performed at 1473K. followed by cold rolling to 60.0% reduction. First heat treatment was performed at 1173K for 0.05 hours
156,160,974.0,1092.0,10.8,0.0,19.84,19.84,19.84,19.84,0.0,0.0,0.0,0.0,0.0,19.84,0.8,0.0,0.0,0,60.0,0,0.0,1173,0.05,0,0.0,1.772272,1818.3664,217.6608,0.046637269,5.075552605,0.154495171,7.968,-5.73169664,13.66120591,-4333.983352,6280.913632,1.429175811,0.160446874,1.3888,4.050768,84.9472,-0.021547589,0.05232681,-5.905837032,-41.68622429,10519.85079,0.194755303,14.83587584,100.0,followed by cold rolling to 60.0% reduction. First heat treatment was performed at 1173K for 0.05 hours
157,161,185.0,520.0,63.0,0.0,20.08,20.06,19.88,20.07,0.0,0.0,0.0,0.0,0.0,19.91,0.0,0.0,0.0,1473,80.0,0,0.0,1473,2.0,0,0.0,1.766246,1801.5917,219.4432,0.036597471,4.015533104,0.138306498,8.0019,-4.16893576,13.38078902,-5782.463397,9990.323831,1.114285284,0.150315537,1.3996,4.025325,85.6118,-0.014616997,0.046314596,-5.211199597,-56.78054065,10522.14331,0.174534258,13.78659552,100.0,Homogenization was performed at 1473K. followed by cold rolling to 80.0% reduction. First heat treatment was performed at 1473K for 2.0 hours
158,163,287.0,590.0,38.0,0.0,18.98,20.12,19.92,20.0,0.0,0.0,0.0,0.0,0.0,20.05,0.93,0.0,0.0,1473,0.0,0,0.0,0,0.0,0,0.0,1.771842,1821.8002,217.5518,0.048105308,5.232698203,0.157248679,7.9497,-5.99561232,13.69318022,-4160.749083,5917.228219,1.429034643,0.162685385,1.3797,4.050714,84.9846,-0.022789355,0.053562309,-6.019938177,-40.15622939,10472.07247,0.198327027,15.11353464,100.0,Homogenization was performed at 1473K
159,164,344.0,760.0,46.0,0.0,18.98,20.12,19.92,20.0,0.0,0.0,0.0,0.0,0.0,20.05,0.93,0.0,0.0,1473,80.0,0,0.0,1473,1.0,0,0.0,1.771842,1821.8002,217.5518,0.048105308,5.232698203,0.157248679,7.9497,-5.99561232,13.69318022,-4160.749083,5917.228219,1.429034643,0.162685385,1.3797,4.050714,84.9846,-0.022789355,0.053562309,-6.019938177,-40.15622939,10472.07247,0.198327027,15.11353464,100.0,Homogenization was performed at 1473K. followed by cold rolling to 80.0% reduction. First heat treatment was performed at 1473K for 1.0 hours
160,166,238.0,739.0,56.5,0.0,10.0,10.0,49.5,0.0,0.0,0.0,0.0,0.0,0.0,30.0,0.5,0.0,0.0,1473,0.0,0,0.0,0,0.0,0,0.0,1.7376,1766.68,212.655,0.044569989,4.739015472,0.143924425,7.58,-2.013,9.945898669,-8728.872459,5006.785463,1.415106191,0.143864,1.59,3.87745,83.61,-0.01145616,0.052878,-5.719800489,-44.72300296,8095.61159,0.142938198,8.5501,100.0,Homogenization was performed at 1473K
