Repository: Jack-Liu0227/BERT_ML

# BERT_ML: Alloy Property Prediction Benchmark & Experiment Suite

[中文说明](./README.zh-CN.md)

BERT_ML is a modular, reproducible research benchmark for predicting mechanical properties of multi-component alloys across both In-Distribution (I.I.D.) and Out-of-Distribution (OOD) regimes. The repository integrates traditional tabular machine learning, deep neural networks, multimodal materials language model embeddings (SciBERT, SteelBERT, MatSciBERT), Tabular Prior-data Fitted Networks (TabPFN v2), and LLM-based property predictors (LLMProp).

---

File: datasets/HEA_data/RoomTemperature_HEA_train.csv (part 3 of 7)
ID,Number,YS(MPa),UTS(MPa),El(%),Al(at%),Co(at%),Cr(at%),Fe(at%),Ni(at%),Ta(at%),Nb(at%),Mo(at%),Ti(at%),V(at%),Mn(at%),C(at%),Cu(at%),W(at%),Hom_Temp(K),CR(%),recrystalize temperature/K,recrystalize time/mins,Anneal_Temp(K),Anneal_Time(h),aging temperature/K,aging time/hours,?,T_K,E,?r,?.1,??,VEC,?H,?S,?.2,?.3,?.4,D.?,e/a,Ec_eV/atom,G,?.5,D.r,A,F,w,?G,D.G,total_at%,Processing_Description
155,887,375.0,1225.0,60.8,0.88,1.01,28.65,2.67,58.93,0.6,1.17,5.59,0.5,0.0,0.0,0.0,0.0,0.0,1423,0.0,0,0.0,298,0.0,0,0.0,1.839334004,1940.807706,227.4609005,0.034201354,3.889735398,0.142111776,8.386800011,-8.398059853,9.353411945,-2161.591403,7996.196553,1.207088185,0.141725714,1.133000004,4.522246014,89.03200021,-0.027304564,0.036437738,-5.152484708,-61.61948272,14316.41784,0.238519893,20.95476235,100.0,Homogenization was performed at 1423K. First heat treatment was performed at 298K
156,644,1400.0,1570.0,15.5,3.6,27.3,18.2,18.2,27.3,0.0,0.0,0.0,5.4,0.0,0.0,0.0,0.0,0.0,1423,90.0,0,0.0,298,0.0,1023,50.0,1.81097,1819.172,209.585,0.046240052,4.845610675,0.116666872,8.059,-9.968824,13.35488981,-2437.082008,6246.024406,1.206521757,0.11936386,1.581,4.31969,80.389,-0.035141885,0.04550446,-5.650404188,-41.80818434,12608.08274,0.251782525,19.39347,100.0,Homogenization was performed at 1423K. followed by cold rolling to 90.0% reduction. First heat treatment was performed at 298K. Secondary heat treatment was conducted at 1023K for 50.0 hours
157,1060,345.0,769.0,57.2,0.0,29.84,10.09,45.69,2.45,0.0,0.0,0.0,0.0,9.45,2.48,0.0,0.0,0.0,1373,0.0,0,0.0,1273,10.0,0,0.0,1.803883,1861.2798,208.829,0.023733937,2.478167122,0.094133056,7.8373,-4.55814148,11.2710375,-4602.435998,20008.95187,1.114711802,0.091853255,1.8498,4.361941,79.7368,-0.018261407,0.025778384,-4.453028631,-107.8860419,10550.36194,0.192712836,14.18848628,100.0,Homogenization was performed at 1373K. First heat treatment was performed at 1273K for 10.0 hours
158,169,634.0,839.0,7.6,0.0,0.0,20.0,20.0,20.0,0.0,0.0,0.0,0.0,0.0,20.0,0.0,20.0,0.0,1273,25.0,0,0.0,0,0.0,0,0.0,1.77,1719.2,201.6,0.03463617,3.491325958,0.141844986,6.4,2.72,13.3808668,8457.49493,11153.84274,1.114051309,0.1536,1.2,3.844,80.2,-0.033574185,0.0448,-5.007814757,-64.38338567,10031.20871,0.265606523,22.4,100.0,Homogenization was performed at 1273K. followed by cold rolling to 25.0% reduction
159,763,386.0,896.0,44.0,0.68,5.16,25.75,3.27,59.11,0.0,0.0,1.27,0.13,0.0,0.0,0.0,0.0,4.63,1473,10.0,1450,6.0,298,0.0,0,0.0,1.862950005,1949.944708,231.5742004,0.030757725,3.561347819,0.158414765,8.561600015,-5.780968861,9.687737668,-3267.713986,10240.32978,1.207336601,0.147306396,1.158200006,4.574755021,90.37600015,-0.02854746,0.032044813,-4.950305054,-70.56909608,14722.7747,0.264359433,22.15655866,100.0,Homogenization was performed at 1473K. followed by cold rolling to 10.0% reduction. Recrystallization was carried out at 1450K for 6.0 minutes. First heat treatment was performed at 298K
160,156,767.0,960.0,29.3,0.0,19.9,19.9,19.9,19.9,0.0,0.0,0.0,0.0,0.0,19.9,0.5,0.0,0.0,0,60.0,0,0.0,1173,0.05,0,0.0,1.76992,1811.929,218.313,0.043192263,4.714716239,0.148681517,7.98,-5.145344,13.57567942,-4780.665247,7276.954497,1.429370812,0.15670056,1.393,4.04073,85.192,-0.018954361,0.05011616,-5.660747686,-45.86729888,10514.9974,0.187316356,14.434664,100.0,followed by cold rolling to 60.0% reduction. First heat treatment was performed at 1173K for 0.05 hours
161,794,359.0,841.0,55.0,0.88,1.01,23.99,5.32,62.74,0.0,0.0,5.57,0.5,0.0,0.0,0.0,0.0,0.0,1323,10.0,1450,6.0,298,0.0,0,0.0,1.855092007,1900.553812,225.2607008,0.029470423,3.319264056,0.131398283,8.610500021,-6.70051763,8.866186268,-2514.830203,10208.5513,1.20741858,0.127009048,1.141700008,4.47523703,87.85780032,-0.023081436,0.030499738,-4.821989399,-75.76351653,14911.41453,0.225573915,18.83244709,100.01,Homogenization was performed at 1323K. followed by cold rolling to 10.0% reduction. Recrystallization was carried out at 1450K for 6.0 minutes. First heat treatment was performed at 298K
162,880,304.0,696.6,48.6,7.66,1.85,20.92,26.78,41.93,0.0,0.09,0.28,0.34,0.0,0.0,0.0,0.0,0.15,1394,0.0,0,0.0,298,0.0,1273,2.0,1.812579003,1792.493705,209.9111003,0.040125381,4.211381464,0.115062674,8.03080001,-8.582134084,11.36541,-2373.818178,7059.05822,1.206731036,0.120002436,1.448100004,4.262234013,82.04160012,-0.042710023,0.041328178,-5.342127654,-51.09427269,12287.5578,0.274039828,21.62078228,100.0,Homogenization was performed at 1394K. First heat treatment was performed at 298K. Secondary heat treatment was conducted at 1273K for 2.0 hours
163,814,407.0,786.0,37.0,0.21,2.87,27.1,33.31,35.53,0.0,0.0,0.59,0.24,0.0,0.0,0.0,0.0,0.15,1323,50.0,1394,6.0,298,0.0,0,0.0,1.815373005,1887.970708,225.9323004,0.017824925,2.013613201,0.106446987,8.162400015,-4.573971225,10.45105324,-4313.818651,32893.08578,1.207470298,0.110608332,1.375800006,4.312640021,88.77960015,-0.018165274,0.020215924,-4.704962403,-175.1745143,12185.80346,0.193196592,16.79275691,100.0,Homogenization was performed at 1323K. followed by cold rolling to 50.0% reduction. Recrystallization was carried out at 1394K for 6.0 minutes. First heat treatment was performed at 298K
164,112,670.0,935.0,50.0,0.0,35.42,14.5,14.92,21.43,0.0,0.0,0.0,0.0,7.99,3.25,0.0,2.49,0.0,1373,80.0,0,0.0,1123,0.166666667,0,0.0,1.816867,1840.4406,208.4742,0.02576335,2.685496881,0.110186452,8.0463,-5.1991604,13.8577051,-4905.461867,20877.8922,1.114839625,0.110780845,1.5833,4.345251,79.3117,-0.023807662,0.030236507,-4.467943635,-94.11076446,12555.4568,0.219308029,16.48245814,100.0,Homogenization was performed at 1373K. followed by cold rolling to 80.0% reduction. First heat treatment was performed at 1123K for 0.166666667 hours
165,238,825.0,1052.0,33.3,0.0,10.31,9.24,49.34,0.0,0.0,0.0,0.0,0.0,0.0,30.48,0.63,0.0,0.0,1473,67.0,0,0.0,923,0.05,0,0.0,1.738639,1765.1175,211.7979,0.046110738,4.883078698,0.147456833,7.5883,-2.32123696,9.951214434,-7567.113158,4680.281184,1.414970676,0.146156245,1.5902,3.8766,83.2265,-0.012130007,0.054185745,-5.814229447,-42.86624427,8094.09412,0.144044395,8.3687417,100.0,Homogenization was performed at 1473K. followed by cold rolling to 67.0% reduction. First heat treatment was performed at 923K for 0.05 hours
166,749,917.0,1131.0,17.0,0.68,5.16,25.75,3.27,59.11,0.0,0.0,1.27,0.13,0.0,0.0,0.0,0.0,4.63,1473,20.0,0,0.0,298,0.0,0,0.0,1.862950005,1949.944708,231.5742004,0.030757725,3.561347819,0.158414765,8.561600015,-5.780968861,9.687737668,-3267.713986,10240.32978,1.207336601,0.147306396,1.158200006,4.574755021,90.37600015,-0.02854746,0.032044813,-4.950305054,-70.56909608,14722.7747,0.264359433,22.15655866,100.0,Homogenization was performed at 1473K. followed by cold rolling to 20.0% reduction. First heat treatment was performed at 298K
167,104,401.0,727.0,48.0,9.9,0.0,0.0,59.0,0.0,0.0,0.0,0.0,0.0,0.0,29.8,1.3,0.0,0.0,1473,25.0,0,0.0,1123,1.0,0,0.0,1.73414,1664.83,190.351,0.058507313,5.568462723,0.160327354,7.155,-7.554256,7.960554537,-1754.371312,2325.535763,1.400460293,0.1489122,1.775,3.8238,74.846,-0.042553492,0.07208146,-6.296111333,-32.76638315,7356.227838,0.246203921,12.273412,100.0,Homogenization was performed at 1473K. followed by cold rolling to 25.0% reduction. First heat treatment was performed at 1123K for 1.0 hours
168,456,215.0,458.0,47.0,10.0,17.0,0.0,34.0,34.0,0.0,0.0,5.0,0.0,0.0,0.0,0.0,0.0,0.0,1573,80.0,0,0.0,1373,1.0,0,0.0,1.8602,1741.92,198.62,0.045521771,4.520767126,0.109425591,8.25,-7.818,11.76321551,-2620.949138,5676.592839,1.169298128,0.102264,1.76,4.3911,75.37,-0.037817583,0.047586,-5.3799693,-42.81453291,12799.32753,0.26101431,16.249,100.0,Homogenization was performed at 1573K. followed by cold rolling to 80.0% reduction. First heat treatment was performed at 1373K for 1.0 hours
169,454,340.0,725.0,60.1,0.0,27.0,20.0,20.0,13.0,0.0,0.0,0.0,0.0,0.0,20.0,0.0,0.0,0.0,1473,65.0,0,0.0,1073,1.0,0,0.0,1.7639,1804.0,220.03,0.036209566,3.983595442,0.136373714,7.93,-3.768,13.17279681,-6306.72119,10046.88302,1.114254233,0.147586,1.47,4.0205,85.53,-0.014589457,0.045462,-5.173025755,-57.3335103,10319.73171,0.175006077,13.8342,100.0,Homogenization was performed at 1473K. followed by cold rolling to 65.0% reduction. First heat treatment was performed at 1073K for 1.0 hours
170,896,447.0,1187.0,40.8,0.88,1.01,28.65,2.67,58.93,0.6,1.17,5.59,0.5,0.0,0.0,0.0,0.0,0.0,1423,0.0,0,0.0,873,6.0,1123,100.0,1.839334004,1940.807706,227.4609005,0.034201354,3.889735398,0.142111776,8.386800011,-8.398059853,9.353411945,-2161.591403,7996.196553,1.207088185,0.141725714,1.133000004,4.522246014,89.03200021,-0.027304564,0.036437738,-5.152484708,-61.61948272,14316.41784,0.238519893,20.95476235,100.0,Homogenization was performed at 1423K. First heat treatment was performed at 873K for 6.0 hours. Secondary heat treatment was conducted at 1123K for 100.0 hours
171,651,772.0,1077.0,28.0,12.5,25.0,18.8,18.7,25.0,0.0,0.0,0.0,0.0,0.0,0.0,0.0,0.0,0.0,298,70.0,0,0.0,1573,2.0,923,4.0,1.80304,1739.122,202.784,0.046349797,4.699498601,0.113935764,7.749,-9.863124,13.14291422,-2317.433226,6117.810264,1.16906645,0.12029804,1.687,4.20241,77.954,-0.054443609,0.05016374,-5.566471932,-42.14300824,11871.21104,0.314644249,24.075296,100.0,Homogenization was performed at 298K. followed by cold rolling to 70.0% reduction. First heat treatment was performed at 1573K for 2.0 hours. Secondary heat treatment was conducted at 923K for 4.0 hours
172,969,1284.0,1682.0,18.5,5.2,13.85,17.42,0.2,55.84,0.0,0.0,1.69,5.8,0.0,0.0,0.0,0.0,0.0,1393,0.0,0,0.0,1088,2.5,973,24.0,1.829300007,1803.197612,205.5264008,0.051786698,5.321766822,0.134866269,8.381100021,-13.02180796,10.8403072,-1501.113833,4042.082274,1.206469676,0.130001311,1.319400008,4.38292903,79.05630032,-0.042432392,0.053378252,-5.988690216,-36.58517619,14486.5537,0.279278398,20.65554925,100.0,Homogenization was performed at 1393K. First heat treatment was performed at 1088K for 2.5 hours. Secondary heat treatment was conducted at 973K for 24.0 hours
173,120,600.0,836.0,24.0,0.0,20.06,20.14,19.42,19.75,0.0,0.0,0.0,0.0,0.0,19.27,1.36,0.0,0.0,1493,95.0,0,0.0,1173,1.0,0,0.0,1.777428,1833.0795,216.774,0.052231536,5.661219468,0.164256095,7.9457,-6.82552992,13.79589244,-3705.055564,5056.898168,1.428883237,0.16679541,1.3812,4.075439,84.6108,-0.026572778,0.055948613,-6.315573416,-36.30414769,10574.03845,0.209083257,15.75091048,100.0,Homogenization was performed at 1493K. followed by cold rolling to 95.0% reduction. First heat treatment was performed at 1173K for 1.0 hours
174,54,200.0,550.0,38.0,0.0,25.0,0.0,25.0,25.0,0.0,0.0,0.0,0.0,0.0,25.0,0.0,0.0,0.0,1373,90.0,0,0.0,1273,1.0,0,0.0,1.7925,1706.5,204.5,0.040969096,4.189090028,0.142894192,8.5,-4.0,11.52565132,-4917.130994,6866.773498,1.114281099,0.14125,1.5,4.005,78.25,-0.000668125,0.05,-5.216331095,-49.07355973,11127.84011,0.036567167,3.125,100.0,Homogenization was performed at 1373K. followed by cold rolling to 90.0% reduction. First heat treatment was performed at 1273K for 1.0 hours
175,155,795.0,968.0,28.6,0.0,19.9,19.9,19.9,19.9,0.0,0.0,0.0,0.0,0.0,19.9,0.5,0.0,0.0,1473,60.0,0,0.0,1173,0.05,0,0.0,1.76992,1811.929,218.313,0.043192263,4.714716239,0.148681517,7.98,-5.145344,13.57567942,-4780.665247,7276.954497,1.429370812,0.15670056,1.393,4.04073,85.192,-0.018954361,0.05011616,-5.660747686,-45.86729888,10514.9974,0.187316356,14.434664,100.0,Homogenization was performed at 1473K. followed by cold rolling to 60.0% reduction. First heat treatment was performed at 1173K for 0.05 hours
176,437,648.0,1111.0,48.3,3.0,32.33,0.0,0.0,32.34,0.0,0.0,0.0,0.0,32.33,0.0,0.0,0.0,0.0,1373,66.0,0,0.0,1173,1.0,0,0.0,1.800777,1864.1835,175.7021,0.040145012,3.526781436,0.128093818,7.8502,-15.59289368,9.980092991,-1193.154078,6192.576907,1.168850307,0.128532301,1.7066,4.673606,64.801,-0.026986594,0.050740489,-4.660528264,-51.29133773,12433.32273,0.229826467,14.45465504,100.0,Homogenization was performed at 1373K. followed by cold rolling to 66.0% reduction. First heat treatment was performed at 1173K for 1.0 hours
177,1022,140.0,398.0,98.0,0.0,10.0,9.8,39.9,0.0,0.0,0.0,0.0,0.0,0.0,40.3,0.0,0.0,0.0,1473,0.0,0,0.0,0,0.0,0,0.0,1.7055,1725.186,212.225,0.041073361,4.358396974,0.138481587,7.501,-0.962856,9.899849005,-17737.93891,5868.243077,1.103913016,0.14692968,1.499,3.72125,83.728,-0.007034359,0.05510634,-5.486985471,-49.86188389,7544.97097,0.125404948,7.7341,100.0,Homogenization was performed at 1473K
178,219,1199.0,1335.0,4.37,0.0,20.0,20.0,20.0,20.0,0.0,0.0,0.0,0.0,0.0,20.0,0.0,0.0,0.0,1423,95.0,0,0.0,0,0.0,0,0.0,1.766,1801.2,219.4,0.036643873,4.019832882,0.138361844,8.0,-4.16,13.3808668,-5793.658002,9965.096442,1.114281099,0.1504,1.4,4.024,85.6,-0.014576561,0.0464,-5.214125557,-56.69187889,10506.91257,0.174312219,13.76,100.0,Homogenization was performed at 1423K. followed by cold rolling to 95.0% reduction
179,729,1151.0,1344.0,13.0,0.0,41.63,26.62,3.38,23.58,0.0,0.0,0.0,0.0,0.0,0.0,0.0,0.0,4.79,1473,30.0,0,0.0,298,0.0,0,0.0,1.84981201,1961.999114,235.2552009,0.025599185,3.011170748,0.152661865,8.259700028,-3.850995533,10.95669134,-5582.197774,16719.64827,1.207254483,0.140652663,1.498000013,4.536903036,90.23980035,-0.027922627,0.026792158,-4.607299839,-89.73857682,13568.56434,0.259845775,21.62320904,100.0,Homogenization was performed at 1473K. followed by cold rolling to 30.0% reduction. First heat treatment was performed at 298K
180,900,473.0,1272.0,52.8,0.88,1.01,28.65,2.67,58.93,0.6,1.17,5.59,0.5,0.0,0.0,0.0,0.0,0.0,1423,0.0,0,0.0,298,0.0,923,10.0,1.839334004,1940.807706,227.4609005,0.034201354,3.889735398,0.142111776,8.386800011,-8.398059853,9.353411945,-2161.591403,7996.196553,1.207088185,0.141725714,1.133000004,4.522246014,89.03200021,-0.027304564,0.036437738,-5.152484708,-61.61948272,14316.41784,0.238519893,20.95476235,100.0,Homogenization was performed at 1423K. First heat treatment was performed at 298K. Secondary heat treatment was conducted at 923K for 10.0 hours
181,821,303.0,717.0,47.0,0.21,2.87,27.1,33.31,35.53,0.0,0.0,0.59,0.24,0.0,0.0,0.0,0.0,0.15,1323,20.0,1505,6.0,298,0.0,0,0.0,1.815373005,1887.970708,225.9323004,0.017824925,2.013613201,0.106446987,8.162400015,-4.573971225,10.45105324,-4313.818651,32893.08578,1.207470298,0.110608332,1.375800006,4.312640021,88.77960015,-0.018165274,0.020215924,-4.704962403,-175.1745143,12185.80346,0.193196592,16.79275691,100.0,Homogenization was performed at 1323K. followed by cold rolling to 20.0% reduction. Recrystallization was carried out at 1505K for 6.0 minutes. First heat treatment was performed at 298K
182,9,345.0,689.0,52.6,0.0,20.0,10.0,45.0,15.0,0.0,0.0,0.0,0.0,10.0,0.0,0.0,0.0,0.0,1373,75.0,0,0.0,1173,0.166666667,0,0.0,1.815,1864.05,207.45,0.021431528,2.222985283,0.090138782,8.0,-5.36,11.85826703,-4123.95572,25817.54471,1.087849774,0.0902,1.75,4.411,79.5,-0.018723997,0.0243,-4.490113966,-130.0097411,11198.68024,0.195009125,14.37,100.0,Homogenization was performed at 1373K. followed by cold rolling to 75.0% reduction. First heat treatment was performed at 1173K for 0.166666667 hours
183,864,541.0,976.0,39.1,1.41,0.16,20.48,19.01,52.94,0.0,3.1,1.82,1.08,0.0,0.0,0.0,0.0,0.0,1353,0.0,0,0.0,298,0.0,0,0.0,1.830258005,1880.442409,214.9332007,0.037306133,4.009163272,0.120513127,8.407700016,-8.795241453,10.61664898,-2269.863435,7628.286451,1.207069608,0.121447023,1.279900006,4.469841022,83.80760028,-0.029669503,0.037228751,-5.204548658,-55.70159722,13546.8912,0.236833419,18.96924939,100.0,Homogenization was performed at 1353K. First heat treatment was performed at 298K
184,37,523.0,870.0,35.7,0.0,5.0,20.0,15.0,40.0,0.0,0.0,0.0,0.0,10.0,10.0,0.0,0.0,0.0,1373,75.0,0,0.0,1173,1.0,0,0.0,1.7825,1857.45,210.5,0.034063325,3.58516494,0.134345636,8.05,-8.03,13.16335255,-3044.865404,11344.68497,1.114492723,0.14475,1.3,4.2795,82.15,-0.026585454,0.04395,-4.963194668,-63.55493898,11631.66046,0.230169174,18.745,100.0,Homogenization was performed at 1373K. followed by cold rolling to 75.0% reduction. First heat treatment was performed at 1173K for 1.0 hours
185,507,732.0,1147.0,24.0,16.4,16.4,16.4,16.4,34.4,0.0,0.0,0.0,0.0,0.0,0.0,0.0,0.0,0.0,298,70.0,0,0.0,1273,1.0,0,0.0,1.80176,1691.92,194.752,0.051988913,5.062472388,0.120379826,7.704,-11.944448,12.9121589,-1828.995353,4777.243611,1.168771169,0.12718528,1.656,4.1776,75.016,-0.061785436,0.05945984,-5.820013489,-36.93120486,11979.59084,0.343643302,25.57088,100.0,Homogenization was performed at 298K. followed by cold rolling to 70.0% reduction. First heat treatment was performed at 1273K for 1.0 hours
186,722,476.0,993.0,64.0,0.0,55.26,24.56,3.43,10.88,0.0,0.0,0.67,0.0,0.0,0.0,0.0,0.0,5.21,1523,10.0,1505,6.0,298,0.0,0,0.0,1.854589008,1974.441211,236.6305006,0.026494249,3.134673714,0.154740497,8.162200022,-3.287359228,10.11889539,-6077.572507,14415.50549,1.207103179,0.138964329,1.645800011,4.572134029,90.00270022,-0.027626758,0.026709836,-4.618669594,-84.32455007,13274.35295,0.265887749,21.83468456,100.01,Homogenization was performed at 1523K. followed by cold rolling to 10.0% reduction. Recrystallization was carried out at 1505K for 6.0 minutes. First heat treatment was performed at 298K
187,266,1135.0,1260.0,6.7,0.0,20.0,20.0,20.0,20.0,0.0,0.0,0.0,0.0,0.0,20.0,0.0,0.0,0.0,1273,80.0,0,0.0,873,1.0,0,0.0,1.766,1801.2,219.4,0.036643873,4.019832882,0.138361844,8.0,-4.16,13.3808668,-5793.658002,9965.096442,1.114281099,0.1504,1.4,4.024,85.6,-0.014576561,0.0464,-5.214125557,-56.69187889,10506.91257,0.174312219,13.76,100.0,Homogenization was performed at 1273K. followed by cold rolling to 80.0% reduction. First heat treatment was performed at 873K for 1.0 hours
188,319,260.0,620.0,87.0,6.96,23.26,23.26,23.26,23.26,0.0,0.0,0.0,0.0,0.0,0.0,0.0,0.0,0.0,1373,90.0,0,0.0,1373,1.0,0,0.0,1.805384,1806.413,213.9098,0.036357787,3.888643518,0.107494058,7.8846,-7.26102768,12.82360766,-3190.282782,9700.973766,1.169529641,0.113761869,1.6044,4.23899,82.7544,-0.041348349,0.036407482,-5.091936278,-57.29637422,11908.78149,0.26769941,21.534108,100.0,Homogenization was performed at 1373K. followed by cold rolling to 90.0% reduction. First heat treatment was performed at 1373K for 1.0 hours
189,805,359.0,752.0,38.0,0.21,2.87,27.1,33.31,35.53,0.0,0.0,0.59,0.24,0.0,0.0,0.0,0.0,0.15,1323,10.0,1339,6.0,298,0.0,0,0.0,1.815373005,1887.970708,225.9323004,0.017824925,2.013613201,0.106446987,8.162400015,-4.573971225,10.45105324,-4313.818651,32893.08578,1.207470298,0.110608332,1.375800006,4.312640021,88.77960015,-0.018165274,0.020215924,-4.704962403,-175.1745143,12185.80346,0.193196592,16.79275691,100.0,Homogenization was performed at 1323K. followed by cold rolling to 10.0% reduction. Recrystallization was carried out at 1339K for 6.0 minutes. First heat treatment was performed at 298K
190,636,576.0,1112.0,30.0,2.5,30.7,0.0,30.7,30.6,0.0,0.0,0.0,5.5,0.0,0.0,0.0,0.0,0.0,1473,85.0,1423,3.0,298,0.0,1073,1.0,1.84838,1757.601,198.245,0.045060205,4.466480139,0.090683932,8.574,-8.283232,11.13393005,-2362.484425,5483.554549,1.206971909,0.07612544,1.719,4.37183,74.525,-0.014955622,0.0381739,-5.295588168,-42.99750584,13514.89258,0.151812917,8.468174,100.0,Homogenization was performed at 1473K. followed by cold rolling to 85.0% reduction. Recrystallization was carried out at 1423K for 3.0 minutes. First heat treatment was performed at 298K. Secondary heat treatment was conducted at 1073K for 1.0 hours
191,691,831.0,1288.0,38.0,0.54,1.99,18.02,3.15,66.84,0.0,0.0,9.15,0.0,0.0,0.0,0.0,0.0,0.32,1339,0.0,0,0.0,298,0.0,811,16000.0,1.884719006,1921.90711,226.5527005,0.030375265,3.440799199,0.132988864,8.780700019,-5.801253458,8.566290688,-2837.94099,9284.374417,1.207400148,0.123932283,1.157000008,4.599513026,87.7815002,-0.021557207,0.032152528,-4.851233329,-71.92848985,15714.82096,0.228406565,18.39352623,100.01,Homogenization was performed at 1339K. First heat treatment was performed at 298K. Secondary heat treatment was conducted at 811K for 16000.0 hours
192,1044,710.0,1172.0,48.7,0.0,33.4,0.0,0.0,33.7,0.0,0.0,0.0,0.0,32.9,0.0,0.0,0.0,0.0,1473,0.0,0,0.0,1173,1.0,0,0.0,1.80786,1891.055,179.318,0.035129536,3.149679098,0.125146396,8.021,-14.136472,9.133454776,-1221.794612,7400.997326,1.087519646,0.12378536,1.663,4.70953,66.125,-0.01847717,0.04420524,-4.484138131,-61.52081029,12808.85754,0.202616805,12.809366,100.0,Homogenization was performed at 1473K. First heat treatment was performed at 1173K for 1.0 hours
193,793,421.0,896.0,50.0,0.88,1.01,23.99,5.32,62.74,0.0,0.0,5.57,0.5,0.0,0.0,0.0,0.0,0.0,1323,50.0,1394,6.0,298,0.0,0,0.0,1.855092007,1900.553812,225.2607008,0.029470423,3.319264056,0.131398283,8.610500021,-6.70051763,8.866186268,-2514.830203,10208.5513,1.20741858,0.127009048,1.141700008,4.47523703,87.85780032,-0.023081436,0.030499738,-4.821989399,-75.76351653,14911.41453,0.225573915,18.83244709,100.01,Homogenization was performed at 1323K. followed by cold rolling to 50.0% reduction. Recrystallization was carried out at 1394K for 6.0 minutes. First heat treatment was performed at 298K
194,275,412.0,994.0,40.0,0.0,35.0,25.0,37.5,2.5,0.0,0.0,0.0,0.0,0.0,0.0,0.0,0.0,0.0,1473,65.0,0,0.0,1173,1.0,0,0.0,1.807,1886.125,227.025,0.009516257,1.080214116,0.087926105,7.9,-2.55,9.761004228,-7219.793764,107785.957,1.034782805,0.08865,1.725,4.2775,87.65,-0.015943897,0.012675,-21.6309363,-2185.40089,11198.68024,0.183389905,15.6425,100.0,Homogenization was performed at 1473K. followed by cold rolling to 65.0% reduction. First heat treatment was performed at 1173K for 1.0 hours
195,677,380.0,837.0,50.9,2.59,12.35,24.63,1.04,53.56,0.0,0.0,5.46,0.36,0.0,0.0,0.0,0.0,0.0,1433,0.0,0,0.0,298,0.0,0,0.0,1.848245007,1888.907112,224.0117008,0.033255385,3.724797693,0.134228646,8.448200021,-7.319159148,10.46699487,-2701.291317,9464.508111,1.207197004,0.132006203,1.243800008,4.45220403,86.85680032,-0.03110167,0.034931811,-5.008581707,-63.7528434,14578.88677,0.247469521,20.53172009,99.99,Homogenization was performed at 1433K. First heat treatment was performed at 298K
196,313,842.0,1201.0,38.0,3.125,31.25,31.25,0.0,31.25,0.0,0.0,3.125,0.0,0.0,0.0,0.0,0.0,0.0,1473,80.0,0,0.0,1023,1.0,0,0.0,1.8209375,1893.40625,227.4375,0.03028738,3.444242966,0.129019363,8.09375,-6.77734375,10.86691661,-3035.922124,11846.30551,1.169773536,0.130957031,1.40625,4.3596875,87.875,-0.034601763,0.031972656,-4.839276763,-71.90365378,13386.84403,0.25212343,21.6796875,100.0,Homogenization was performed at 1473K. followed by cold rolling to 80.0% reduction. First heat treatment was performed at 1023K for 1.0 hours
197,449,386.0,621.0,7.3,0.0,0.0,9.52,9.52,23.81,0.0,0.0,0.0,0.0,0.0,33.34,0.0,23.81,0.0,1273,0.0,0,0.0,0,0.0,0,0.0,1.756179,1621.1544,188.8532,0.04056201,3.830132665,0.161650332,6.2857,1.30530608,12.44910437,15461.44666,7566.572175,1.113573186,0.170709337,1.0952,3.656103,74.9508,-0.02653708,0.056148779,-5.188573851,-52.96628029,9711.810161,0.245701085,18.45596904,100.0,Homogenization was performed at 1273K
198,154,220.0,506.0,51.3,0.0,19.9,19.9,19.9,19.9,0.0,0.0,0.0,0.0,0.0,19.9,0.5,0.0,0.0,1473,0.0,0,0.0,0,0.0,0,0.0,1.76992,1811.929,218.313,0.043192263,4.714716239,0.148681517,7.98,-5.145344,13.57567942,-4780.665247,7276.954497,1.429370812,0.15670056,1.393,4.04073,85.192,-0.018954361,0.05011616,-5.660747686,-45.86729888,10514.9974,0.187316356,14.434664,100.0,Homogenization was performed at 1473K
199,991,300.0,650.0,77.0,0.0,17.5,12.7,54.9,9.9,0.0,0.0,5.0,0.0,0.0,0.0,0.0,0.0,0.0,1423,0.0,0,0.0,1273,1.0,0,0.0,1.84158,1896.371,224.097,0.019274632,2.159693588,0.100261177,8.019,-2.338844,10.60069847,-8595.210779,28533.9764,1.105865767,0.09095648,1.774,4.41923,86.572,-0.013324332,0.0191893,-4.546375007,-149.3015067,11130.66653,0.173780911,13.335124,100.0,Homogenization was performed at 1423K. First heat treatment was performed at 1273K for 1.0 hours
200,711,627.0,1151.0,44.0,0.0,55.26,24.56,3.43,10.88,0.0,0.0,0.67,0.0,0.0,0.0,0.0,0.0,5.21,1523,15.0,1339,6.0,298,0.0,0,0.0,1.854589008,1974.441211,236.6305006,0.026494249,3.134673714,0.154740497,8.162200022,-3.287359228,10.11889539,-6077.572507,14415.50549,1.207103179,0.138964329,1.645800011,4.572134029,90.00270022,-0.027626758,0.026709836,-4.618669594,-84.32455007,13274.35295,0.265887749,21.83468456,100.01,Homogenization was performed at 1523K. followed by cold rolling to 15.0% reduction. Recrystallization was carried out at 1339K for 6.0 minutes. First heat treatment was performed at 298K
201,948,619.0,1093.0,30.1,9.28,18.61,16.06,0.9,51.03,0.0,0.0,2.96,1.16,0.0,0.0,0.0,0.0,0.0,1473,0.0,0,0.0,298,0.0,1123,5.0,1.838815007,1772.049812,205.1485008,0.047319832,4.853796284,0.130327765,8.315900021,-10.78949704,11.38053335,-1869.120673,5082.486455,1.206564028,0.126337528,1.421900008,4.35241503,78.60010032,-0.048778523,0.050113218,-5.64956675,-40.79099907,14281.36324,0.299968373,21.95177146,100.0,Homogenization was performed at 1473K. First heat treatment was performed at 298K. Secondary heat treatment was conducted at 1123K for 5.0 hours
202,615,1005.0,1273.0,17.0,4.0,23.5,23.5,23.5,23.5,0.0,0.0,0.0,2.0,0.0,0.0,0.0,0.0,0.0,1473,70.0,0,0.0,298,0.0,973,4.0,1.806,1835.585,216.345,0.036758316,3.976238936,0.109201648,7.955,-7.3763,13.03863895,-3244.652478,9649.860741,1.206825889,0.114792,1.57,4.27695,83.7,-0.034832114,0.0353845,-5.144160328,-56.24548419,12055.82543,0.246973952,20.1495,100.0,Homogenization was performed at 1473K. followed by cold rolling to 70.0% reduction. First heat treatment was performed at 298K. Secondary heat treatment was conducted at 973K for 4.0 hours
203,908,890.0,1240.0,16.0,0.53,0.0,14.56,37.38,40.8,0.0,0.0,3.32,3.41,0.0,0.0,0.0,0.0,0.0,1366,0.0,0,0.0,1061,2.0,991,24.0,1.837789009,1866.664014,216.338301,0.036815408,3.982291383,0.116181677,8.29550003,-6.884904608,10.5603205,-2863.158078,7791.442482,1.207006016,0.115155163,1.45170001,4.418120034,84.22500039,-0.020636964,0.035191315,-5.180237674,-56.48341464,12607.53429,0.205107626,15.97580466,100.0,Homogenization was performed at 1366K. First heat treatment was performed at 1061K for 2.0 hours. Secondary heat treatment was conducted at 991K for 24.0 hours
204,548,523.0,965.0,65.0,0.0,33.33,33.33,0.0,33.34,0.0,0.0,0.0,0.0,0.0,0.0,0.0,0.0,0.0,1373,88.0,0,0.0,1073,1.0,0,0.0,1.816676,1891.9836,229.3304,0.013525243,1.550874643,0.111453358,8.3335,-4.8888444,9.133862485,-3534.806308,49930.31935,1.034832862,0.111107555,1.3333,4.310013,88.6654,-0.021524302,0.017777555,-5.553101026,-321.9077191,13841.79566,0.210053221,17.7768888,100.0,Homogenization was performed at 1373K. followed by cold rolling to 88.0% reduction. First heat treatment was performed at 1073K for 1.0 hours
205,150,204.0,474.0,44.6,0.0,19.96,19.96,19.96,19.96,0.0,0.0,0.0,0.0,0.0,19.96,0.2,0.0,0.0,1473,0.0,0,0.0,0,0.0,0,0.0,1.767568,1805.4916,218.9652,0.039407491,4.314434567,0.142592305,7.992,-4.55535104,13.47405293,-5340.376445,8676.422274,1.42956602,0.15292873,1.3972,4.030692,85.4368,-0.016336113,0.047891226,-5.398478456,-51.55437422,10510.14588,0.179612617,14.03076224,100.0,Homogenization was performed at 1473K
206,148,496.0,822.0,31.5,10.12,22.47,22.47,22.47,22.47,0.0,0.0,0.0,0.0,0.0,0.0,0.0,0.0,0.0,1523,70.0,0,0.0,1373,1.0,0,0.0,1.798748,1776.7485,208.9881,0.042261295,4.41605388,0.111422854,7.7187,-8.66883612,13.08385024,-2681.641568,7325.714029,1.169213862,0.118986739,1.6518,4.210155,80.8268,-0.05045263,0.044508127,-5.415723094,-47.32173604,11598.00838,0.29790511,23.820447,100.0,Homogenization was performed at 1523K. followed by cold rolling to 70.0% reduction. First heat treatment was performed at 1373K for 1.0 hours
207,781,538.0,972.0,44.0,0.88,1.01,23.99,5.32,62.74,0.0,0.0,5.57,0.5,0.0,0.0,0.0,0.0,0.0,1323,30.0,1283,6.0,298,0.0,0,0.0,1.855092007,1900.553812,225.2607008,0.029470423,3.319264056,0.131398283,8.610500021,-6.70051763,8.866186268,-2514.830203,10208.5513,1.20741858,0.127009048,1.141700008,4.47523703,87.85780032,-0.023081436,0.030499738,-4.821989399,-75.76351653,14911.41453,0.225573915,18.83244709,100.01,Homogenization was performed at 1323K. followed by cold rolling to 30.0% reduction. Recrystallization was carried out at 1283K for 6.0 minutes. First heat treatment was performed at 298K
208,990,393.2,735.61,44.08,0.0,10.0,15.0,40.0,25.0,0.0,0.0,0.0,0.0,10.0,0.0,0.0,0.0,0.0,1373,0.0,0,0.0,1173,10.0,0,0.0,1.8095,1878.5,209.95,0.022148499,2.325038701,0.09881675,8.0,-6.09,12.12326611,-3739.500065,24713.31658,1.087849774,0.10315,1.6,4.407,81.25,-0.022581595,0.0266,-4.515811592,-122.6379274,11413.45946,0.212886613,16.745,100.0,Homogenization was performed at 1373K. First heat treatment was performed at 1173K for 10.0 hours
209,799,414.0,779.0,39.0,0.21,2.87,27.1,33.31,35.53,0.0,0.0,0.59,0.24,0.0,0.0,0.0,0.0,0.15,1323,0.0,0,0.0,298,0.0,0,0.0,1.815373005,1887.970708,225.9323004,0.017824925,2.013613201,0.106446987,8.162400015,-4.573971225,10.45105324,-4313.818651,32893.08578,1.207470298,0.110608332,1.375800006,4.312640021,88.77960015,-0.018165274,0.020215924,-4.704962403,-175.1745143,12185.80346,0.193196592,16.79275691,100.0,Homogenization was performed at 1323K. First heat treatment was performed at 298K
210,730,1220.0,1482.0,10.0,0.0,41.63,26.62,3.38,23.58,0.0,0.0,0.0,0.0,0.0,0.0,0.0,0.0,4.79,1473,40.0,0,0.0,298,0.0,0,0.0,1.84981201,1961.999114,235.2552009,0.025599185,3.011170748,0.152661865,8.259700028,-3.850995533,10.95669134,-5582.197774,16719.64827,1.207254483,0.140652663,1.498000013,4.536903036,90.23980035,-0.027922627,0.026792158,-4.607299839,-89.73857682,13568.56434,0.259845775,21.62320904,100.0,Homogenization was performed at 1473K. followed by cold rolling to 40.0% reduction. First heat treatment was performed at 298K
211,380,403.0,857.0,69.0,0.0,33.33,33.34,0.0,33.33,0.0,0.0,0.0,0.0,0.0,0.0,0.0,0.0,0.0,1473,90.0,0,0.0,1173,1.0,0,0.0,1.816651,1892.0288,229.3383,0.013525824,1.550994704,0.11146046,8.3331,-4.88937768,9.133862485,-3534.505209,49926.0291,1.034832816,0.11112022,1.3333,4.309979,88.6693,-0.021526797,0.017778889,-5.552635099,-321.8517323,13840.60927,0.210060117,17.77948854,100.0,Homogenization was performed at 1473K. followed by cold rolling to 90.0% reduction. First heat treatment was performed at 1173K for 1.0 hours
212,519,210.0,500.0,69.0,4.0,23.5,23.5,23.5,23.5,0.0,0.0,0.0,2.0,0.0,0.0,0.0,0.0,0.0,298,0.0,0,0.0,298,0.0,0,0.0,1.806,1835.585,216.345,0.036758316,3.976238936,0.109201648,7.955,-7.3763,13.03863895,-3244.652478,9649.860741,1.206825889,0.114792,1.57,4.27695,83.7,-0.034832114,0.0353845,-5.144160328,-56.24548419,12055.82543,0.246973952,20.1495,100.0,Homogenization was performed at 298K. First heat treatment was performed at 298K
213,352,943.0,1110.0,12.0,0.0,0.0,20.0,20.0,20.0,0.0,0.0,0.0,0.0,0.0,20.0,0.0,20.0,0.0,1273,85.0,0,0.0,1073,1.0,0,0.0,1.77,1719.2,201.6,0.03463617,3.491325958,0.141844986,6.4,2.72,13.3808668,8457.49493,11153.84274,1.114051309,0.1536,1.2,3.844,80.2,-0.033574185,0.0448,-5.007814757,-64.38338567,10031.20871,0.265606523,22.4,100.0,Homogenization was performed at 1273K. followed by cold rolling to 85.0% reduction. First heat treatment was performed at 1073K for 1.0 hours
214,194,560.0,1135.0,35.0,0.0,31.0,31.0,0.0,31.0,0.0,0.0,7.0,0.0,0.0,0.0,0.0,0.0,0.0,1473,60.0,0,0.0,1173,1.0,0,0.0,1.8407,1962.28,236.31,0.024562835,2.902221791,0.138659691,8.17,-5.27,10.60324639,-3948.10974,17574.45497,1.10586255,0.140802,1.38,4.4857,91.28,-0.023024844,0.02883,-4.59943963,-95.97198438,13687.77002,0.222730108,20.2368,100.0,Homogenization was performed at 1473K. followed by cold rolling to 60.0% reduction. First heat treatment was performed at 1173K for 1.0 hours
215,124,1330.0,1330.0,1.9,5.27,18.82,17.95,19.47,18.37,0.0,0.0,0.0,0.0,0.0,20.12,0.0,0.0,0.0,1423,96.0,0,0.0,973,1.0,0,0.0,1.755661,1748.8748,210.7099,0.044381653,4.675826814,0.140114964,7.7319,-6.92881852,14.38507299,-3630.877555,7303.064331,1.168399659,0.154077913,1.4883,3.975237,82.1503,-0.032030301,0.057582459,-5.629719017,-44.69759005,10028.12457,0.236466011,17.86983962,100.0,Homogenization was performed at 1423K. followed by cold rolling to 96.0% reduction. First heat treatment was performed at 973K for 1.0 hours
216,934,714.0,1149.0,30.0,2.5,1.91,20.54,2.01,70.69,0.0,0.0,0.0,2.35,0.0,0.0,0.0,0.0,0.0,1353,0.0,0,0.0,973,16.0,1073,2.0,1.840274009,1808.403615,211.3706012,0.036612212,3.869372636,0.11657086,8.803100027,-8.692738314,7.522517485,-1564.955406,5611.917367,1.207521398,0.104559235,1.11270001,4.349378037,82.11010044,-0.028383406,0.031379866,-5.101625926,-57.23209276,15510.88051,0.231840655,16.73243386,100.0,Homogenization was performed at 1353K. First heat treatment was performed at 973K for 16.0 hours. Secondary heat treatment was conducted at 1073K for 2.0 hours
217,674,615.0,1041.0,35.8,1.27,19.31,21.89,0.71,50.41,0.0,0.0,3.56,2.85,0.0,0.0,0.0,0.0,0.0,1380,0.0,0,0.0,298,0.0,1075,8.0,1.843459007,1872.810912,219.6438008,0.037706607,4.141011189,0.129392526,8.514800021,-8.19819039,10.85906954,-2480.667435,7637.614178,1.207154135,0.124911031,1.289700008,4.43786103,84.61960032,-0.028747725,0.036642029,-5.222368156,-53.88048321,14720.95485,0.239005409,18.85482652,100.0,Homogenization was performed at 1380K. First heat treatment was performed at 298K. Secondary heat treatment was conducted at 1075K for 8.0 hours
218,145,957.0,1164.0,14.8,10.12,22.47,22.47,22.47,22.47,0.0,0.0,0.0,0.0,0.0,0.0,0.0,0.0,0.0,1523,70.0,0,0.0,1073,2.0,0,0.0,1.798748,1776.7485,208.9881,0.042261295,4.41605388,0.111422854,7.7187,-8.66883612,13.08385024,-2681.641568,7325.714029,1.169213862,0.118986739,1.6518,4.210155,80.8268,-0.05045263,0.044508127,-5.415723094,-47.32173604,11598.00838,0.29790511,23.820447,100.0,Homogenization was performed at 1523K. followed by cold rolling to 70.0% reduction. First heat treatment was performed at 1073K for 2.0 hours
219,1047,257.0,492.0,47.0,0.0,0.0,15.0,50.0,10.0,0.0,0.0,0.0,0.0,0.0,25.0,0.0,0.0,0.0,0,0.0,0,0.0,1173,10.0,0,0.0,1.7425,1785.05,216.85,0.03732329,4.046777743,0.130072095,7.65,-1.62,10.04309324,-11066.31086,7209.541578,1.113955891,0.13725,1.5,3.9265,85.85,-0.009645178,0.04695,-5.30754428,-56.35461936,8527.674379,0.14414059,10.045,100.0,First heat treatment was performed at 1173K for 10.0 hours
220,205,231.0,638.0,87.2,0.0,17.5,12.5,55.0,10.0,0.0,0.0,5.0,0.0,0.0,0.0,0.0,0.0,0.0,1523,79.0,0,0.0,1473,1.0,0,0.0,1.842,1895.55,223.95,0.019276418,2.158476853,0.09995499,8.025,-2.335,10.59041722,-8597.287091,28501.02116,1.105867912,0.090525,1.775,4.41975,86.5,-0.013244997,0.0191625,-4.546034945,-149.3340152,11141.97818,0.173352592,13.255,100.0,Homogenization was performed at 1523K. followed by cold rolling to 79.0% reduction. First heat treatment was performed at 1473K for 1.0 hours
221,675,699.0,1132.0,30.0,3.19,9.75,22.1,1.54,55.8,0.0,0.0,5.09,2.52,0.0,0.0,0.0,0.0,0.0,1423,0.0,0,0.0,1283,2.0,1061,8.0,1.844233007,1872.355712,218.7563008,0.041718426,4.563084243,0.138565265,8.408600021,-9.468822669,10.84669248,-2144.814337,6232.201755,1.206874964,0.136240893,1.252700008,4.45505603,84.74990032,-0.035903019,0.043189503,-5.520223398,-47.57108984,14516.50702,0.261962174,21.29442005,99.99,Homogenization was performed at 1423K. First heat treatment was performed at 1283K for 2.0 hours. Secondary heat treatment was conducted at 1061K for 8.0 hours
222,293,120.0,394.0,59.0,0.0,5.2,2.1,40.0,25.7,0.0,0.0,0.0,0.0,0.0,27.0,0.0,0.0,0.0,1473,0.0,0,0.0,0,0.0,0,0.0,1.77399,1716.342,205.987,0.041086625,4.231655303,0.1428726,8.254,-3.563708,10.84214883,-5221.76211,6422.652572,1.114110182,0.14631942,1.452,3.95316,80.247,-0.002160704,0.05182016,-5.337567291,-49.66309366,9952.410534,0.071233712,4.138674,100.0,Homogenization was performed at 1473K
223,308,225.0,655.0,38.0,0.0,19.9,19.9,19.9,19.9,0.0,0.0,0.0,0.0,0.0,19.9,0.5,0.0,0.0,1473,86.0,0,0.0,1373,1.0,0,0.0,1.76992,1811.929,218.313,0.043192263,4.714716239,0.148681517,7.98,-5.145344,13.57567942,-4780.665247,7276.954497,1.429370812,0.15670056,1.393,4.04073,85.192,-0.018954361,0.05011616,-5.660747686,-45.86729888,10514.9974,0.187316356,14.434664,100.0,Homogenization was performed at 1473K. followed by cold rolling to 86.0% reduction. First heat treatment was performed at 1373K for 1.0 hours
224,433,787.0,1245.0,43.4,0.0,33.33,0.0,0.0,33.34,0.0,0.0,0.0,0.0,33.33,0.0,0.0,0.0,0.0,1373,66.0,0,0.0,1173,1.0,0,0.0,1.806677,1892.9835,179.0021,0.035223369,3.152528476,0.125519113,8.0002,-14.22177768,9.133862485,-1215.758773,7361.947113,1.087507281,0.124440221,1.6666,4.713306,66.001,-0.018606111,0.044442889,-4.484821034,-61.32415969,12749.70842,0.203647369,12.88831104,100.0,Homogenization was performed at 1373K. followed by cold rolling to 66.0% reduction. First heat treatment was performed at 1173K for 1.0 hours
225,123,1540.0,1736.0,3.2,5.27,18.82,17.95,19.47,18.37,0.0,0.0,0.0,0.0,0.0,20.12,0.0,0.0,0.0,1423,96.0,0,0.0,773,1.0,0,0.0,1.755661,1748.8748,210.7099,0.044381653,4.675826814,0.140114964,7.7319,-6.92881852,14.38507299,-3630.877555,7303.064331,1.168399659,0.154077913,1.4883,3.975237,82.1503,-0.032030301,0.057582459,-5.629719017,-44.69759005,10028.12457,0.236466011,17.86983962,100.0,Homogenization was performed at 1423K. followed by cold rolling to 96.0% reduction. First heat treatment was performed at 773K for 1.0 hours
226,191,191.0,568.0,60.5,0.0,20.0,20.0,20.0,20.0,0.0,0.0,0.0,0.0,0.0,20.0,0.0,0.0,0.0,1473,87.0,0,0.0,1273,1.0,0,0.0,1.766,1801.2,219.4,0.036643873,4.019832882,0.138361844,8.0,-4.16,13.3808668,-5793.658002,9965.096442,1.114281099,0.1504,1.4,4.024,85.6,-0.014576561,0.0464,-5.214125557,-56.69187889,10506.91257,0.174312219,13.76,100.0,Homogenization was performed at 1473K. followed by cold rolling to 87.0% reduction. First heat treatment was performed at 1273K for 1.0 hours
227,210,296.0,693.0,63.2,0.0,18.0,12.5,55.0,7.0,0.0,0.0,7.5,0.0,0.0,0.0,0.0,0.0,0.0,1523,79.0,0,0.0,1473,1.0,0,0.0,1.8481,1924.95,227.22,0.022323988,2.536228303,0.111132309,7.92,-2.331,10.62381627,-8773.193961,21317.53484,1.105759,0.101251,1.805,4.479,87.745,-0.014798632,0.022552,-4.508984027,-114.2343229,10976.79765,0.183645431,14.63145,100.0,Homogenization was performed at 1523K. followed by cold rolling to 79.0% reduction. First heat treatment was performed at 1473K for 1.0 hours
228,491,1330.0,1330.0,5.8,0.0,21.28,0.0,21.28,42.55,0.0,0.0,4.25,0.0,10.64,0.0,0.0,0.0,0.0,1473,90.0,0,0.0,0,0.0,0,0.0,1.867425,1852.2264,202.0777,0.028489528,2.878549119,0.103628275,8.6596,-6.82667524,11.59620353,-3146.303809,14287.14094,1.105926086,0.095048187,1.5745,4.58903,76.1034,-0.016240314,0.031410814,-4.476473836,-81.02359341,14109.95001,0.18749074,11.62156188,100.0,Homogenization was performed at 1473K. followed by cold rolling to 90.0% reduction
229,259,351.0,700.0,58.7,0.0,20.0,20.0,20.0,20.0,0.0,0.0,0.0,0.0,0.0,20.0,0.0,0.0,0.0,1373,50.0,0,0.0,1073,1.0,0,0.0,1.766,1801.2,219.4,0.036643873,4.019832882,0.138361844,8.0,-4.16,13.3808668,-5793.658002,9965.096442,1.114281099,0.1504,1.4,4.024,85.6,-0.014576561,0.0464,-5.214125557,-56.69187889,10506.91257,0.174312219,13.76,100.0,Homogenization was performed at 1373K. followed by cold rolling to 50.0% reduction. First heat treatment was performed at 1073K for 1.0 hours
230,450,457.0,852.0,76.0,9.1,30.3,0.0,30.3,30.3,0.0,0.0,0.0,0.0,0.0,0.0,0.0,0.0,0.0,0,85.0,0,0.0,1523,0.16667,0,0.0,1.84937,1692.924,194.139,0.041339608,4.012815116,0.082011603,8.454,-6.836892,10.83716551,-2683.455813,6341.368481,1.16971137,0.07294422,1.788,4.28082,72.965,-0.027505432,0.03712356,-5.018687457,-48.43642718,13225.25894,0.207623518,11.118282,100.0,followed by cold rolling to 85.0% reduction. First heat treatment was performed at 1523K for 0.16667 hours
231,835,558.0,931.0,33.0,1.1,1.51,25.03,19.07,47.37,0.0,0.0,5.55,0.19,0.0,0.0,0.0,0.0,0.19,1323,50.0,1283,6.0,298,0.0,0,0.0,1.842634005,1917.961508,227.9871004,0.028181692,3.212531119,0.131977166,8.285300015,-6.00947696,10.92321959,-3486.212669,13753.60467,1.20718975,0.135034012,1.287200006,4.453868021,89.22410015,-0.023795392,0.031203345,-4.78743593,-80.65341943,13338.36537,0.222707402,19.62000645,100.01,Homogenization was performed at 1323K. followed by cold rolling to 50.0% reduction. Recrystallization was carried out at 1283K for 6.0 minutes. First heat treatment was performed at 298K
232,824,303.0,717.0,43.0,0.21,2.87,27.1,33.31,35.53,0.0,0.0,0.59,0.24,0.0,0.0,0.0,0.0,0.15,1323,50.0,1505,6.0,298,0.0,0,0.0,1.815373005,1887.970708,225.9323004,0.017824925,2.013613201,0.106446987,8.162400015,-4.573971225,10.45105324,-4313.818651,32893.08578,1.207470298,0.110608332,1.375800006,4.312640021,88.77960015,-0.018165274,0.020215924,-4.704962403,-175.1745143,12185.80346,0.193196592,16.79275691,100.0,Homogenization was performed at 1323K. followed by cold rolling to 50.0% reduction. Recrystallization was carried out at 1505K for 6.0 minutes. First heat treatment was performed at 298K
