Repository: Jack-Liu0227/BERT_ML

# BERT_ML: Alloy Property Prediction Benchmark & Experiment Suite

[中文说明](./README.zh-CN.md)

BERT_ML is a modular, reproducible research benchmark for predicting mechanical properties of multi-component alloys across both In-Distribution (I.I.D.) and Out-of-Distribution (OOD) regimes. The repository integrates traditional tabular machine learning, deep neural networks, multimodal materials language model embeddings (SciBERT, SteelBERT, MatSciBERT), Tabular Prior-data Fitted Networks (TabPFN v2), and LLM-based property predictors (LLMProp).

---

File: datasets/HEA_data/RoomTemperature_HEA_with_ID.csv (part 3 of 13)
"ID",Number,YS(MPa),UTS(MPa),El(%),Al(at%),Co(at%),Cr(at%),Fe(at%),Ni(at%),Ta(at%),Nb(at%),Mo(at%),Ti(at%),V(at%),Mn(at%),C(at%),Cu(at%),W(at%),Hom_Temp(K),CR(%),recrystalize temperature/K,recrystalize time/mins,Anneal_Temp(K),Anneal_Time(h),aging temperature/K,aging time/hours,?,T_K,E,?r,?.1,??,VEC,?H,?S,?.2,?.3,?.4,D.?,e/a,Ec_eV/atom,G,?.5,D.r,A,F,w,?G,D.G,total_at%,Processing_Description
161,167,530.0,961.0,60.2,0.0,10.0,10.0,49.5,0.0,0.0,0.0,0.0,0.0,0.0,30.0,0.5,0.0,0.0,1473,60.0,0,0.0,1173,0.05,0,0.0,1.7376,1766.68,212.655,0.044569989,4.739015472,0.143924425,7.58,-2.013,9.945898669,-8728.872459,5006.785463,1.415106191,0.143864,1.59,3.87745,83.61,-0.01145616,0.052878,-5.719800489,-44.72300296,8095.61159,0.142938198,8.5501,100.0,Homogenization was performed at 1473K. followed by cold rolling to 60.0% reduction. First heat treatment was performed at 1173K for 0.05 hours
162,168,342.0,503.0,10.9,0.0,0.0,20.0,20.0,20.0,0.0,0.0,0.0,0.0,0.0,20.0,0.0,20.0,0.0,1273,0.0,0,0.0,0,0.0,0,0.0,1.77,1719.2,201.6,0.03463617,3.491325958,0.141844986,6.4,2.72,13.3808668,8457.49493,11153.84274,1.114051309,0.1536,1.2,3.844,80.2,-0.033574185,0.0448,-5.007814757,-64.38338567,10031.20871,0.265606523,22.4,100.0,Homogenization was performed at 1273K
163,169,634.0,839.0,7.6,0.0,0.0,20.0,20.0,20.0,0.0,0.0,0.0,0.0,0.0,20.0,0.0,20.0,0.0,1273,25.0,0,0.0,0,0.0,0,0.0,1.77,1719.2,201.6,0.03463617,3.491325958,0.141844986,6.4,2.72,13.3808668,8457.49493,11153.84274,1.114051309,0.1536,1.2,3.844,80.2,-0.033574185,0.0448,-5.007814757,-64.38338567,10031.20871,0.265606523,22.4,100.0,Homogenization was performed at 1273K. followed by cold rolling to 25.0% reduction
164,170,752.0,1052.0,6.1,0.0,0.0,20.0,20.0,20.0,0.0,0.0,0.0,0.0,0.0,20.0,0.0,20.0,0.0,1273,45.0,0,0.0,0,0.0,0,0.0,1.77,1719.2,201.6,0.03463617,3.491325958,0.141844986,6.4,2.72,13.3808668,8457.49493,11153.84274,1.114051309,0.1536,1.2,3.844,80.2,-0.033574185,0.0448,-5.007814757,-64.38338567,10031.20871,0.265606523,22.4,100.0,Homogenization was performed at 1273K. followed by cold rolling to 45.0% reduction
165,171,1074.0,1216.0,5.5,0.0,0.0,20.0,20.0,20.0,0.0,0.0,0.0,0.0,0.0,20.0,0.0,20.0,0.0,1273,65.0,0,0.0,0,0.0,0,0.0,1.77,1719.2,201.6,0.03463617,3.491325958,0.141844986,6.4,2.72,13.3808668,8457.49493,11153.84274,1.114051309,0.1536,1.2,3.844,80.2,-0.033574185,0.0448,-5.007814757,-64.38338567,10031.20871,0.265606523,22.4,100.0,Homogenization was performed at 1273K. followed by cold rolling to 65.0% reduction
166,172,1178.0,1302.0,4.3,0.0,0.0,20.0,20.0,20.0,0.0,0.0,0.0,0.0,0.0,20.0,0.0,20.0,0.0,1273,85.0,0,0.0,0,0.0,0,0.0,1.77,1719.2,201.6,0.03463617,3.491325958,0.141844986,6.4,2.72,13.3808668,8457.49493,11153.84274,1.114051309,0.1536,1.2,3.844,80.2,-0.033574185,0.0448,-5.007814757,-64.38338567,10031.20871,0.265606523,22.4,100.0,Homogenization was performed at 1273K. followed by cold rolling to 85.0% reduction
167,173,1160.0,1407.0,6.0,0.0,20.0,20.0,20.0,20.0,0.0,0.0,0.0,0.0,0.0,20.0,0.0,0.0,0.0,1473,92.0,0,0.0,0,0.0,0,0.0,1.766,1801.2,219.4,0.036643873,4.019832882,0.138361844,8.0,-4.16,13.3808668,-5793.658002,9965.096442,1.114281099,0.1504,1.4,4.024,85.6,-0.014576561,0.0464,-5.214125557,-56.69187889,10506.91257,0.174312219,13.76,100.0,Homogenization was performed at 1473K. followed by cold rolling to 92.0% reduction
168,174,455.0,700.0,58.0,0.0,20.0,20.0,20.0,20.0,0.0,0.0,0.0,0.0,0.0,20.0,0.0,0.0,0.0,1473,92.0,0,0.0,1073,1.0,0,0.0,1.766,1801.2,219.4,0.036643873,4.019832882,0.138361844,8.0,-4.16,13.3808668,-5793.658002,9965.096442,1.114281099,0.1504,1.4,4.024,85.6,-0.014576561,0.0464,-5.214125557,-56.69187889,10506.91257,0.174312219,13.76,100.0,Homogenization was performed at 1473K. followed by cold rolling to 92.0% reduction. First heat treatment was performed at 1073K for 1.0 hours
169,175,939.0,975.0,12.3,2.44,24.39,24.39,24.39,24.39,0.0,0.0,0.0,0.0,0.0,0.0,0.0,0.0,0.0,1373,50.0,0,0.0,0,0.0,0,0.0,1.814876,1848.8445,220.9497,0.024062858,2.65834065,0.100854572,8.1219,-5.04512028,12.19805178,-4470.121561,21066.67761,1.16998379,0.105177485,1.5366,4.280235,85.5116,-0.02639134,0.023679275,-4.539234723,-103.1291128,12365.34395,0.218944923,17.894943,100.0,Homogenization was performed at 1373K. followed by cold rolling to 50.0% reduction
170,176,1068.0,1117.0,6.5,2.44,24.39,24.39,24.39,24.39,0.0,0.0,0.0,0.0,0.0,0.0,0.0,0.0,0.0,1373,70.0,0,0.0,0,0.0,0,0.0,1.814876,1848.8445,220.9497,0.024062858,2.65834065,0.100854572,8.1219,-5.04512028,12.19805178,-4470.121561,21066.67761,1.16998379,0.105177485,1.5366,4.280235,85.5116,-0.02639134,0.023679275,-4.539234723,-103.1291128,12365.34395,0.218944923,17.894943,100.0,Homogenization was performed at 1373K. followed by cold rolling to 70.0% reduction
171,177,366.0,729.0,59.0,2.44,24.39,24.39,24.39,24.39,0.0,0.0,0.0,0.0,0.0,0.0,0.0,0.0,0.0,1373,70.0,0,0.0,1073,1.0,0,0.0,1.814876,1848.8445,220.9497,0.024062858,2.65834065,0.100854572,8.1219,-5.04512028,12.19805178,-4470.121561,21066.67761,1.16998379,0.105177485,1.5366,4.280235,85.5116,-0.02639134,0.023679275,-4.539234723,-103.1291128,12365.34395,0.218944923,17.894943,100.0,Homogenization was performed at 1373K. followed by cold rolling to 70.0% reduction. First heat treatment was performed at 1073K for 1.0 hours
172,178,261.0,618.0,60.4,2.44,24.39,24.39,24.39,24.39,0.0,0.0,0.0,0.0,0.0,0.0,0.0,0.0,0.0,1373,70.0,0,0.0,1173,1.0,0,0.0,1.814876,1848.8445,220.9497,0.024062858,2.65834065,0.100854572,8.1219,-5.04512028,12.19805178,-4470.121561,21066.67761,1.16998379,0.105177485,1.5366,4.280235,85.5116,-0.02639134,0.023679275,-4.539234723,-103.1291128,12365.34395,0.218944923,17.894943,100.0,Homogenization was performed at 1373K. followed by cold rolling to 70.0% reduction. First heat treatment was performed at 1173K for 1.0 hours
173,179,210.0,559.0,73.1,2.44,24.39,24.39,24.39,24.39,0.0,0.0,0.0,0.0,0.0,0.0,0.0,0.0,0.0,1373,70.0,0,0.0,1273,1.0,0,0.0,1.814876,1848.8445,220.9497,0.024062858,2.65834065,0.100854572,8.1219,-5.04512028,12.19805178,-4470.121561,21066.67761,1.16998379,0.105177485,1.5366,4.280235,85.5116,-0.02639134,0.023679275,-4.539234723,-103.1291128,12365.34395,0.218944923,17.894943,100.0,Homogenization was performed at 1373K. followed by cold rolling to 70.0% reduction. First heat treatment was performed at 1273K for 1.0 hours
174,180,1072.0,1091.0,9.1,0.0,20.0,20.0,20.0,20.0,0.0,0.0,0.0,0.0,0.0,20.0,0.0,0.0,0.0,1273,50.0,0,0.0,0,0.0,0,0.0,1.766,1801.2,219.4,0.036643873,4.019832882,0.138361844,8.0,-4.16,13.3808668,-5793.658002,9965.096442,1.114281099,0.1504,1.4,4.024,85.6,-0.014576561,0.0464,-5.214125557,-56.69187889,10506.91257,0.174312219,13.76,100.0,Homogenization was performed at 1273K. followed by cold rolling to 50.0% reduction
175,181,1011.0,1035.0,10.4,0.0,20.0,20.0,20.0,20.0,0.0,0.0,0.0,0.0,0.0,20.0,0.0,0.0,0.0,1273,50.0,0,0.0,873,1.0,0,0.0,1.766,1801.2,219.4,0.036643873,4.019832882,0.138361844,8.0,-4.16,13.3808668,-5793.658002,9965.096442,1.114281099,0.1504,1.4,4.024,85.6,-0.014576561,0.0464,-5.214125557,-56.69187889,10506.91257,0.174312219,13.76,100.0,Homogenization was performed at 1273K. followed by cold rolling to 50.0% reduction. First heat treatment was performed at 873K for 1.0 hours
176,182,631.0,757.0,27.0,0.0,20.0,20.0,20.0,20.0,0.0,0.0,0.0,0.0,0.0,20.0,0.0,0.0,0.0,1273,50.0,0,0.0,923,1.0,0,0.0,1.766,1801.2,219.4,0.036643873,4.019832882,0.138361844,8.0,-4.16,13.3808668,-5793.658002,9965.096442,1.114281099,0.1504,1.4,4.024,85.6,-0.014576561,0.0464,-5.214125557,-56.69187889,10506.91257,0.174312219,13.76,100.0,Homogenization was performed at 1273K. followed by cold rolling to 50.0% reduction. First heat treatment was performed at 923K for 1.0 hours
177,183,407.0,679.0,41.0,0.0,20.0,20.0,20.0,20.0,0.0,0.0,0.0,0.0,0.0,20.0,0.0,0.0,0.0,1273,50.0,0,0.0,973,1.0,0,0.0,1.766,1801.2,219.4,0.036643873,4.019832882,0.138361844,8.0,-4.16,13.3808668,-5793.658002,9965.096442,1.114281099,0.1504,1.4,4.024,85.6,-0.014576561,0.0464,-5.214125557,-56.69187889,10506.91257,0.174312219,13.76,100.0,Homogenization was performed at 1273K. followed by cold rolling to 50.0% reduction. First heat treatment was performed at 973K for 1.0 hours
178,184,234.0,589.0,50.1,0.0,20.0,20.0,20.0,20.0,0.0,0.0,0.0,0.0,0.0,20.0,0.0,0.0,0.0,1273,50.0,0,0.0,1173,1.0,0,0.0,1.766,1801.2,219.4,0.036643873,4.019832882,0.138361844,8.0,-4.16,13.3808668,-5793.658002,9965.096442,1.114281099,0.1504,1.4,4.024,85.6,-0.014576561,0.0464,-5.214125557,-56.69187889,10506.91257,0.174312219,13.76,100.0,Homogenization was performed at 1273K. followed by cold rolling to 50.0% reduction. First heat treatment was performed at 1173K for 1.0 hours
179,186,243.0,558.0,57.7,0.0,20.0,20.0,20.0,20.0,0.0,0.0,0.0,0.0,0.0,20.0,0.0,0.0,0.0,1273,0.0,0,0.0,0,0.0,0,0.0,1.766,1801.2,219.4,0.036643873,4.019832882,0.138361844,8.0,-4.16,13.3808668,-5793.658002,9965.096442,1.114281099,0.1504,1.4,4.024,85.6,-0.014576561,0.0464,-5.214125557,-56.69187889,10506.91257,0.174312219,13.76,100.0,Homogenization was performed at 1273K
180,187,249.0,621.0,47.0,0.0,20.0,20.0,20.0,20.0,0.0,0.0,0.0,0.0,0.0,20.0,0.0,0.0,0.0,1273,80.0,0,0.0,1173,6.0,0,0.0,1.766,1801.2,219.4,0.036643873,4.019832882,0.138361844,8.0,-4.16,13.3808668,-5793.658002,9965.096442,1.114281099,0.1504,1.4,4.024,85.6,-0.014576561,0.0464,-5.214125557,-56.69187889,10506.91257,0.174312219,13.76,100.0,Homogenization was performed at 1273K. followed by cold rolling to 80.0% reduction. First heat treatment was performed at 1173K for 6.0 hours
181,188,371.0,675.0,54.0,0.0,20.0,20.0,20.0,20.0,0.0,0.0,0.0,0.0,0.0,20.0,0.0,0.0,0.0,1073,60.0,0,0.0,1073,4.0,0,0.0,1.766,1801.2,219.4,0.036643873,4.019832882,0.138361844,8.0,-4.16,13.3808668,-5793.658002,9965.096442,1.114281099,0.1504,1.4,4.024,85.6,-0.014576561,0.0464,-5.214125557,-56.69187889,10506.91257,0.174312219,13.76,100.0,Homogenization was performed at 1073K. followed by cold rolling to 60.0% reduction. First heat treatment was performed at 1073K for 4.0 hours
182,189,262.0,632.0,36.4,0.0,0.0,18.0,27.334,27.333,0.0,0.0,0.0,0.0,0.0,27.333,0.0,0.0,0.0,1473,86.0,0,0.0,1173,1.0,0,0.0,1.744734,1774.92125,216.68008,0.040287228,4.364719919,0.145293129,7.91333,-4.169186222,11.40893275,-4857.052697,7029.270277,1.113967342,0.15973532,1.27334,3.9168707,85.75336,-0.012275336,0.053609433,-5.508288374,-50.97206428,9590.218641,0.161948196,12.32185707,100.0,Homogenization was performed at 1473K. followed by cold rolling to 86.0% reduction. First heat treatment was performed at 1173K for 1.0 hours
183,190,394.0,657.0,51.3,0.0,20.0,20.0,20.0,20.0,0.0,0.0,0.0,0.0,0.0,20.0,0.0,0.0,0.0,1473,87.0,0,0.0,1073,1.0,0,0.0,1.766,1801.2,219.4,0.036643873,4.019832882,0.138361844,8.0,-4.16,13.3808668,-5793.658002,9965.096442,1.114281099,0.1504,1.4,4.024,85.6,-0.014576561,0.0464,-5.214125557,-56.69187889,10506.91257,0.174312219,13.76,100.0,Homogenization was performed at 1473K. followed by cold rolling to 87.0% reduction. First heat treatment was performed at 1073K for 1.0 hours
184,191,191.0,568.0,60.5,0.0,20.0,20.0,20.0,20.0,0.0,0.0,0.0,0.0,0.0,20.0,0.0,0.0,0.0,1473,87.0,0,0.0,1273,1.0,0,0.0,1.766,1801.2,219.4,0.036643873,4.019832882,0.138361844,8.0,-4.16,13.3808668,-5793.658002,9965.096442,1.114281099,0.1504,1.4,4.024,85.6,-0.014576561,0.0464,-5.214125557,-56.69187889,10506.91257,0.174312219,13.76,100.0,Homogenization was performed at 1473K. followed by cold rolling to 87.0% reduction. First heat treatment was performed at 1273K for 1.0 hours
185,192,167.0,532.0,58.1,0.0,20.0,20.0,20.0,20.0,0.0,0.0,0.0,0.0,0.0,20.0,0.0,0.0,0.0,1473,87.0,0,0.0,1423,1.0,0,0.0,1.766,1801.2,219.4,0.036643873,4.019832882,0.138361844,8.0,-4.16,13.3808668,-5793.658002,9965.096442,1.114281099,0.1504,1.4,4.024,85.6,-0.014576561,0.0464,-5.214125557,-56.69187889,10506.91257,0.174312219,13.76,100.0,Homogenization was performed at 1473K. followed by cold rolling to 87.0% reduction. First heat treatment was performed at 1423K for 1.0 hours
186,193,652.0,1253.0,44.0,0.0,31.0,31.0,0.0,31.0,0.0,0.0,7.0,0.0,0.0,0.0,0.0,0.0,0.0,0,60.0,0,0.0,1173,1.0,0,0.0,1.8407,1962.28,236.31,0.024562835,2.902221791,0.138659691,8.17,-5.27,10.60324639,-3948.10974,17574.45497,1.10586255,0.140802,1.38,4.4857,91.28,-0.023024844,0.02883,-4.59943963,-95.97198438,13687.77002,0.222730108,20.2368,100.0,followed by cold rolling to 60.0% reduction. First heat treatment was performed at 1173K for 1.0 hours
187,194,560.0,1135.0,35.0,0.0,31.0,31.0,0.0,31.0,0.0,0.0,7.0,0.0,0.0,0.0,0.0,0.0,0.0,1473,60.0,0,0.0,1173,1.0,0,0.0,1.8407,1962.28,236.31,0.024562835,2.902221791,0.138659691,8.17,-5.27,10.60324639,-3948.10974,17574.45497,1.10586255,0.140802,1.38,4.4857,91.28,-0.023024844,0.02883,-4.59943963,-95.97198438,13687.77002,0.222730108,20.2368,100.0,Homogenization was performed at 1473K. followed by cold rolling to 60.0% reduction. First heat treatment was performed at 1173K for 1.0 hours
188,195,470.0,626.0,25.0,0.0,0.0,0.0,33.334,0.0,0.0,0.0,0.0,0.0,0.0,33.333,0.0,33.333,0.0,1073,86.0,0,0.0,1073,1.0,0,0.0,1.7600007,1562.66915,176.33368,0.036707652,3.236397691,0.151216689,5.33336,7.555577777,9.133862567,1889.095139,6778.619528,1.09468947,0.155554778,1.33334,3.5600072,70.00012,-0.022260861,0.048888778,-4.86746771,-62.60078008,8377.861201,0.222538622,15.11104889,100.0,Homogenization was performed at 1073K. followed by cold rolling to 86.0% reduction. First heat treatment was performed at 1073K for 1.0 hours
189,196,539.0,690.0,29.0,7.5,0.0,0.0,30.834,0.0,0.0,0.0,0.0,0.0,0.0,30.833,0.0,30.833,0.0,1073,86.0,0,0.0,1073,1.0,0,0.0,1.7487507,1515.44415,168.28368,0.043292496,3.642710289,0.15070647,5.15836,3.597240777,10.6635433,4492.33324,5689.52856,1.147511238,0.159459048,1.45834,3.5472572,66.70012,-0.043597412,0.059405518,-5.072958052,-50.4785714,8092.00907,0.283978435,19.03440489,100.0,Homogenization was performed at 1073K. followed by cold rolling to 86.0% reduction. First heat treatment was performed at 1073K for 1.0 hours
190,197,798.0,887.0,26.0,0.0,20.0,20.0,20.0,20.0,0.0,0.0,0.0,0.0,0.0,20.0,0.0,0.0,0.0,1373,92.0,0,0.0,948,0.5,0,0.0,1.766,1801.2,219.4,0.036643873,4.019832882,0.138361844,8.0,-4.16,13.3808668,-5793.658002,9965.096442,1.114281099,0.1504,1.4,4.024,85.6,-0.014576561,0.0464,-5.214125557,-56.69187889,10506.91257,0.174312219,13.76,100.0,Homogenization was performed at 1373K. followed by cold rolling to 92.0% reduction. First heat treatment was performed at 948K for 0.5 hours
191,198,225.0,557.0,60.0,0.0,20.0,20.0,20.0,20.0,0.0,0.0,0.0,0.0,0.0,20.0,0.0,0.0,0.0,1373,0.0,0,0.0,1473,1.0,0,0.0,1.766,1801.2,219.4,0.036643873,4.019832882,0.138361844,8.0,-4.16,13.3808668,-5793.658002,9965.096442,1.114281099,0.1504,1.4,4.024,85.6,-0.014576561,0.0464,-5.214125557,-56.69187889,10506.91257,0.174312219,13.76,100.0,Homogenization was performed at 1373K. First heat treatment was performed at 1473K for 1.0 hours
192,199,761.0,936.0,28.3,0.0,10.0,15.0,35.0,25.0,0.0,0.0,0.0,0.0,10.0,5.0,0.0,0.0,0.0,1373,75.0,0,0.0,1023,0.166666667,0,0.0,1.7955,1863.9,209.3,0.028430794,2.975282556,0.113643082,7.95,-6.26,13.37625296,-3982.747268,16548.41892,1.114647226,0.12065,1.55,4.3385,81.15,-0.022619892,0.03485,-4.643188146,-82.16546007,11057.37381,0.213163198,16.755,100.0,Homogenization was performed at 1373K. followed by cold rolling to 75.0% reduction. First heat treatment was performed at 1023K for 0.166666667 hours
193,200,177.0,417.0,50.4,0.0,10.0,10.0,40.0,0.0,0.0,0.0,0.0,0.0,0.0,40.0,0.0,0.0,0.0,1473,0.0,0,0.0,0,0.0,0,0.0,1.706,1726.8,212.4,0.041015858,4.355884126,0.138289551,7.5,-0.96,9.923171408,-17849.30457,5898.572073,1.103922963,0.1468,1.5,3.725,83.8,-0.007154906,0.055,-5.485548205,-49.94212962,7558.269224,0.12637902,7.84,100.0,Homogenization was performed at 1473K
194,201,1424.0,1424.0,10.7,0.0,17.5,12.5,55.0,10.0,0.0,0.0,5.0,0.0,0.0,0.0,0.0,0.0,0.0,1523,79.0,0,0.0,0,0.0,0,0.0,1.842,1895.55,223.95,0.019276418,2.158476853,0.09995499,8.025,-2.335,10.59041722,-8597.287091,28501.02116,1.105867912,0.090525,1.775,4.41975,86.5,-0.013244997,0.0191625,-4.546034945,-149.3340152,11141.97818,0.173352592,13.255,100.0,Homogenization was performed at 1523K. followed by cold rolling to 79.0% reduction
195,202,443.0,840.0,61.6,0.0,17.5,12.5,55.0,10.0,0.0,0.0,5.0,0.0,0.0,0.0,0.0,0.0,0.0,1523,79.0,0,0.0,1173,1.0,0,0.0,1.842,1895.55,223.95,0.019276418,2.158476853,0.09995499,8.025,-2.335,10.59041722,-8597.287091,28501.02116,1.105867912,0.090525,1.775,4.41975,86.5,-0.013244997,0.0191625,-4.546034945,-149.3340152,11141.97818,0.173352592,13.255,100.0,Homogenization was performed at 1523K. followed by cold rolling to 79.0% reduction. First heat treatment was performed at 1173K for 1.0 hours
196,203,301.0,718.0,77.5,0.0,17.5,12.5,55.0,10.0,0.0,0.0,5.0,0.0,0.0,0.0,0.0,0.0,0.0,1523,79.0,0,0.0,1273,1.0,0,0.0,1.842,1895.55,223.95,0.019276418,2.158476853,0.09995499,8.025,-2.335,10.59041722,-8597.287091,28501.02116,1.105867912,0.090525,1.775,4.41975,86.5,-0.013244997,0.0191625,-4.546034945,-149.3340152,11141.97818,0.173352592,13.255,100.0,Homogenization was performed at 1523K. followed by cold rolling to 79.0% reduction. First heat treatment was performed at 1273K for 1.0 hours
197,204,261.0,673.0,86.6,0.0,17.5,12.5,55.0,10.0,0.0,0.0,5.0,0.0,0.0,0.0,0.0,0.0,0.0,1523,79.0,0,0.0,1373,1.0,0,0.0,1.842,1895.55,223.95,0.019276418,2.158476853,0.09995499,8.025,-2.335,10.59041722,-8597.287091,28501.02116,1.105867912,0.090525,1.775,4.41975,86.5,-0.013244997,0.0191625,-4.546034945,-149.3340152,11141.97818,0.173352592,13.255,100.0,Homogenization was performed at 1523K. followed by cold rolling to 79.0% reduction. First heat treatment was performed at 1373K for 1.0 hours
198,205,231.0,638.0,87.2,0.0,17.5,12.5,55.0,10.0,0.0,0.0,5.0,0.0,0.0,0.0,0.0,0.0,0.0,1523,79.0,0,0.0,1473,1.0,0,0.0,1.842,1895.55,223.95,0.019276418,2.158476853,0.09995499,8.025,-2.335,10.59041722,-8597.287091,28501.02116,1.105867912,0.090525,1.775,4.41975,86.5,-0.013244997,0.0191625,-4.546034945,-149.3340152,11141.97818,0.173352592,13.255,100.0,Homogenization was performed at 1523K. followed by cold rolling to 79.0% reduction. First heat treatment was performed at 1473K for 1.0 hours
199,206,1502.0,1502.0,11.4,0.0,18.0,12.5,55.0,7.0,0.0,0.0,7.5,0.0,0.0,0.0,0.0,0.0,0.0,1523,79.0,0,0.0,0,0.0,0,0.0,1.8481,1924.95,227.22,0.022323988,2.536228303,0.111132309,7.92,-2.331,10.62381627,-8773.193961,21317.53484,1.105759,0.101251,1.805,4.479,87.745,-0.014798632,0.022552,-4.508984027,-114.2343229,10976.79765,0.183645431,14.63145,100.0,Homogenization was performed at 1523K. followed by cold rolling to 79.0% reduction
200,207,711.0,1096.0,38.3,0.0,18.0,12.5,55.0,7.0,0.0,0.0,7.5,0.0,0.0,0.0,0.0,0.0,0.0,1523,79.0,0,0.0,1173,1.0,0,0.0,1.8481,1924.95,227.22,0.022323988,2.536228303,0.111132309,7.92,-2.331,10.62381627,-8773.193961,21317.53484,1.105759,0.101251,1.805,4.479,87.745,-0.014798632,0.022552,-4.508984027,-114.2343229,10976.79765,0.183645431,14.63145,100.0,Homogenization was performed at 1523K. followed by cold rolling to 79.0% reduction. First heat treatment was performed at 1173K for 1.0 hours
201,208,684.0,1078.0,48.1,0.0,18.0,12.5,55.0,7.0,0.0,0.0,7.5,0.0,0.0,0.0,0.0,0.0,0.0,1523,79.0,0,0.0,1273,1.0,0,0.0,1.8481,1924.95,227.22,0.022323988,2.536228303,0.111132309,7.92,-2.331,10.62381627,-8773.193961,21317.53484,1.105759,0.101251,1.805,4.479,87.745,-0.014798632,0.022552,-4.508984027,-114.2343229,10976.79765,0.183645431,14.63145,100.0,Homogenization was performed at 1523K. followed by cold rolling to 79.0% reduction. First heat treatment was performed at 1273K for 1.0 hours
202,209,506.0,933.0,59.3,0.0,18.0,12.5,55.0,7.0,0.0,0.0,7.5,0.0,0.0,0.0,0.0,0.0,0.0,1523,79.0,0,0.0,1373,1.0,0,0.0,1.8481,1924.95,227.22,0.022323988,2.536228303,0.111132309,7.92,-2.331,10.62381627,-8773.193961,21317.53484,1.105759,0.101251,1.805,4.479,87.745,-0.014798632,0.022552,-4.508984027,-114.2343229,10976.79765,0.183645431,14.63145,100.0,Homogenization was performed at 1523K. followed by cold rolling to 79.0% reduction. First heat treatment was performed at 1373K for 1.0 hours
203,210,296.0,693.0,63.2,0.0,18.0,12.5,55.0,7.0,0.0,0.0,7.5,0.0,0.0,0.0,0.0,0.0,0.0,1523,79.0,0,0.0,1473,1.0,0,0.0,1.8481,1924.95,227.22,0.022323988,2.536228303,0.111132309,7.92,-2.331,10.62381627,-8773.193961,21317.53484,1.105759,0.101251,1.805,4.479,87.745,-0.014798632,0.022552,-4.508984027,-114.2343229,10976.79765,0.183645431,14.63145,100.0,Homogenization was performed at 1523K. followed by cold rolling to 79.0% reduction. First heat treatment was performed at 1473K for 1.0 hours
204,211,612.0,1034.0,49.1,0.0,17.5,12.5,55.0,10.0,0.0,0.0,4.0,0.0,0.0,0.0,1.0,0.0,0.0,1373,78.6,0,0.0,1173,1.0,0,0.0,1.8459,1906.06,220.68,0.038599958,4.259119313,0.118225167,8.005,-4.1902,10.79843451,-4912.04813,7247.481995,1.431700487,0.098247,1.755,4.42525,85.28,-0.021300364,0.0258945,-5.311861983,-52.33315618,11146.22252,0.194745282,14.0906,100.0,Homogenization was performed at 1373K. followed by cold rolling to 78.6% reduction. First heat treatment was performed at 1173K for 1.0 hours
205,212,617.0,1057.0,48.8,0.0,17.5,12.5,55.0,10.0,0.0,0.0,3.0,0.0,0.0,0.0,2.0,0.0,0.0,1373,78.6,0,0.0,1173,1.0,0,0.0,1.8498,1916.57,217.41,0.050813883,5.523723159,0.133914002,7.985,-5.9918,10.87018817,-3476.997987,4209.904986,1.431168057,0.105813,1.735,4.43075,84.06,-0.029004583,0.0324905,-6.159866121,-37.16407793,11150.46821,0.214072083,14.8774,100.0,Homogenization was performed at 1373K. followed by cold rolling to 78.6% reduction. First heat treatment was performed at 1173K for 1.0 hours
206,217,786.0,1101.0,28.0,13.04,21.74,21.74,21.74,21.74,0.0,0.0,0.0,0.0,0.0,0.0,0.0,0.0,0.0,0,50.0,0,0.0,1273,1.0,0,0.0,1.792616,1749.337,204.4402,0.046643264,4.767879141,0.114592829,7.5654,-9.86630768,13.24144142,-2347.762117,6086.356544,1.168923317,0.123246669,1.6956,4.18351,79.0456,-0.058031582,0.051409882,-5.643984662,-41.95760906,11316.87518,0.323881859,25.744508,100.0,followed by cold rolling to 50.0% reduction. First heat treatment was performed at 1273K for 1.0 hours
207,218,288.0,697.0,68.0,0.0,10.0,10.0,50.0,0.0,0.0,0.0,0.0,0.0,0.0,30.0,0.0,0.0,0.0,1473,60.0,0,0.0,1173,0.05,0,0.0,1.734,1756.0,213.7,0.038824905,4.148441073,0.132075736,7.6,-0.92,9.713100291,-18539.35229,6443.726148,1.104301964,0.1368,1.6,3.862,84.0,-0.007083046,0.0492,-5.332978859,-53.35974094,8084.777719,0.125424449,7.8,100.0,Homogenization was performed at 1473K. followed by cold rolling to 60.0% reduction. First heat treatment was performed at 1173K for 0.05 hours
208,219,1199.0,1335.0,4.37,0.0,20.0,20.0,20.0,20.0,0.0,0.0,0.0,0.0,0.0,20.0,0.0,0.0,0.0,1423,95.0,0,0.0,0,0.0,0,0.0,1.766,1801.2,219.4,0.036643873,4.019832882,0.138361844,8.0,-4.16,13.3808668,-5793.658002,9965.096442,1.114281099,0.1504,1.4,4.024,85.6,-0.014576561,0.0464,-5.214125557,-56.69187889,10506.91257,0.174312219,13.76,100.0,Homogenization was performed at 1423K. followed by cold rolling to 95.0% reduction
209,220,1269.0,1366.0,1.16,0.0,20.0,20.0,20.0,20.0,0.0,0.0,0.0,0.0,0.0,20.0,0.0,0.0,0.0,1423,95.0,0,0.0,573,1.0,0,0.0,1.766,1801.2,219.4,0.036643873,4.019832882,0.138361844,8.0,-4.16,13.3808668,-5793.658002,9965.096442,1.114281099,0.1504,1.4,4.024,85.6,-0.014576561,0.0464,-5.214125557,-56.69187889,10506.91257,0.174312219,13.76,100.0,Homogenization was performed at 1423K. followed by cold rolling to 95.0% reduction. First heat treatment was performed at 573K for 1.0 hours
210,221,1371.0,1403.0,1.58,0.0,20.0,20.0,20.0,20.0,0.0,0.0,0.0,0.0,0.0,20.0,0.0,0.0,0.0,1423,95.0,0,0.0,673,1.0,0,0.0,1.766,1801.2,219.4,0.036643873,4.019832882,0.138361844,8.0,-4.16,13.3808668,-5793.658002,9965.096442,1.114281099,0.1504,1.4,4.024,85.6,-0.014576561,0.0464,-5.214125557,-56.69187889,10506.91257,0.174312219,13.76,100.0,Homogenization was performed at 1423K. followed by cold rolling to 95.0% reduction. First heat treatment was performed at 673K for 1.0 hours
211,222,1363.0,1471.0,3.15,0.0,20.0,20.0,20.0,20.0,0.0,0.0,0.0,0.0,0.0,20.0,0.0,0.0,0.0,1423,95.0,0,0.0,773,1.0,0,0.0,1.766,1801.2,219.4,0.036643873,4.019832882,0.138361844,8.0,-4.16,13.3808668,-5793.658002,9965.096442,1.114281099,0.1504,1.4,4.024,85.6,-0.014576561,0.0464,-5.214125557,-56.69187889,10506.91257,0.174312219,13.76,100.0,Homogenization was performed at 1423K. followed by cold rolling to 95.0% reduction. First heat treatment was performed at 773K for 1.0 hours
212,223,1242.0,1325.0,4.31,0.0,20.0,20.0,20.0,20.0,0.0,0.0,0.0,0.0,0.0,20.0,0.0,0.0,0.0,1423,95.0,0,0.0,873,1.0,0,0.0,1.766,1801.2,219.4,0.036643873,4.019832882,0.138361844,8.0,-4.16,13.3808668,-5793.658002,9965.096442,1.114281099,0.1504,1.4,4.024,85.6,-0.014576561,0.0464,-5.214125557,-56.69187889,10506.91257,0.174312219,13.76,100.0,Homogenization was performed at 1423K. followed by cold rolling to 95.0% reduction. First heat treatment was performed at 873K for 1.0 hours
213,224,930.0,1021.0,19.01,0.0,20.0,20.0,20.0,20.0,0.0,0.0,0.0,0.0,0.0,20.0,0.0,0.0,0.0,1423,95.0,0,0.0,923,1.0,0,0.0,1.766,1801.2,219.4,0.036643873,4.019832882,0.138361844,8.0,-4.16,13.3808668,-5793.658002,9965.096442,1.114281099,0.1504,1.4,4.024,85.6,-0.014576561,0.0464,-5.214125557,-56.69187889,10506.91257,0.174312219,13.76,100.0,Homogenization was performed at 1423K. followed by cold rolling to 95.0% reduction. First heat treatment was performed at 923K for 1.0 hours
214,225,729.0,902.0,26.3,0.0,20.0,20.0,20.0,20.0,0.0,0.0,0.0,0.0,0.0,20.0,0.0,0.0,0.0,1423,95.0,0,0.0,973,1.0,0,0.0,1.766,1801.2,219.4,0.036643873,4.019832882,0.138361844,8.0,-4.16,13.3808668,-5793.658002,9965.096442,1.114281099,0.1504,1.4,4.024,85.6,-0.014576561,0.0464,-5.214125557,-56.69187889,10506.91257,0.174312219,13.76,100.0,Homogenization was performed at 1423K. followed by cold rolling to 95.0% reduction. First heat treatment was performed at 973K for 1.0 hours
215,226,495.0,736.0,38.7,0.0,20.0,20.0,20.0,20.0,0.0,0.0,0.0,0.0,0.0,20.0,0.0,0.0,0.0,1423,95.0,0,0.0,1073,1.0,0,0.0,1.766,1801.2,219.4,0.036643873,4.019832882,0.138361844,8.0,-4.16,13.3808668,-5793.658002,9965.096442,1.114281099,0.1504,1.4,4.024,85.6,-0.014576561,0.0464,-5.214125557,-56.69187889,10506.91257,0.174312219,13.76,100.0,Homogenization was performed at 1423K. followed by cold rolling to 95.0% reduction. First heat treatment was performed at 1073K for 1.0 hours
216,227,367.0,673.0,42.55,0.0,20.0,20.0,20.0,20.0,0.0,0.0,0.0,0.0,0.0,20.0,0.0,0.0,0.0,1423,95.0,0,0.0,1173,1.0,0,0.0,1.766,1801.2,219.4,0.036643873,4.019832882,0.138361844,8.0,-4.16,13.3808668,-5793.658002,9965.096442,1.114281099,0.1504,1.4,4.024,85.6,-0.014576561,0.0464,-5.214125557,-56.69187889,10506.91257,0.174312219,13.76,100.0,Homogenization was performed at 1423K. followed by cold rolling to 95.0% reduction. First heat treatment was performed at 1173K for 1.0 hours
217,228,291.0,619.0,43.15,0.0,20.0,20.0,20.0,20.0,0.0,0.0,0.0,0.0,0.0,20.0,0.0,0.0,0.0,1423,95.0,0,0.0,1273,1.0,0,0.0,1.766,1801.2,219.4,0.036643873,4.019832882,0.138361844,8.0,-4.16,13.3808668,-5793.658002,9965.096442,1.114281099,0.1504,1.4,4.024,85.6,-0.014576561,0.0464,-5.214125557,-56.69187889,10506.91257,0.174312219,13.76,100.0,Homogenization was performed at 1423K. followed by cold rolling to 95.0% reduction. First heat treatment was performed at 1273K for 1.0 hours
218,229,259.0,599.0,45.05,0.0,20.0,20.0,20.0,20.0,0.0,0.0,0.0,0.0,0.0,20.0,0.0,0.0,0.0,1423,95.0,0,0.0,1373,1.0,0,0.0,1.766,1801.2,219.4,0.036643873,4.019832882,0.138361844,8.0,-4.16,13.3808668,-5793.658002,9965.096442,1.114281099,0.1504,1.4,4.024,85.6,-0.014576561,0.0464,-5.214125557,-56.69187889,10506.91257,0.174312219,13.76,100.0,Homogenization was performed at 1423K. followed by cold rolling to 95.0% reduction. First heat treatment was performed at 1373K for 1.0 hours
219,230,360.0,846.0,37.0,13.04,21.74,21.74,21.74,21.74,0.0,0.0,0.0,0.0,0.0,0.0,0.0,0.0,0.0,1373,0.0,0,0.0,1173,0.03333,0,0.0,1.792616,1749.337,204.4402,0.046643264,4.767879141,0.114592829,7.5654,-9.86630768,13.24144142,-2347.762117,6086.356544,1.168923317,0.123246669,1.6956,4.18351,79.0456,-0.058031582,0.051409882,-5.643984662,-41.95760906,11316.87518,0.323881859,25.744508,100.0,Homogenization was performed at 1373K. First heat treatment was performed at 1173K for 0.03333 hours
220,231,430.0,851.0,34.5,13.04,21.74,21.74,21.74,21.74,0.0,0.0,0.0,0.0,0.0,0.0,0.0,0.0,0.0,1373,3.0,0,0.0,1173,0.03333,0,0.0,1.792616,1749.337,204.4402,0.046643264,4.767879141,0.114592829,7.5654,-9.86630768,13.24144142,-2347.762117,6086.356544,1.168923317,0.123246669,1.6956,4.18351,79.0456,-0.058031582,0.051409882,-5.643984662,-41.95760906,11316.87518,0.323881859,25.744508,100.0,Homogenization was performed at 1373K. followed by cold rolling to 3.0% reduction. First heat treatment was performed at 1173K for 0.03333 hours
221,232,517.0,894.0,31.0,13.04,21.74,21.74,21.74,21.74,0.0,0.0,0.0,0.0,0.0,0.0,0.0,0.0,0.0,1373,5.0,0,0.0,1173,0.03333,0,0.0,1.792616,1749.337,204.4402,0.046643264,4.767879141,0.114592829,7.5654,-9.86630768,13.24144142,-2347.762117,6086.356544,1.168923317,0.123246669,1.6956,4.18351,79.0456,-0.058031582,0.051409882,-5.643984662,-41.95760906,11316.87518,0.323881859,25.744508,100.0,Homogenization was performed at 1373K. followed by cold rolling to 5.0% reduction. First heat treatment was performed at 1173K for 0.03333 hours
222,233,702.0,945.0,17.0,13.04,21.74,21.74,21.74,21.74,0.0,0.0,0.0,0.0,0.0,0.0,0.0,0.0,0.0,1373,10.0,0,0.0,1173,0.03333,0,0.0,1.792616,1749.337,204.4402,0.046643264,4.767879141,0.114592829,7.5654,-9.86630768,13.24144142,-2347.762117,6086.356544,1.168923317,0.123246669,1.6956,4.18351,79.0456,-0.058031582,0.051409882,-5.643984662,-41.95760906,11316.87518,0.323881859,25.744508,100.0,Homogenization was performed at 1373K. followed by cold rolling to 10.0% reduction. First heat treatment was performed at 1173K for 0.03333 hours
223,234,906.0,1085.0,10.3,13.04,21.74,21.74,21.74,21.74,0.0,0.0,0.0,0.0,0.0,0.0,0.0,0.0,0.0,1373,30.0,0,0.0,1173,0.03333,0,0.0,1.792616,1749.337,204.4402,0.046643264,4.767879141,0.114592829,7.5654,-9.86630768,13.24144142,-2347.762117,6086.356544,1.168923317,0.123246669,1.6956,4.18351,79.0456,-0.058031582,0.051409882,-5.643984662,-41.95760906,11316.87518,0.323881859,25.744508,100.0,Homogenization was performed at 1373K. followed by cold rolling to 30.0% reduction. First heat treatment was performed at 1173K for 0.03333 hours
224,235,1205.0,1318.0,4.0,13.04,21.74,21.74,21.74,21.74,0.0,0.0,0.0,0.0,0.0,0.0,0.0,0.0,0.0,1373,50.0,0,0.0,1173,0.03333,0,0.0,1.792616,1749.337,204.4402,0.046643264,4.767879141,0.114592829,7.5654,-9.86630768,13.24144142,-2347.762117,6086.356544,1.168923317,0.123246669,1.6956,4.18351,79.0456,-0.058031582,0.051409882,-5.643984662,-41.95760906,11316.87518,0.323881859,25.744508,100.0,Homogenization was performed at 1373K. followed by cold rolling to 50.0% reduction. First heat treatment was performed at 1173K for 0.03333 hours
225,236,1280.0,1530.0,13.2,0.0,10.31,9.24,49.34,0.0,0.0,0.0,0.0,0.0,0.0,30.48,0.63,0.0,0.0,1473,67.0,0,0.0,673,0.05,0,0.0,1.738639,1765.1175,211.7979,0.046110738,4.883078698,0.147456833,7.5883,-2.32123696,9.951214434,-7567.113158,4680.281184,1.414970676,0.146156245,1.5902,3.8766,83.2265,-0.012130007,0.054185745,-5.814229447,-42.86624427,8094.09412,0.144044395,8.3687417,100.0,Homogenization was performed at 1473K. followed by cold rolling to 67.0% reduction. First heat treatment was performed at 673K for 0.05 hours
226,237,1276.0,1516.0,11.7,0.0,10.31,9.24,49.34,0.0,0.0,0.0,0.0,0.0,0.0,30.48,0.63,0.0,0.0,1473,67.0,0,0.0,673,0.16667,0,0.0,1.738639,1765.1175,211.7979,0.046110738,4.883078698,0.147456833,7.5883,-2.32123696,9.951214434,-7567.113158,4680.281184,1.414970676,0.146156245,1.5902,3.8766,83.2265,-0.012130007,0.054185745,-5.814229447,-42.86624427,8094.09412,0.144044395,8.3687417,100.0,Homogenization was performed at 1473K. followed by cold rolling to 67.0% reduction. First heat treatment was performed at 673K for 0.16667 hours
227,238,825.0,1052.0,33.3,0.0,10.31,9.24,49.34,0.0,0.0,0.0,0.0,0.0,0.0,30.48,0.63,0.0,0.0,1473,67.0,0,0.0,923,0.05,0,0.0,1.738639,1765.1175,211.7979,0.046110738,4.883078698,0.147456833,7.5883,-2.32123696,9.951214434,-7567.113158,4680.281184,1.414970676,0.146156245,1.5902,3.8766,83.2265,-0.012130007,0.054185745,-5.814229447,-42.86624427,8094.09412,0.144044395,8.3687417,100.0,Homogenization was performed at 1473K. followed by cold rolling to 67.0% reduction. First heat treatment was performed at 923K for 0.05 hours
228,239,734.0,991.0,41.0,0.0,10.31,9.24,49.34,0.0,0.0,0.0,0.0,0.0,0.0,30.48,0.63,0.0,0.0,1473,67.0,0,0.0,923,0.16667,0,0.0,1.738639,1765.1175,211.7979,0.046110738,4.883078698,0.147456833,7.5883,-2.32123696,9.951214434,-7567.113158,4680.281184,1.414970676,0.146156245,1.5902,3.8766,83.2265,-0.012130007,0.054185745,-5.814229447,-42.86624427,8094.09412,0.144044395,8.3687417,100.0,Homogenization was performed at 1473K. followed by cold rolling to 67.0% reduction. First heat treatment was performed at 923K for 0.16667 hours
229,240,595.0,933.0,62.2,0.0,10.31,9.24,49.34,0.0,0.0,0.0,0.0,0.0,0.0,30.48,0.63,0.0,0.0,1473,67.0,0,0.0,1023,0.05,0,0.0,1.738639,1765.1175,211.7979,0.046110738,4.883078698,0.147456833,7.5883,-2.32123696,9.951214434,-7567.113158,4680.281184,1.414970676,0.146156245,1.5902,3.8766,83.2265,-0.012130007,0.054185745,-5.814229447,-42.86624427,8094.09412,0.144044395,8.3687417,100.0,Homogenization was performed at 1473K. followed by cold rolling to 67.0% reduction. First heat treatment was performed at 1023K for 0.05 hours
230,241,546.0,929.0,59.3,0.0,10.31,9.24,49.34,0.0,0.0,0.0,0.0,0.0,0.0,30.48,0.63,0.0,0.0,1473,67.0,0,0.0,1023,0.16667,0,0.0,1.738639,1765.1175,211.7979,0.046110738,4.883078698,0.147456833,7.5883,-2.32123696,9.951214434,-7567.113158,4680.281184,1.414970676,0.146156245,1.5902,3.8766,83.2265,-0.012130007,0.054185745,-5.814229447,-42.86624427,8094.09412,0.144044395,8.3687417,100.0,Homogenization was performed at 1473K. followed by cold rolling to 67.0% reduction. First heat treatment was performed at 1023K for 0.16667 hours
231,242,190.0,424.0,52.8,0.0,20.0,26.0,20.0,14.0,0.0,0.0,0.0,0.0,0.0,20.0,0.0,0.0,0.0,1473,0.0,0,0.0,0,0.0,0,0.0,1.751,1828.32,224.14,0.035719393,4.003072388,0.135458481,7.76,-3.7232,13.22888508,-6496.195524,10368.48015,1.114189049,0.14932,1.4,4.0036,87.94,-0.017061838,0.045632,-5.233129942,-58.5666868,9953.698135,0.184586902,15.8072,100.0,Homogenization was performed at 1473K
232,243,1420.0,1507.0,5.4,0.0,20.0,26.0,20.0,14.0,0.0,0.0,0.0,0.0,0.0,20.0,0.0,0.0,0.0,1473,70.0,0,0.0,0,0.0,0,0.0,1.751,1828.32,224.14,0.035719393,4.003072388,0.135458481,7.76,-3.7232,13.22888508,-6496.195524,10368.48015,1.114189049,0.14932,1.4,4.0036,87.94,-0.017061838,0.045632,-5.233129942,-58.5666868,9953.698135,0.184586902,15.8072,100.0,Homogenization was performed at 1473K. followed by cold rolling to 70.0% reduction
233,244,1419.0,1638.0,3.7,0.0,20.0,26.0,20.0,14.0,0.0,0.0,0.0,0.0,0.0,20.0,0.0,0.0,0.0,1473,70.0,0,0.0,873,1.0,0,0.0,1.751,1828.32,224.14,0.035719393,4.003072388,0.135458481,7.76,-3.7232,13.22888508,-6496.195524,10368.48015,1.114189049,0.14932,1.4,4.0036,87.94,-0.017061838,0.045632,-5.233129942,-58.5666868,9953.698135,0.184586902,15.8072,100.0,Homogenization was performed at 1473K. followed by cold rolling to 70.0% reduction. First heat treatment was performed at 873K for 1.0 hours
234,245,952.0,1092.0,13.4,0.0,20.0,26.0,20.0,14.0,0.0,0.0,0.0,0.0,0.0,20.0,0.0,0.0,0.0,1473,70.0,0,0.0,1073,1.0,0,0.0,1.751,1828.32,224.14,0.035719393,4.003072388,0.135458481,7.76,-3.7232,13.22888508,-6496.195524,10368.48015,1.114189049,0.14932,1.4,4.0036,87.94,-0.017061838,0.045632,-5.233129942,-58.5666868,9953.698135,0.184586902,15.8072,100.0,Homogenization was performed at 1473K. followed by cold rolling to 70.0% reduction. First heat treatment was performed at 1073K for 1.0 hours
235,246,734.0,964.0,27.5,0.0,20.0,26.0,20.0,14.0,0.0,0.0,0.0,0.0,0.0,20.0,0.0,0.0,0.0,1473,70.0,0,0.0,1173,1.0,0,0.0,1.751,1828.32,224.14,0.035719393,4.003072388,0.135458481,7.76,-3.7232,13.22888508,-6496.195524,10368.48015,1.114189049,0.14932,1.4,4.0036,87.94,-0.017061838,0.045632,-5.233129942,-58.5666868,9953.698135,0.184586902,15.8072,100.0,Homogenization was performed at 1473K. followed by cold rolling to 70.0% reduction. First heat treatment was performed at 1173K for 1.0 hours
236,247,440.0,828.0,42.9,0.0,20.0,26.0,20.0,14.0,0.0,0.0,0.0,0.0,0.0,20.0,0.0,0.0,0.0,1473,70.0,0,0.0,1273,1.0,0,0.0,1.751,1828.32,224.14,0.035719393,4.003072388,0.135458481,7.76,-3.7232,13.22888508,-6496.195524,10368.48015,1.114189049,0.14932,1.4,4.0036,87.94,-0.017061838,0.045632,-5.233129942,-58.5666868,9953.698135,0.184586902,15.8072,100.0,Homogenization was performed at 1473K. followed by cold rolling to 70.0% reduction. First heat treatment was performed at 1273K for 1.0 hours
237,248,212.0,623.0,73.3,0.0,20.0,26.0,20.0,14.0,0.0,0.0,0.0,0.0,0.0,20.0,0.0,0.0,0.0,1473,70.0,0,0.0,1373,1.0,0,0.0,1.751,1828.32,224.14,0.035719393,4.003072388,0.135458481,7.76,-3.7232,13.22888508,-6496.195524,10368.48015,1.114189049,0.14932,1.4,4.0036,87.94,-0.017061838,0.045632,-5.233129942,-58.5666868,9953.698135,0.184586902,15.8072,100.0,Homogenization was performed at 1473K. followed by cold rolling to 70.0% reduction. First heat treatment was performed at 1373K for 1.0 hours
238,250,1442.0,1521.0,2.3,14.1,0.0,6.0,28.2,18.8,0.0,0.0,0.0,0.0,0.0,32.9,0.0,0.0,0.0,0,65.0,0,0.0,0,0.0,0,0.0,1.7117,1597.67,188.713,0.052785572,4.980661819,0.146834294,7.222,-10.575188,12.32091216,-1861.409152,4421.935446,1.166791329,0.16052004,1.564,3.72306,74.298,-0.046003979,0.07544252,-5.892319902,-37.32947102,8087.593362,0.287500239,18.500516,100.0,followed by cold rolling to 65.0% reduction
239,251,599.0,868.0,19.5,14.1,0.0,6.0,28.2,18.8,0.0,0.0,0.0,0.0,0.0,32.9,0.0,0.0,0.0,0,65.0,0,0.0,1273,1.0,0,0.0,1.7117,1597.67,188.713,0.052785572,4.980661819,0.146834294,7.222,-10.575188,12.32091216,-1861.409152,4421.935446,1.166791329,0.16052004,1.564,3.72306,74.298,-0.046003979,0.07544252,-5.892319902,-37.32947102,8087.593362,0.287500239,18.500516,100.0,followed by cold rolling to 65.0% reduction. First heat treatment was performed at 1273K for 1.0 hours
240,252,460.0,732.0,31.7,3.7,18.52,18.52,18.52,37.04,0.0,0.0,0.0,0.0,0.0,0.0,0.0,3.7,0.0,1473,93.0,0,0.0,973,20.0,0,0.0,1.831858,1791.385,210.5278,0.028830375,3.034797715,0.100769479,8.1116,-4.53161584,12.87635409,-5090.128638,15491.45918,1.169997523,0.100787945,1.4444,4.26414,81.2628,-0.032120301,0.027972164,-4.64560841,-79.87309932,13334.96373,0.2406247,18.41000016,100.0,Homogenization was performed at 1473K. followed by cold rolling to 93.0% reduction. First heat treatment was performed at 973K for 20.0 hours
241,253,719.0,1048.0,30.4,3.7,18.52,18.52,18.52,37.04,0.0,0.0,0.0,0.0,0.0,0.0,0.0,3.7,0.0,1473,93.0,0,0.0,1073,1.0,0,0.0,1.831858,1791.385,210.5278,0.028830375,3.034797715,0.100769479,8.1116,-4.53161584,12.87635409,-5090.128638,15491.45918,1.169997523,0.100787945,1.4444,4.26414,81.2628,-0.032120301,0.027972164,-4.64560841,-79.87309932,13334.96373,0.2406247,18.41000016,100.0,Homogenization was performed at 1473K. followed by cold rolling to 93.0% reduction. First heat treatment was performed at 1073K for 1.0 hours
242,254,730.0,968.0,29.1,9.09,18.182,18.182,18.182,18.182,0.0,0.0,0.0,0.0,0.0,18.182,0.0,0.0,0.0,1473,79.0,0,0.0,1273,0.25,0,0.0,1.7518196,1722.28062,205.72864,0.048022604,4.93981252,0.139337249,7.5455,-8.792975202,14.69711649,-2878.725154,6372.953097,1.168142446,0.154049395,1.54544,3.9663694,80.18236,-0.043933806,0.063139031,-5.805260641,-40.70364241,9886.055949,0.277738988,21.22248131,100.0,Homogenization was performed at 1473K. followed by cold rolling to 79.0% reduction. First heat treatment was performed at 1273K for 0.25 hours
243,255,409.0,755.0,43.9,9.09,18.182,18.182,18.182,18.182,0.0,0.0,0.0,0.0,0.0,18.182,0.0,0.0,0.0,1473,79.0,0,0.0,1373,0.16667,0,0.0,1.7518196,1722.28062,205.72864,0.048022604,4.93981252,0.139337249,7.5455,-8.792975202,14.69711649,-2878.725154,6372.953097,1.168142446,0.154049395,1.54544,3.9663694,80.18236,-0.043933806,0.063139031,-5.805260641,-40.70364241,9886.055949,0.277738988,21.22248131,100.0,Homogenization was performed at 1473K. followed by cold rolling to 79.0% reduction. First heat treatment was performed at 1373K for 0.16667 hours
