Repository: Jack-Liu0227/BERT_ML

# BERT_ML: Alloy Property Prediction Benchmark & Experiment Suite

[中文说明](./README.zh-CN.md)

BERT_ML is a modular, reproducible research benchmark for predicting mechanical properties of multi-component alloys across both In-Distribution (I.I.D.) and Out-of-Distribution (OOD) regimes. The repository integrates traditional tabular machine learning, deep neural networks, multimodal materials language model embeddings (SciBERT, SteelBERT, MatSciBERT), Tabular Prior-data Fitted Networks (TabPFN v2), and LLM-based property predictors (LLMProp).

---

File: datasets/HEA_data/RoomTemperature_HEA_with_ID.csv (part 4 of 13)
"ID",Number,YS(MPa),UTS(MPa),El(%),Al(at%),Co(at%),Cr(at%),Fe(at%),Ni(at%),Ta(at%),Nb(at%),Mo(at%),Ti(at%),V(at%),Mn(at%),C(at%),Cu(at%),W(at%),Hom_Temp(K),CR(%),recrystalize temperature/K,recrystalize time/mins,Anneal_Temp(K),Anneal_Time(h),aging temperature/K,aging time/hours,?,T_K,E,?r,?.1,??,VEC,?H,?S,?.2,?.3,?.4,D.?,e/a,Ec_eV/atom,G,?.5,D.r,A,F,w,?G,D.G,total_at%,Processing_Description
244,256,278.0,619.0,60.4,9.09,18.182,18.182,18.182,18.182,0.0,0.0,0.0,0.0,0.0,18.182,0.0,0.0,0.0,1473,79.0,0,0.0,1473,0.08333,0,0.0,1.7518196,1722.28062,205.72864,0.048022604,4.93981252,0.139337249,7.5455,-8.792975202,14.69711649,-2878.725154,6372.953097,1.168142446,0.154049395,1.54544,3.9663694,80.18236,-0.043933806,0.063139031,-5.805260641,-40.70364241,9886.055949,0.277738988,21.22248131,100.0,Homogenization was performed at 1473K. followed by cold rolling to 79.0% reduction. First heat treatment was performed at 1473K for 0.08333 hours
245,257,1250.0,1327.0,19.3,0.0,20.0,20.0,20.0,20.0,0.0,0.0,0.0,0.0,0.0,20.0,0.0,0.0,0.0,1373,50.0,0,0.0,0,0.0,0,0.0,1.766,1801.2,219.4,0.036643873,4.019832882,0.138361844,8.0,-4.16,13.3808668,-5793.658002,9965.096442,1.114281099,0.1504,1.4,4.024,85.6,-0.014576561,0.0464,-5.214125557,-56.69187889,10506.91257,0.174312219,13.76,100.0,Homogenization was performed at 1373K. followed by cold rolling to 50.0% reduction
246,258,625.0,855.0,50.7,0.0,20.0,20.0,20.0,20.0,0.0,0.0,0.0,0.0,0.0,20.0,0.0,0.0,0.0,1373,50.0,0,0.0,923,1.0,0,0.0,1.766,1801.2,219.4,0.036643873,4.019832882,0.138361844,8.0,-4.16,13.3808668,-5793.658002,9965.096442,1.114281099,0.1504,1.4,4.024,85.6,-0.014576561,0.0464,-5.214125557,-56.69187889,10506.91257,0.174312219,13.76,100.0,Homogenization was performed at 1373K. followed by cold rolling to 50.0% reduction. First heat treatment was performed at 923K for 1.0 hours
247,259,351.0,700.0,58.7,0.0,20.0,20.0,20.0,20.0,0.0,0.0,0.0,0.0,0.0,20.0,0.0,0.0,0.0,1373,50.0,0,0.0,1073,1.0,0,0.0,1.766,1801.2,219.4,0.036643873,4.019832882,0.138361844,8.0,-4.16,13.3808668,-5793.658002,9965.096442,1.114281099,0.1504,1.4,4.024,85.6,-0.014576561,0.0464,-5.214125557,-56.69187889,10506.91257,0.174312219,13.76,100.0,Homogenization was performed at 1373K. followed by cold rolling to 50.0% reduction. First heat treatment was performed at 1073K for 1.0 hours
248,260,194.0,599.0,63.2,0.0,20.0,20.0,20.0,20.0,0.0,0.0,0.0,0.0,0.0,20.0,0.0,0.0,0.0,1373,50.0,0,0.0,1273,1.0,0,0.0,1.766,1801.2,219.4,0.036643873,4.019832882,0.138361844,8.0,-4.16,13.3808668,-5793.658002,9965.096442,1.114281099,0.1504,1.4,4.024,85.6,-0.014576561,0.0464,-5.214125557,-56.69187889,10506.91257,0.174312219,13.76,100.0,Homogenization was performed at 1373K. followed by cold rolling to 50.0% reduction. First heat treatment was performed at 1273K for 1.0 hours
249,261,95.0,375.0,58.0,0.0,5.0,2.0,40.0,26.0,0.0,0.0,0.0,0.0,0.0,27.0,0.0,0.0,0.0,1473,0.0,0,0.0,0,0.0,0,0.0,1.7743,1715.81,205.89,0.041114587,4.232541132,0.142942331,8.26,-3.5788,10.79408708,-5175.087334,6385.487493,1.114112477,0.146302,1.45,3.9536,80.21,-0.002082957,0.05184,-5.338177826,-49.62659203,9966.58179,0.069934514,4.0742,100.0,Homogenization was performed at 1473K
250,262,720.0,760.0,17.0,0.0,5.0,2.0,40.0,26.0,0.0,0.0,0.0,0.0,0.0,27.0,0.0,0.0,0.0,1473,64.0,0,0.0,0,0.0,0,0.0,1.7743,1715.81,205.89,0.041114587,4.232541132,0.142942331,8.26,-3.5788,10.79408708,-5175.087334,6385.487493,1.114112477,0.146302,1.45,3.9536,80.21,-0.002082957,0.05184,-5.338177826,-49.62659203,9966.58179,0.069934514,4.0742,100.0,Homogenization was performed at 1473K. followed by cold rolling to 64.0% reduction
251,263,240.0,645.0,59.0,0.0,5.0,2.0,40.0,26.0,0.0,0.0,0.0,0.0,0.0,27.0,0.0,0.0,0.0,1473,64.0,0,0.0,1173,0.16667,0,0.0,1.7743,1715.81,205.89,0.041114587,4.232541132,0.142942331,8.26,-3.5788,10.79408708,-5175.087334,6385.487493,1.114112477,0.146302,1.45,3.9536,80.21,-0.002082957,0.05184,-5.338177826,-49.62659203,9966.58179,0.069934514,4.0742,100.0,Homogenization was performed at 1473K. followed by cold rolling to 64.0% reduction. First heat treatment was performed at 1173K for 0.16667 hours
252,264,1120.0,1175.0,14.0,0.0,20.0,20.0,20.0,20.0,0.0,0.0,0.0,0.0,0.0,20.0,0.0,0.0,0.0,1273,80.0,0,0.0,0,0.0,0,0.0,1.766,1801.2,219.4,0.036643873,4.019832882,0.138361844,8.0,-4.16,13.3808668,-5793.658002,9965.096442,1.114281099,0.1504,1.4,4.024,85.6,-0.014576561,0.0464,-5.214125557,-56.69187889,10506.91257,0.174312219,13.76,100.0,Homogenization was performed at 1273K. followed by cold rolling to 80.0% reduction
253,265,1290.0,1415.0,3.6,0.0,20.0,20.0,20.0,20.0,0.0,0.0,0.0,0.0,0.0,20.0,0.0,0.0,0.0,1273,80.0,0,0.0,773,1.0,0,0.0,1.766,1801.2,219.4,0.036643873,4.019832882,0.138361844,8.0,-4.16,13.3808668,-5793.658002,9965.096442,1.114281099,0.1504,1.4,4.024,85.6,-0.014576561,0.0464,-5.214125557,-56.69187889,10506.91257,0.174312219,13.76,100.0,Homogenization was performed at 1273K. followed by cold rolling to 80.0% reduction. First heat treatment was performed at 773K for 1.0 hours
254,266,1135.0,1260.0,6.7,0.0,20.0,20.0,20.0,20.0,0.0,0.0,0.0,0.0,0.0,20.0,0.0,0.0,0.0,1273,80.0,0,0.0,873,1.0,0,0.0,1.766,1801.2,219.4,0.036643873,4.019832882,0.138361844,8.0,-4.16,13.3808668,-5793.658002,9965.096442,1.114281099,0.1504,1.4,4.024,85.6,-0.014576561,0.0464,-5.214125557,-56.69187889,10506.91257,0.174312219,13.76,100.0,Homogenization was performed at 1273K. followed by cold rolling to 80.0% reduction. First heat treatment was performed at 873K for 1.0 hours
255,267,585.0,815.0,42.7,0.0,20.0,20.0,20.0,20.0,0.0,0.0,0.0,0.0,0.0,20.0,0.0,0.0,0.0,1273,80.0,0,0.0,973,1.0,0,0.0,1.766,1801.2,219.4,0.036643873,4.019832882,0.138361844,8.0,-4.16,13.3808668,-5793.658002,9965.096442,1.114281099,0.1504,1.4,4.024,85.6,-0.014576561,0.0464,-5.214125557,-56.69187889,10506.91257,0.174312219,13.76,100.0,Homogenization was performed at 1273K. followed by cold rolling to 80.0% reduction. First heat treatment was performed at 973K for 1.0 hours
256,268,425.0,735.0,52.5,0.0,20.0,20.0,20.0,20.0,0.0,0.0,0.0,0.0,0.0,20.0,0.0,0.0,0.0,1273,80.0,0,0.0,1073,1.0,0,0.0,1.766,1801.2,219.4,0.036643873,4.019832882,0.138361844,8.0,-4.16,13.3808668,-5793.658002,9965.096442,1.114281099,0.1504,1.4,4.024,85.6,-0.014576561,0.0464,-5.214125557,-56.69187889,10506.91257,0.174312219,13.76,100.0,Homogenization was performed at 1273K. followed by cold rolling to 80.0% reduction. First heat treatment was performed at 1073K for 1.0 hours
257,269,270.0,630.0,60.5,0.0,20.0,20.0,20.0,20.0,0.0,0.0,0.0,0.0,0.0,20.0,0.0,0.0,0.0,1273,80.0,0,0.0,1173,1.0,0,0.0,1.766,1801.2,219.4,0.036643873,4.019832882,0.138361844,8.0,-4.16,13.3808668,-5793.658002,9965.096442,1.114281099,0.1504,1.4,4.024,85.6,-0.014576561,0.0464,-5.214125557,-56.69187889,10506.91257,0.174312219,13.76,100.0,Homogenization was performed at 1273K. followed by cold rolling to 80.0% reduction. First heat treatment was performed at 1173K for 1.0 hours
258,270,900.0,1074.0,25.0,6.96,23.26,23.26,23.26,23.26,0.0,0.0,0.0,0.0,0.0,0.0,0.0,0.0,0.0,1473,84.0,0,0.0,973,36.0,0,0.0,1.805384,1806.413,213.9098,0.036357787,3.888643518,0.107494058,7.8846,-7.26102768,12.82360766,-3190.282782,9700.973766,1.169529641,0.113761869,1.6044,4.23899,82.7544,-0.041348349,0.036407482,-5.091936278,-57.29637422,11908.78149,0.26769941,21.534108,100.0,Homogenization was performed at 1473K. followed by cold rolling to 84.0% reduction. First heat treatment was performed at 973K for 36.0 hours
259,271,854.0,1213.0,14.0,0.0,35.0,25.0,37.5,2.5,0.0,0.0,0.0,0.0,0.0,0.0,0.0,0.0,0.0,1473,65.0,0,0.0,873,1.0,0,0.0,1.807,1886.125,227.025,0.009516257,1.080214116,0.087926105,7.9,-2.55,9.761004228,-7219.793764,107785.957,1.034782805,0.08865,1.725,4.2775,87.65,-0.015943897,0.012675,-21.6309363,-2185.40089,11198.68024,0.183389905,15.6425,100.0,Homogenization was performed at 1473K. followed by cold rolling to 65.0% reduction. First heat treatment was performed at 873K for 1.0 hours
260,272,702.0,1143.0,21.0,0.0,35.0,25.0,37.5,2.5,0.0,0.0,0.0,0.0,0.0,0.0,0.0,0.0,0.0,1473,65.0,0,0.0,923,1.0,0,0.0,1.807,1886.125,227.025,0.009516257,1.080214116,0.087926105,7.9,-2.55,9.761004228,-7219.793764,107785.957,1.034782805,0.08865,1.725,4.2775,87.65,-0.015943897,0.012675,-21.6309363,-2185.40089,11198.68024,0.183389905,15.6425,100.0,Homogenization was performed at 1473K. followed by cold rolling to 65.0% reduction. First heat treatment was performed at 923K for 1.0 hours
261,273,540.0,1101.0,24.0,0.0,35.0,25.0,37.5,2.5,0.0,0.0,0.0,0.0,0.0,0.0,0.0,0.0,0.0,1473,65.0,0,0.0,973,1.0,0,0.0,1.807,1886.125,227.025,0.009516257,1.080214116,0.087926105,7.9,-2.55,9.761004228,-7219.793764,107785.957,1.034782805,0.08865,1.725,4.2775,87.65,-0.015943897,0.012675,-21.6309363,-2185.40089,11198.68024,0.183389905,15.6425,100.0,Homogenization was performed at 1473K. followed by cold rolling to 65.0% reduction. First heat treatment was performed at 973K for 1.0 hours
262,274,453.0,1062.0,34.0,0.0,35.0,25.0,37.5,2.5,0.0,0.0,0.0,0.0,0.0,0.0,0.0,0.0,0.0,1473,65.0,0,0.0,1073,1.0,0,0.0,1.807,1886.125,227.025,0.009516257,1.080214116,0.087926105,7.9,-2.55,9.761004228,-7219.793764,107785.957,1.034782805,0.08865,1.725,4.2775,87.65,-0.015943897,0.012675,-21.6309363,-2185.40089,11198.68024,0.183389905,15.6425,100.0,Homogenization was performed at 1473K. followed by cold rolling to 65.0% reduction. First heat treatment was performed at 1073K for 1.0 hours
263,275,412.0,994.0,40.0,0.0,35.0,25.0,37.5,2.5,0.0,0.0,0.0,0.0,0.0,0.0,0.0,0.0,0.0,1473,65.0,0,0.0,1173,1.0,0,0.0,1.807,1886.125,227.025,0.009516257,1.080214116,0.087926105,7.9,-2.55,9.761004228,-7219.793764,107785.957,1.034782805,0.08865,1.725,4.2775,87.65,-0.015943897,0.012675,-21.6309363,-2185.40089,11198.68024,0.183389905,15.6425,100.0,Homogenization was performed at 1473K. followed by cold rolling to 65.0% reduction. First heat treatment was performed at 1173K for 1.0 hours
264,276,775.0,1205.0,35.0,0.0,32.0,32.0,0.0,32.0,0.0,0.0,4.0,0.0,0.0,0.0,0.0,0.0,0.0,1473,70.0,0,0.0,973,4.0,0,0.0,1.8304,1932.16,233.32,0.020794378,2.4258721,0.128264726,8.24,-5.12,10.16479571,-3835.939781,23507.51921,1.105973512,0.128768,1.36,4.4104,90.16,-0.022386176,0.02432,-4.504539552,-126.4629556,13753.38841,0.218062091,19.2512,100.0,Homogenization was performed at 1473K. followed by cold rolling to 70.0% reduction. First heat treatment was performed at 973K for 4.0 hours
265,277,488.0,902.0,39.0,0.0,32.0,32.0,0.0,32.0,0.0,0.0,4.0,0.0,0.0,0.0,0.0,0.0,0.0,1473,70.0,0,0.0,1173,1.0,0,0.0,1.8304,1932.16,233.32,0.020794378,2.4258721,0.128264726,8.24,-5.12,10.16479571,-3835.939781,23507.51921,1.105973512,0.128768,1.36,4.4104,90.16,-0.022386176,0.02432,-4.504539552,-126.4629556,13753.38841,0.218062091,19.2512,100.0,Homogenization was performed at 1473K. followed by cold rolling to 70.0% reduction. First heat treatment was performed at 1173K for 1.0 hours
266,279,1625.0,1800.0,6.0,16.39,16.39,16.39,16.39,34.44,0.0,0.0,0.0,0.0,0.0,0.0,0.0,0.0,0.0,0,90.0,0,0.0,0,0.0,0,0.0,1.801826,1691.942,194.7552,0.051980593,5.061745348,0.120372778,7.7054,-11.94227848,12.90969243,-1829.001967,4777.860262,1.168772662,0.127162143,1.6556,4.17776,75.0166,-0.061752421,0.059439318,-5.819472209,-36.93811087,11983.40804,0.343535922,25.5588938,100.0,followed by cold rolling to 90.0% reduction
267,280,1108.0,1200.0,12.0,16.39,16.39,16.39,16.39,34.44,0.0,0.0,0.0,0.0,0.0,0.0,0.0,0.0,0.0,0,90.0,0,0.0,1073,1.0,0,0.0,1.801826,1691.942,194.7552,0.051980593,5.061745348,0.120372778,7.7054,-11.94227848,12.90969243,-1829.001967,4777.860262,1.168772662,0.127162143,1.6556,4.17776,75.0166,-0.061752421,0.059439318,-5.819472209,-36.93811087,11983.40804,0.343535922,25.5588938,100.0,followed by cold rolling to 90.0% reduction. First heat treatment was performed at 1073K for 1.0 hours
268,281,844.0,1175.0,23.0,16.39,16.39,16.39,16.39,34.44,0.0,0.0,0.0,0.0,0.0,0.0,0.0,0.0,0.0,0,90.0,0,0.0,1273,1.0,0,0.0,1.801826,1691.942,194.7552,0.051980593,5.061745348,0.120372778,7.7054,-11.94227848,12.90969243,-1829.001967,4777.860262,1.168772662,0.127162143,1.6556,4.17776,75.0166,-0.061752421,0.059439318,-5.819472209,-36.93811087,11983.40804,0.343535922,25.5588938,100.0,followed by cold rolling to 90.0% reduction. First heat treatment was performed at 1273K for 1.0 hours
269,282,648.0,1075.0,27.0,16.39,16.39,16.39,16.39,34.44,0.0,0.0,0.0,0.0,0.0,0.0,0.0,0.0,0.0,0,90.0,0,0.0,1473,1.0,0,0.0,1.801826,1691.942,194.7552,0.051980593,5.061745348,0.120372778,7.7054,-11.94227848,12.90969243,-1829.001967,4777.860262,1.168772662,0.127162143,1.6556,4.17776,75.0166,-0.061752421,0.059439318,-5.819472209,-36.93811087,11983.40804,0.343535922,25.5588938,100.0,followed by cold rolling to 90.0% reduction. First heat treatment was performed at 1473K for 1.0 hours
270,283,103.0,320.0,49.0,0.0,33.33,0.0,33.34,33.33,0.0,0.0,0.0,0.0,0.0,0.0,0.0,0.0,0.0,1373,0.0,0,0.0,0,0.0,0,0.0,1.873329,1769.0042,206.6671,0.006532131,0.674988251,0.032999511,8.9999,-1.33346664,9.133862485,-12117.16935,214064.5445,1.017387167,0.035557111,1.6667,4.369991,77.6671,-0.000851087,0.008889111,2.614596394,477.9341072,14415.34887,0.039802636,3.1113555,100.0,Homogenization was performed at 1373K
271,284,1330.0,1400.0,9.0,0.0,12.5,12.5,50.0,12.5,0.0,0.0,0.0,0.0,0.0,12.5,0.0,0.0,0.0,1273,90.0,0,0.0,0,0.0,0,0.0,1.79,1804.875,216.25,0.030117308,3.256433916,0.11368817,8.0,-2.375,11.52565132,-8758.888389,12706.71178,1.114569911,0.113125,1.625,4.12,84.25,-0.009243573,0.033125,-4.786403799,-74.67535336,10109.22162,0.141534006,9.875,100.0,Homogenization was performed at 1273K. followed by cold rolling to 90.0% reduction
272,285,1140.0,1131.0,14.0,0.0,12.5,12.5,50.0,12.5,0.0,0.0,0.0,0.0,0.0,12.5,0.0,0.0,0.0,1273,90.0,0,0.0,873,0.05,0,0.0,1.79,1804.875,216.25,0.030117308,3.256433916,0.11368817,8.0,-2.375,11.52565132,-8758.888389,12706.71178,1.114569911,0.113125,1.625,4.12,84.25,-0.009243573,0.033125,-4.786403799,-74.67535336,10109.22162,0.141534006,9.875,100.0,Homogenization was performed at 1273K. followed by cold rolling to 90.0% reduction. First heat treatment was performed at 873K for 0.05 hours
273,286,950.0,954.0,22.0,0.0,12.5,12.5,50.0,12.5,0.0,0.0,0.0,0.0,0.0,12.5,0.0,0.0,0.0,1273,90.0,0,0.0,873,0.11667,0,0.0,1.79,1804.875,216.25,0.030117308,3.256433916,0.11368817,8.0,-2.375,11.52565132,-8758.888389,12706.71178,1.114569911,0.113125,1.625,4.12,84.25,-0.009243573,0.033125,-4.786403799,-74.67535336,10109.22162,0.141534006,9.875,100.0,Homogenization was performed at 1273K. followed by cold rolling to 90.0% reduction. First heat treatment was performed at 873K for 0.11667 hours
274,287,800.0,849.0,30.0,0.0,12.5,12.5,50.0,12.5,0.0,0.0,0.0,0.0,0.0,12.5,0.0,0.0,0.0,1273,90.0,0,0.0,873,0.16667,0,0.0,1.79,1804.875,216.25,0.030117308,3.256433916,0.11368817,8.0,-2.375,11.52565132,-8758.888389,12706.71178,1.114569911,0.113125,1.625,4.12,84.25,-0.009243573,0.033125,-4.786403799,-74.67535336,10109.22162,0.141534006,9.875,100.0,Homogenization was performed at 1273K. followed by cold rolling to 90.0% reduction. First heat treatment was performed at 873K for 0.16667 hours
275,288,550.0,700.0,51.0,0.0,12.5,12.5,50.0,12.5,0.0,0.0,0.0,0.0,0.0,12.5,0.0,0.0,0.0,1273,90.0,0,0.0,873,1.0,0,0.0,1.79,1804.875,216.25,0.030117308,3.256433916,0.11368817,8.0,-2.375,11.52565132,-8758.888389,12706.71178,1.114569911,0.113125,1.625,4.12,84.25,-0.009243573,0.033125,-4.786403799,-74.67535336,10109.22162,0.141534006,9.875,100.0,Homogenization was performed at 1273K. followed by cold rolling to 90.0% reduction. First heat treatment was performed at 873K for 1.0 hours
276,289,945.0,1230.0,37.5,9.09,30.303,30.303,0.0,30.304,0.0,0.0,0.0,0.0,0.0,0.0,0.0,0.0,0.0,1473,79.0,0,0.0,1073,1.0,0,0.0,1.7978816,1804.82526,214.75874,0.041178759,4.421749194,0.121747963,7.84855,-9.659827908,10.83616494,-2024.610002,6390.415539,1.169360511,0.125985753,1.48483,4.2263733,82.97014,-0.053604311,0.043340241,-5.413602033,-48.49574606,12739.69315,0.30487867,25.04976282,100.0,Homogenization was performed at 1473K. followed by cold rolling to 79.0% reduction. First heat treatment was performed at 1073K for 1.0 hours
277,290,324.0,800.0,58.3,9.09,30.303,30.303,0.0,30.304,0.0,0.0,0.0,0.0,0.0,0.0,0.0,0.0,0.0,1473,79.0,0,0.0,1473,1.0,0,0.0,1.7978816,1804.82526,214.75874,0.041178759,4.421749194,0.121747963,7.84855,-9.659827908,10.83616494,-2024.610002,6390.415539,1.169360511,0.125985753,1.48483,4.2263733,82.97014,-0.053604311,0.043340241,-5.413602033,-48.49574606,12739.69315,0.30487867,25.04976282,100.0,Homogenization was performed at 1473K. followed by cold rolling to 79.0% reduction. First heat treatment was performed at 1473K for 1.0 hours
278,291,113.0,372.0,57.4,0.0,5.9,2.3,42.2,28.9,0.0,0.0,0.0,0.0,0.0,20.7,0.0,0.0,0.0,1473,0.0,0,0.0,0,0.0,0,0.0,1.7942,1732.519,206.576,0.037974844,3.9223457,0.132698757,8.384,-3.442416,10.82983184,-5450.500297,7509.82321,1.114401801,0.13134556,1.481,4.045,80.198,-0.002369726,0.04527868,-5.129795584,-54.88604581,10658.68658,0.074734568,4.397192,100.0,Homogenization was performed at 1473K
279,292,118.0,382.0,57.5,0.0,5.5,2.2,41.1,27.1,0.0,0.0,0.0,0.0,0.0,24.1,0.0,0.0,0.0,1473,0.0,0,0.0,0,0.0,0,0.0,1.78321,1723.888,206.272,0.039795199,4.104317608,0.13861023,8.312,-3.516568,10.85556442,-5321.60255,6854.741077,1.11424349,0.13997066,1.466,3.99528,80.233,-0.002261907,0.04902432,-5.249950998,-51.69123145,10265.44359,0.072942688,4.263842,100.0,Homogenization was performed at 1473K
280,293,120.0,394.0,59.0,0.0,5.2,2.1,40.0,25.7,0.0,0.0,0.0,0.0,0.0,27.0,0.0,0.0,0.0,1473,0.0,0,0.0,0,0.0,0,0.0,1.77399,1716.342,205.987,0.041086625,4.231655303,0.1428726,8.254,-3.563708,10.84214883,-5221.76211,6422.652572,1.114110182,0.14631942,1.452,3.95316,80.247,-0.002160704,0.05182016,-5.337567291,-49.66309366,9952.410534,0.071233712,4.138674,100.0,Homogenization was performed at 1473K
281,294,138.0,401.0,57.9,0.0,5.8,2.4,29.4,28.5,0.0,0.0,0.0,0.0,0.0,33.9,0.0,0.0,0.0,1473,0.0,0,0.0,0,0.0,0,0.0,1.7567,1694.719,204.974,0.04407172,4.516778396,0.154490485,8.241,-4.400376,11.13269865,-4287.541773,5731.660357,1.113842024,0.16267752,1.352,3.86323,79.998,-0.002408057,0.05816598,-5.530694484,-45.49504745,9753.236916,0.075609839,4.325568,100.0,Homogenization was performed at 1473K
282,295,132.0,409.0,57.4,0.0,5.8,2.4,25.7,28.5,0.0,0.0,0.0,0.0,0.0,37.6,0.0,0.0,0.0,1473,0.0,0,0.0,0,0.0,0,0.0,1.74634,1683.915,204.493,0.045102972,4.611621055,0.158562304,8.204,-4.677136,11.05245538,-3979.229041,5433.109334,1.113687467,0.16797888,1.315,3.81254,79.924,-0.002396724,0.06041484,-5.601038188,-44.2593499,9521.353543,0.075520635,4.26622,100.0,Homogenization was performed at 1473K
283,297,365.0,639.0,49.6,0.0,0.0,25.0,25.0,25.0,0.0,0.0,0.0,0.0,0.0,25.0,0.0,0.0,0.0,1173,0.0,0,0.0,0,0.0,0,0.0,1.7375,1809.5,222.0,0.03859147,4.283653141,0.140956554,7.75,-4.0,11.52565132,-5213.916515,7738.96423,1.113994035,0.15625,1.25,3.9325,88.25,-0.015307322,0.05125,-5.480031525,-53.75110964,9474.296896,0.176707877,14.875,100.0,Homogenization was performed at 1173K
284,298,398.0,702.0,60.2,0.0,0.0,25.0,25.0,25.0,0.0,0.0,0.0,0.0,0.0,25.0,0.0,0.0,0.0,1373,0.0,0,0.0,0,0.0,0,0.0,1.7375,1809.5,222.0,0.03859147,4.283653141,0.140956554,7.75,-4.0,11.52565132,-5213.916515,7738.96423,1.113994035,0.15625,1.25,3.9325,88.25,-0.015307322,0.05125,-5.480031525,-53.75110964,9474.296896,0.176707877,14.875,100.0,Homogenization was performed at 1373K
285,299,176.0,453.0,68.8,0.0,25.0,25.0,25.0,25.0,0.0,0.0,0.0,0.0,0.0,0.0,0.0,0.0,0.0,1473,0.0,0,0.0,0,0.0,0,0.0,1.82,1871.75,224.75,0.01176159,1.321708679,0.096695398,8.25,-3.75,11.52565132,-5752.836761,83316.95755,1.034823207,0.1,1.5,4.3025,87.0,-0.017244782,0.01625,-7.38465545,-540.8620011,12617.80775,0.188344478,15.75,100.0,Homogenization was performed at 1473K
286,300,1283.0,1357.0,8.3,9.09,18.182,18.182,18.182,18.182,0.0,0.0,0.0,0.0,0.0,0.0,0.0,18.182,0.0,1273,80.0,0,0.0,0,0.0,0,0.0,1.8154566,1693.0076,191.54668,0.039652217,3.797625286,0.109324121,6.45458,-1.520233384,14.69711649,-16367.4408,9347.536765,1.169080225,0.112725418,1.54544,4.071825,74.36412,-0.06112487,0.042311841,-5.056705955,-53.16231617,11685.16671,0.342945888,27.43759801,100.0,Homogenization was performed at 1273K. followed by cold rolling to 80.0% reduction
287,301,1019.0,1045.0,15.7,9.09,18.182,18.182,18.182,18.182,0.0,0.0,0.0,0.0,0.0,0.0,0.0,18.182,0.0,1273,80.0,0,0.0,1173,0.16667,0,0.0,1.8154566,1693.0076,191.54668,0.039652217,3.797625286,0.109324121,6.45458,-1.520233384,14.69711649,-16367.4408,9347.536765,1.169080225,0.112725418,1.54544,4.071825,74.36412,-0.06112487,0.042311841,-5.056705955,-53.16231617,11685.16671,0.342945888,27.43759801,100.0,Homogenization was performed at 1273K. followed by cold rolling to 80.0% reduction. First heat treatment was performed at 1173K for 0.16667 hours
288,302,956.0,988.0,18.5,9.09,18.182,18.182,18.182,18.182,0.0,0.0,0.0,0.0,0.0,0.0,0.0,18.182,0.0,1273,80.0,0,0.0,1173,0.5,0,0.0,1.8154566,1693.0076,191.54668,0.039652217,3.797625286,0.109324121,6.45458,-1.520233384,14.69711649,-16367.4408,9347.536765,1.169080225,0.112725418,1.54544,4.071825,74.36412,-0.06112487,0.042311841,-5.056705955,-53.16231617,11685.16671,0.342945888,27.43759801,100.0,Homogenization was performed at 1273K. followed by cold rolling to 80.0% reduction. First heat treatment was performed at 1173K for 0.5 hours
289,303,793.0,870.0,21.5,9.09,18.182,18.182,18.182,18.182,0.0,0.0,0.0,0.0,0.0,0.0,0.0,18.182,0.0,1273,80.0,0,0.0,1173,1.0,0,0.0,1.8154566,1693.0076,191.54668,0.039652217,3.797625286,0.109324121,6.45458,-1.520233384,14.69711649,-16367.4408,9347.536765,1.169080225,0.112725418,1.54544,4.071825,74.36412,-0.06112487,0.042311841,-5.056705955,-53.16231617,11685.16671,0.342945888,27.43759801,100.0,Homogenization was performed at 1273K. followed by cold rolling to 80.0% reduction. First heat treatment was performed at 1173K for 1.0 hours
290,304,608.0,749.0,28.1,9.09,18.182,18.182,18.182,18.182,0.0,0.0,0.0,0.0,0.0,0.0,0.0,18.182,0.0,1273,80.0,0,0.0,1173,5.0,0,0.0,1.8154566,1693.0076,191.54668,0.039652217,3.797625286,0.109324121,6.45458,-1.520233384,14.69711649,-16367.4408,9347.536765,1.169080225,0.112725418,1.54544,4.071825,74.36412,-0.06112487,0.042311841,-5.056705955,-53.16231617,11685.16671,0.342945888,27.43759801,100.0,Homogenization was performed at 1273K. followed by cold rolling to 80.0% reduction. First heat treatment was performed at 1173K for 5.0 hours
291,305,1060.0,1084.0,27.5,0.0,20.0,20.0,40.0,10.0,0.0,0.0,0.0,0.0,0.0,10.0,0.0,0.0,0.0,1473,70.0,0,0.0,873,0.5,0,0.0,1.786,1838.7,221.8,0.027582294,3.058876458,0.113243101,7.9,-2.72,12.22830167,-8266.242016,16073.31154,1.114627885,0.1176,1.6,4.145,86.4,-0.013701187,0.0306,-4.698072109,-83.9292709,10372.92609,0.168616425,13.52,100.0,Homogenization was performed at 1473K. followed by cold rolling to 70.0% reduction. First heat treatment was performed at 873K for 0.5 hours
292,306,589.0,865.0,69.1,0.0,20.0,20.0,40.0,10.0,0.0,0.0,0.0,0.0,0.0,10.0,0.0,0.0,0.0,1473,70.0,0,0.0,973,0.5,0,0.0,1.786,1838.7,221.8,0.027582294,3.058876458,0.113243101,7.9,-2.72,12.22830167,-8266.242016,16073.31154,1.114627885,0.1176,1.6,4.145,86.4,-0.013701187,0.0306,-4.698072109,-83.9292709,10372.92609,0.168616425,13.52,100.0,Homogenization was performed at 1473K. followed by cold rolling to 70.0% reduction. First heat treatment was performed at 973K for 0.5 hours
293,307,375.0,785.0,77.5,0.0,20.0,20.0,40.0,10.0,0.0,0.0,0.0,0.0,0.0,10.0,0.0,0.0,0.0,1473,70.0,0,0.0,1073,0.5,0,0.0,1.786,1838.7,221.8,0.027582294,3.058876458,0.113243101,7.9,-2.72,12.22830167,-8266.242016,16073.31154,1.114627885,0.1176,1.6,4.145,86.4,-0.013701187,0.0306,-4.698072109,-83.9292709,10372.92609,0.168616425,13.52,100.0,Homogenization was performed at 1473K. followed by cold rolling to 70.0% reduction. First heat treatment was performed at 1073K for 0.5 hours
294,308,225.0,655.0,38.0,0.0,19.9,19.9,19.9,19.9,0.0,0.0,0.0,0.0,0.0,19.9,0.5,0.0,0.0,1473,86.0,0,0.0,1373,1.0,0,0.0,1.76992,1811.929,218.313,0.043192263,4.714716239,0.148681517,7.98,-5.145344,13.57567942,-4780.665247,7276.954497,1.429370812,0.15670056,1.393,4.04073,85.192,-0.018954361,0.05011616,-5.660747686,-45.86729888,10514.9974,0.187316356,14.434664,100.0,Homogenization was performed at 1473K. followed by cold rolling to 86.0% reduction. First heat treatment was performed at 1373K for 1.0 hours
295,310,366.0,715.0,46.0,2.44,24.39,24.39,24.39,24.39,0.0,0.0,0.0,0.0,0.0,0.0,0.0,0.0,0.0,0,63.0,0,0.0,1073,1.0,0,0.0,1.814876,1848.8445,220.9497,0.024062858,2.65834065,0.100854572,8.1219,-5.04512028,12.19805178,-4470.121561,21066.67761,1.16998379,0.105177485,1.5366,4.280235,85.5116,-0.02639134,0.023679275,-4.539234723,-103.1291128,12365.34395,0.218944923,17.894943,100.0,followed by cold rolling to 63.0% reduction. First heat treatment was performed at 1073K for 1.0 hours
296,311,1367.0,1493.0,9.1,3.125,31.25,31.25,0.0,31.25,0.0,0.0,3.125,0.0,0.0,0.0,0.0,0.0,0.0,1473,80.0,0,0.0,0,0.0,0,0.0,1.8209375,1893.40625,227.4375,0.03028738,3.444242966,0.129019363,8.09375,-6.77734375,10.86691661,-3035.922124,11846.30551,1.169773536,0.130957031,1.40625,4.3596875,87.875,-0.034601763,0.031972656,-4.839276763,-71.90365378,13386.84403,0.25212343,21.6796875,100.0,Homogenization was performed at 1473K. followed by cold rolling to 80.0% reduction
297,312,1101.0,1307.0,22.1,3.125,31.25,31.25,0.0,31.25,0.0,0.0,3.125,0.0,0.0,0.0,0.0,0.0,0.0,1473,80.0,0,0.0,998,1.0,0,0.0,1.8209375,1893.40625,227.4375,0.03028738,3.444242966,0.129019363,8.09375,-6.77734375,10.86691661,-3035.922124,11846.30551,1.169773536,0.130957031,1.40625,4.3596875,87.875,-0.034601763,0.031972656,-4.839276763,-71.90365378,13386.84403,0.25212343,21.6796875,100.0,Homogenization was performed at 1473K. followed by cold rolling to 80.0% reduction. First heat treatment was performed at 998K for 1.0 hours
298,313,842.0,1201.0,38.0,3.125,31.25,31.25,0.0,31.25,0.0,0.0,3.125,0.0,0.0,0.0,0.0,0.0,0.0,1473,80.0,0,0.0,1023,1.0,0,0.0,1.8209375,1893.40625,227.4375,0.03028738,3.444242966,0.129019363,8.09375,-6.77734375,10.86691661,-3035.922124,11846.30551,1.169773536,0.130957031,1.40625,4.3596875,87.875,-0.034601763,0.031972656,-4.839276763,-71.90365378,13386.84403,0.25212343,21.6796875,100.0,Homogenization was performed at 1473K. followed by cold rolling to 80.0% reduction. First heat treatment was performed at 1023K for 1.0 hours
299,314,757.0,1170.0,46.1,3.125,31.25,31.25,0.0,31.25,0.0,0.0,3.125,0.0,0.0,0.0,0.0,0.0,0.0,1473,80.0,0,0.0,1073,1.0,0,0.0,1.8209375,1893.40625,227.4375,0.03028738,3.444242966,0.129019363,8.09375,-6.77734375,10.86691661,-3035.922124,11846.30551,1.169773536,0.130957031,1.40625,4.3596875,87.875,-0.034601763,0.031972656,-4.839276763,-71.90365378,13386.84403,0.25212343,21.6796875,100.0,Homogenization was performed at 1473K. followed by cold rolling to 80.0% reduction. First heat treatment was performed at 1073K for 1.0 hours
300,315,661.0,1048.0,48.0,3.125,31.25,31.25,0.0,31.25,0.0,0.0,3.125,0.0,0.0,0.0,0.0,0.0,0.0,1473,80.0,0,0.0,1173,1.0,0,0.0,1.8209375,1893.40625,227.4375,0.03028738,3.444242966,0.129019363,8.09375,-6.77734375,10.86691661,-3035.922124,11846.30551,1.169773536,0.130957031,1.40625,4.3596875,87.875,-0.034601763,0.031972656,-4.839276763,-71.90365378,13386.84403,0.25212343,21.6796875,100.0,Homogenization was performed at 1473K. followed by cold rolling to 80.0% reduction. First heat treatment was performed at 1173K for 1.0 hours
301,316,860.0,1050.0,48.0,6.96,23.26,23.26,23.26,23.26,0.0,0.0,0.0,0.0,0.0,0.0,0.0,0.0,0.0,1373,90.0,0,0.0,1073,1.0,0,0.0,1.805384,1806.413,213.9098,0.036357787,3.888643518,0.107494058,7.8846,-7.26102768,12.82360766,-3190.282782,9700.973766,1.169529641,0.113761869,1.6044,4.23899,82.7544,-0.041348349,0.036407482,-5.091936278,-57.29637422,11908.78149,0.26769941,21.534108,100.0,Homogenization was performed at 1373K. followed by cold rolling to 90.0% reduction. First heat treatment was performed at 1073K for 1.0 hours
302,317,690.0,930.0,51.0,6.96,23.26,23.26,23.26,23.26,0.0,0.0,0.0,0.0,0.0,0.0,0.0,0.0,0.0,1373,90.0,0,0.0,1173,1.0,0,0.0,1.805384,1806.413,213.9098,0.036357787,3.888643518,0.107494058,7.8846,-7.26102768,12.82360766,-3190.282782,9700.973766,1.169529641,0.113761869,1.6044,4.23899,82.7544,-0.041348349,0.036407482,-5.091936278,-57.29637422,11908.78149,0.26769941,21.534108,100.0,Homogenization was performed at 1373K. followed by cold rolling to 90.0% reduction. First heat treatment was performed at 1173K for 1.0 hours
303,318,550.0,800.0,64.0,6.96,23.26,23.26,23.26,23.26,0.0,0.0,0.0,0.0,0.0,0.0,0.0,0.0,0.0,1373,90.0,0,0.0,1273,1.0,0,0.0,1.805384,1806.413,213.9098,0.036357787,3.888643518,0.107494058,7.8846,-7.26102768,12.82360766,-3190.282782,9700.973766,1.169529641,0.113761869,1.6044,4.23899,82.7544,-0.041348349,0.036407482,-5.091936278,-57.29637422,11908.78149,0.26769941,21.534108,100.0,Homogenization was performed at 1373K. followed by cold rolling to 90.0% reduction. First heat treatment was performed at 1273K for 1.0 hours
304,319,260.0,620.0,87.0,6.96,23.26,23.26,23.26,23.26,0.0,0.0,0.0,0.0,0.0,0.0,0.0,0.0,0.0,1373,90.0,0,0.0,1373,1.0,0,0.0,1.805384,1806.413,213.9098,0.036357787,3.888643518,0.107494058,7.8846,-7.26102768,12.82360766,-3190.282782,9700.973766,1.169529641,0.113761869,1.6044,4.23899,82.7544,-0.041348349,0.036407482,-5.091936278,-57.29637422,11908.78149,0.26769941,21.534108,100.0,Homogenization was performed at 1373K. followed by cold rolling to 90.0% reduction. First heat treatment was performed at 1373K for 1.0 hours
305,325,350.0,720.0,21.9,0.0,35.0,15.0,20.0,20.0,0.0,0.0,10.0,0.0,0.0,0.0,0.0,0.0,0.0,1473,0.0,0,0.0,0,0.0,0,0.0,1.871,1943.2,230.1,0.0267358,3.075953739,0.12529565,8.25,-3.82,12.6874917,-6454.014103,17749.63464,1.105805388,0.1237,1.65,4.5775,87.7,-0.019901179,0.03005,-4.603671694,-84.49128547,13209.60183,0.212958447,17.78,100.0,Homogenization was performed at 1473K
306,326,1212.0,1360.0,14.9,0.0,35.0,15.0,20.0,20.0,0.0,0.0,10.0,0.0,0.0,0.0,0.0,0.0,0.0,1473,70.0,0,0.0,1123,0.16667,0,0.0,1.871,1943.2,230.1,0.0267358,3.075953739,0.12529565,8.25,-3.82,12.6874917,-6454.014103,17749.63464,1.105805388,0.1237,1.65,4.5775,87.7,-0.019901179,0.03005,-4.603671694,-84.49128547,13209.60183,0.212958447,17.78,100.0,Homogenization was performed at 1473K. followed by cold rolling to 70.0% reduction. First heat treatment was performed at 1123K for 0.16667 hours
307,327,1028.0,1249.0,18.3,0.0,35.0,15.0,20.0,20.0,0.0,0.0,10.0,0.0,0.0,0.0,0.0,0.0,0.0,1473,70.0,0,0.0,1173,0.16667,0,0.0,1.871,1943.2,230.1,0.0267358,3.075953739,0.12529565,8.25,-3.82,12.6874917,-6454.014103,17749.63464,1.105805388,0.1237,1.65,4.5775,87.7,-0.019901179,0.03005,-4.603671694,-84.49128547,13209.60183,0.212958447,17.78,100.0,Homogenization was performed at 1473K. followed by cold rolling to 70.0% reduction. First heat treatment was performed at 1173K for 0.16667 hours
308,328,879.0,1194.0,25.4,0.0,35.0,15.0,20.0,20.0,0.0,0.0,10.0,0.0,0.0,0.0,0.0,0.0,0.0,1473,70.0,0,0.0,1273,0.16667,0,0.0,1.871,1943.2,230.1,0.0267358,3.075953739,0.12529565,8.25,-3.82,12.6874917,-6454.014103,17749.63464,1.105805388,0.1237,1.65,4.5775,87.7,-0.019901179,0.03005,-4.603671694,-84.49128547,13209.60183,0.212958447,17.78,100.0,Homogenization was performed at 1473K. followed by cold rolling to 70.0% reduction. First heat treatment was performed at 1273K for 0.16667 hours
309,333,816.0,1187.0,18.9,0.0,23.26,23.26,23.26,23.26,0.0,0.0,6.96,0.0,0.0,0.0,0.0,0.0,0.0,0,60.0,0,0.0,1123,1.0,0,0.0,1.843664,1943.0378,232.0058,0.023508687,2.727075851,0.127220341,8.0934,-4.15274736,12.82360766,-6000.06508,23203.49902,1.105836318,0.130598387,1.5348,4.477718,89.7144,-0.020168301,0.027341665,-4.55142455,-103.8916733,12557.86338,0.208026346,18.68485104,100.0,followed by cold rolling to 60.0% reduction. First heat treatment was performed at 1123K for 1.0 hours
310,334,647.0,1042.0,32.5,0.0,23.26,23.26,23.26,23.26,0.0,0.0,6.96,0.0,0.0,0.0,0.0,0.0,0.0,0,60.0,0,0.0,1173,5.0,0,0.0,1.843664,1943.0378,232.0058,0.023508687,2.727075851,0.127220341,8.0934,-4.15274736,12.82360766,-6000.06508,23203.49902,1.105836318,0.130598387,1.5348,4.477718,89.7144,-0.020168301,0.027341665,-4.55142455,-103.8916733,12557.86338,0.208026346,18.68485104,100.0,followed by cold rolling to 60.0% reduction. First heat treatment was performed at 1173K for 5.0 hours
311,336,215.0,489.0,39.0,8.0,17.0,17.0,17.0,33.0,0.0,0.0,0.0,0.0,0.0,0.0,0.0,8.0,0.0,1423,0.0,0,0.0,0,0.0,0,0.0,1.824,1732.55,199.95,0.03900421,3.899445925,0.108064795,7.53,-5.1292,13.91491931,-4700.205381,9146.558435,1.169483556,0.109568,1.5,4.1865,77.24,-0.048628415,0.040346,-5.090796182,-53.27914505,12718.56078,0.296939594,22.9436,100.0,Homogenization was performed at 1423K
312,337,250.0,730.0,50.0,0.0,10.0,10.0,50.0,0.0,0.0,0.0,0.0,0.0,0.0,30.0,0.0,0.0,0.0,1473,0.0,0,0.0,0,0.0,0,0.0,1.734,1756.0,213.7,0.038824905,4.148441073,0.132075736,7.6,-0.92,9.713100291,-18539.35229,6443.726148,1.104301964,0.1368,1.6,3.862,84.0,-0.007083046,0.0492,-5.332978859,-53.35974094,8084.777719,0.125424449,7.8,100.0,Homogenization was performed at 1473K
313,338,330.0,870.0,75.0,0.0,10.0,10.0,50.0,0.0,0.0,0.0,0.0,0.0,0.0,30.0,0.0,0.0,0.0,1473,60.0,0,0.0,1173,0.0833,0,0.0,1.734,1756.0,213.7,0.038824905,4.148441073,0.132075736,7.6,-0.92,9.713100291,-18539.35229,6443.726148,1.104301964,0.1368,1.6,3.862,84.0,-0.007083046,0.0492,-5.332978859,-53.35974094,8084.777719,0.125424449,7.8,100.0,Homogenization was performed at 1473K. followed by cold rolling to 60.0% reduction. First heat treatment was performed at 1173K for 0.0833 hours
314,339,280.0,800.0,65.0,0.0,10.0,10.0,50.0,0.0,0.0,0.0,0.0,0.0,0.0,30.0,0.0,0.0,0.0,1473,60.0,0,0.0,1173,0.5,0,0.0,1.734,1756.0,213.7,0.038824905,4.148441073,0.132075736,7.6,-0.92,9.713100291,-18539.35229,6443.726148,1.104301964,0.1368,1.6,3.862,84.0,-0.007083046,0.0492,-5.332978859,-53.35974094,8084.777719,0.125424449,7.8,100.0,Homogenization was performed at 1473K. followed by cold rolling to 60.0% reduction. First heat treatment was performed at 1173K for 0.5 hours
315,340,339.0,810.0,88.4,0.0,33.33,33.34,0.0,33.33,0.0,0.0,0.0,0.0,0.0,0.0,0.0,0.0,0.0,1473,60.0,0,0.0,1173,2.0,0,0.0,1.816651,1892.0288,229.3383,0.013525824,1.550994704,0.11146046,8.3331,-4.88937768,9.133862485,-3534.505209,49926.0291,1.034832816,0.11112022,1.3333,4.309979,88.6693,-0.021526797,0.017778889,-5.552635099,-321.8517323,13840.60927,0.210060117,17.77948854,100.0,Homogenization was performed at 1473K. followed by cold rolling to 60.0% reduction. First heat treatment was performed at 1173K for 2.0 hours
316,341,465.0,912.0,70.5,0.0,32.26,32.26,0.0,32.26,0.0,0.0,3.22,0.0,0.0,0.0,0.0,0.0,0.0,1473,60.0,0,0.0,1173,2.0,0,0.0,1.827722,1924.3288,232.5426,0.019639382,2.283496516,0.125282364,8.2582,-5.077724,10.0229036,-3798.42663,25985.9084,1.106002408,0.125469463,1.3548,4.390822,89.8688,-0.022218092,0.023091708,-4.515217065,-140.0374662,13770.49207,0.216669929,18.97817088,100.0,Homogenization was performed at 1473K. followed by cold rolling to 60.0% reduction. First heat treatment was performed at 1173K for 2.0 hours
317,342,644.0,1071.0,29.5,0.0,31.25,31.25,0.0,31.25,0.0,0.0,6.25,0.0,0.0,0.0,0.0,0.0,0.0,1473,60.0,0,0.0,1173,2.0,0,0.0,1.838125,1954.75,235.5625,0.023704185,2.791908562,0.136208423,8.1875,-5.234375,10.50674001,-3923.68717,18698.98025,1.105890264,0.137890625,1.375,4.466875,91.0,-0.022866865,0.027734375,-4.564660009,-101.5676826,13704.15011,0.221660909,20.0,100.0,Homogenization was performed at 1473K. followed by cold rolling to 60.0% reduction. First heat treatment was performed at 1173K for 2.0 hours
318,344,856.0,883.0,11.5,0.0,19.89,19.88,21.04,20.8,0.0,0.0,0.0,0.0,0.0,18.39,0.0,0.0,0.0,1373,60.0,0,0.0,0,0.0,0,0.0,1.771297,1804.8417,219.4419,0.035699951,3.917032561,0.136181819,8.0334,-4.13840028,13.37175028,-5831.696036,10491.8727,1.114355791,0.147357014,1.4093,4.047432,85.5523,-0.014523041,0.044585538,-5.148267679,-58.65707578,10676.83047,0.174097373,13.7287431,100.0,Homogenization was performed at 1373K. followed by cold rolling to 60.0% reduction
319,345,816.0,855.0,16.7,0.0,19.89,19.88,21.04,20.8,0.0,0.0,0.0,0.0,0.0,18.39,0.0,0.0,0.0,1373,60.0,0,0.0,973,1.0,0,0.0,1.771297,1804.8417,219.4419,0.035699951,3.917032561,0.136181819,8.0334,-4.13840028,13.37175028,-5831.696036,10491.8727,1.114355791,0.147357014,1.4093,4.047432,85.5523,-0.014523041,0.044585538,-5.148267679,-58.65707578,10676.83047,0.174097373,13.7287431,100.0,Homogenization was performed at 1373K. followed by cold rolling to 60.0% reduction. First heat treatment was performed at 973K for 1.0 hours
320,346,818.0,876.0,6.2,0.0,19.89,19.88,21.04,20.8,0.0,0.0,0.0,0.0,0.0,18.39,0.0,0.0,0.0,1373,60.0,0,0.0,1073,1.0,0,0.0,1.771297,1804.8417,219.4419,0.035699951,3.917032561,0.136181819,8.0334,-4.13840028,13.37175028,-5831.696036,10491.8727,1.114355791,0.147357014,1.4093,4.047432,85.5523,-0.014523041,0.044585538,-5.148267679,-58.65707578,10676.83047,0.174097373,13.7287431,100.0,Homogenization was performed at 1373K. followed by cold rolling to 60.0% reduction. First heat treatment was performed at 1073K for 1.0 hours
321,347,696.0,816.0,17.0,0.0,19.89,19.88,21.04,20.8,0.0,0.0,0.0,0.0,0.0,18.39,0.0,0.0,0.0,1373,60.0,0,0.0,1173,1.0,0,0.0,1.771297,1804.8417,219.4419,0.035699951,3.917032561,0.136181819,8.0334,-4.13840028,13.37175028,-5831.696036,10491.8727,1.114355791,0.147357014,1.4093,4.047432,85.5523,-0.014523041,0.044585538,-5.148267679,-58.65707578,10676.83047,0.174097373,13.7287431,100.0,Homogenization was performed at 1373K. followed by cold rolling to 60.0% reduction. First heat treatment was performed at 1173K for 1.0 hours
322,348,465.0,749.0,35.2,0.0,19.89,19.88,21.04,20.8,0.0,0.0,0.0,0.0,0.0,18.39,0.0,0.0,0.0,1373,60.0,0,0.0,1273,1.0,0,0.0,1.771297,1804.8417,219.4419,0.035699951,3.917032561,0.136181819,8.0334,-4.13840028,13.37175028,-5831.696036,10491.8727,1.114355791,0.147357014,1.4093,4.047432,85.5523,-0.014523041,0.044585538,-5.148267679,-58.65707578,10676.83047,0.174097373,13.7287431,100.0,Homogenization was performed at 1373K. followed by cold rolling to 60.0% reduction. First heat treatment was performed at 1273K for 1.0 hours
323,349,302.0,663.0,51.5,0.0,19.89,19.88,21.04,20.8,0.0,0.0,0.0,0.0,0.0,18.39,0.0,0.0,0.0,1373,60.0,0,0.0,1373,1.0,0,0.0,1.771297,1804.8417,219.4419,0.035699951,3.917032561,0.136181819,8.0334,-4.13840028,13.37175028,-5831.696036,10491.8727,1.114355791,0.147357014,1.4093,4.047432,85.5523,-0.014523041,0.044585538,-5.148267679,-58.65707578,10676.83047,0.174097373,13.7287431,100.0,Homogenization was performed at 1373K. followed by cold rolling to 60.0% reduction. First heat treatment was performed at 1373K for 1.0 hours
324,350,1145.0,1287.0,10.5,0.0,0.0,20.0,20.0,20.0,0.0,0.0,0.0,0.0,0.0,20.0,0.0,20.0,0.0,1273,85.0,0,0.0,873,1.0,0,0.0,1.77,1719.2,201.6,0.03463617,3.491325958,0.141844986,6.4,2.72,13.3808668,8457.49493,11153.84274,1.114051309,0.1536,1.2,3.844,80.2,-0.033574185,0.0448,-5.007814757,-64.38338567,10031.20871,0.265606523,22.4,100.0,Homogenization was performed at 1273K. followed by cold rolling to 85.0% reduction. First heat treatment was performed at 873K for 1.0 hours
325,351,1029.0,1186.0,11.2,0.0,0.0,20.0,20.0,20.0,0.0,0.0,0.0,0.0,0.0,20.0,0.0,20.0,0.0,1273,85.0,0,0.0,973,1.0,0,0.0,1.77,1719.2,201.6,0.03463617,3.491325958,0.141844986,6.4,2.72,13.3808668,8457.49493,11153.84274,1.114051309,0.1536,1.2,3.844,80.2,-0.033574185,0.0448,-5.007814757,-64.38338567,10031.20871,0.265606523,22.4,100.0,Homogenization was performed at 1273K. followed by cold rolling to 85.0% reduction. First heat treatment was performed at 973K for 1.0 hours
326,352,943.0,1110.0,12.0,0.0,0.0,20.0,20.0,20.0,0.0,0.0,0.0,0.0,0.0,20.0,0.0,20.0,0.0,1273,85.0,0,0.0,1073,1.0,0,0.0,1.77,1719.2,201.6,0.03463617,3.491325958,0.141844986,6.4,2.72,13.3808668,8457.49493,11153.84274,1.114051309,0.1536,1.2,3.844,80.2,-0.033574185,0.0448,-5.007814757,-64.38338567,10031.20871,0.265606523,22.4,100.0,Homogenization was performed at 1273K. followed by cold rolling to 85.0% reduction. First heat treatment was performed at 1073K for 1.0 hours
327,353,814.0,937.0,15.1,0.0,0.0,20.0,20.0,20.0,0.0,0.0,0.0,0.0,0.0,20.0,0.0,20.0,0.0,1273,85.0,0,0.0,1173,1.0,0,0.0,1.77,1719.2,201.6,0.03463617,3.491325958,0.141844986,6.4,2.72,13.3808668,8457.49493,11153.84274,1.114051309,0.1536,1.2,3.844,80.2,-0.033574185,0.0448,-5.007814757,-64.38338567,10031.20871,0.265606523,22.4,100.0,Homogenization was performed at 1273K. followed by cold rolling to 85.0% reduction. First heat treatment was performed at 1173K for 1.0 hours
