Repository: Jack-Liu0227/BERT_ML

# BERT_ML: Alloy Property Prediction Benchmark & Experiment Suite

[中文说明](./README.zh-CN.md)

BERT_ML is a modular, reproducible research benchmark for predicting mechanical properties of multi-component alloys across both In-Distribution (I.I.D.) and Out-of-Distribution (OOD) regimes. The repository integrates traditional tabular machine learning, deep neural networks, multimodal materials language model embeddings (SciBERT, SteelBERT, MatSciBERT), Tabular Prior-data Fitted Networks (TabPFN v2), and LLM-based property predictors (LLMProp).

---

File: datasets/HEA_data/RoomTemperature_HEA_with_ID.csv (part 6 of 13)
"ID",Number,YS(MPa),UTS(MPa),El(%),Al(at%),Co(at%),Cr(at%),Fe(at%),Ni(at%),Ta(at%),Nb(at%),Mo(at%),Ti(at%),V(at%),Mn(at%),C(at%),Cu(at%),W(at%),Hom_Temp(K),CR(%),recrystalize temperature/K,recrystalize time/mins,Anneal_Temp(K),Anneal_Time(h),aging temperature/K,aging time/hours,?,T_K,E,?r,?.1,??,VEC,?H,?S,?.2,?.3,?.4,D.?,e/a,Ec_eV/atom,G,?.5,D.r,A,F,w,?G,D.G,total_at%,Processing_Description
409,443,353.0,741.0,22.0,0.0,0.0,13.33,13.33,33.33,0.0,0.0,0.0,0.0,0.0,6.68,0.0,33.33,0.0,1273,0.0,0,0.0,0,0.0,0,0.0,1.83863,1662.0333,185.1994,0.025245243,2.337701942,0.113054425,6.0001,4.26480012,12.05867303,4699.379941,18920.83958,1.114666032,0.103693148,1.1333,3.954511,72.9333,-0.03538472,0.030064619,-4.594027772,-109.0426764,12642.55624,0.29423757,22.6289287,100.0,Homogenization was performed at 1273K
410,444,401.0,767.0,21.2,0.0,0.0,12.5,12.5,31.25,0.0,0.0,0.0,0.0,0.0,12.5,0.0,31.25,0.0,1273,0.0,0,0.0,0,0.0,0,0.0,1.820625,1653.125,186.0,0.030832666,2.867437983,0.129830117,6.0625,3.5,12.52720126,5916.865596,13177.4654,1.114425286,0.124921875,1.125,3.889375,73.375,-0.03344777,0.038125,-4.685288842,-78.58360029,11946.72082,0.28416061,21.875,100.0,Homogenization was performed at 1273K
411,445,407.0,762.0,20.5,0.0,0.0,11.76,11.76,29.41,0.0,0.0,0.0,0.0,0.0,17.66,0.0,29.41,0.0,1273,0.0,0,0.0,0,0.0,0,0.0,1.804675,1645.1896,186.7028,0.034406119,3.211859336,0.141159677,6.1177,2.87724848,12.7162526,7271.06007,10742.06518,1.114212888,0.140653509,1.1176,3.831607,73.7636,-0.03174247,0.044166571,-4.832747889,-66.69827397,11357.31818,0.275006982,21.1320164,100.0,Homogenization was performed at 1273K
412,446,427.0,827.0,20.5,0.0,0.0,11.11,11.11,27.78,0.0,0.0,0.0,0.0,0.0,22.22,0.0,27.78,0.0,1273,0.0,0,0.0,0,0.0,0,0.0,1.790567,1638.2127,187.3306,0.036819536,3.44871291,0.149048477,6.1666,2.37051852,12.75464158,8814.449516,9408.31025,1.114025947,0.152153505,1.1111,3.780574,74.1099,-0.030239961,0.048640247,-4.957366765,-60.52967639,10856.31136,0.266734486,20.41964686,100.0,Homogenization was performed at 1273K
413,447,439.0,884.0,23.4,0.0,0.0,10.52,10.52,26.32,0.0,0.0,0.0,0.0,0.0,26.32,0.0,26.32,0.0,1273,0.0,0,0.0,0,0.0,0,0.0,1.7779,1631.8892,187.8856,0.038517391,3.618431606,0.154709114,6.2104,1.94931392,12.70203433,10633.64521,8561.690936,1.113858535,0.160556298,1.1052,3.734664,74.4172,-0.028881362,0.051970925,-5.055725375,-56.8410493,10422.38765,0.259126146,19.7315696,100.0,Homogenization was performed at 1273K
414,448,385.0,769.0,19.3,0.0,0.0,10.0,10.0,25.0,0.0,0.0,0.0,0.0,0.0,30.0,0.0,25.0,0.0,1273,0.0,0,0.0,0,0.0,0,0.0,1.7665,1626.3,188.4,0.039713949,3.741053961,0.15875374,6.25,1.6,12.59451312,12801.53543,7985.373673,1.113708703,0.16655,1.1,3.6935,74.7,-0.027659434,0.0544,-5.131224127,-54.50458185,10044.17591,0.252160655,19.08,100.0,Homogenization was performed at 1273K
415,449,386.0,621.0,7.3,0.0,0.0,9.52,9.52,23.81,0.0,0.0,0.0,0.0,0.0,33.34,0.0,23.81,0.0,1273,0.0,0,0.0,0,0.0,0,0.0,1.756179,1621.1544,188.8532,0.04056201,3.830132665,0.161650332,6.2857,1.30530608,12.44910437,15461.44666,7566.572175,1.113573186,0.170709337,1.0952,3.656103,74.9508,-0.02653708,0.056148779,-5.188573851,-52.96628029,9711.810161,0.245701085,18.45596904,100.0,Homogenization was performed at 1273K
416,450,457.0,852.0,76.0,9.1,30.3,0.0,30.3,30.3,0.0,0.0,0.0,0.0,0.0,0.0,0.0,0.0,0.0,0,85.0,0,0.0,1523,0.16667,0,0.0,1.84937,1692.924,194.139,0.041339608,4.012815116,0.082011603,8.454,-6.836892,10.83716551,-2683.455813,6341.368481,1.16971137,0.07294422,1.788,4.28082,72.965,-0.027505432,0.03712356,-5.018687457,-48.43642718,13225.25894,0.207623518,11.118282,100.0,followed by cold rolling to 85.0% reduction. First heat treatment was performed at 1523K for 0.16667 hours
417,451,893.0,1187.0,26.0,9.1,30.3,0.0,30.3,30.3,0.0,0.0,0.0,0.0,0.0,0.0,0.0,0.0,0.0,0,85.0,0,0.0,973,50.0,0,0.0,1.84937,1692.924,194.139,0.041339608,4.012815116,0.082011603,8.454,-6.836892,10.83716551,-2683.455813,6341.368481,1.16971137,0.07294422,1.788,4.28082,72.965,-0.027505432,0.03712356,-5.018687457,-48.43642718,13225.25894,0.207623518,11.118282,100.0,followed by cold rolling to 85.0% reduction. First heat treatment was performed at 973K for 50.0 hours
418,452,310.0,639.0,52.4,0.0,20.0,20.0,20.0,20.0,0.0,0.0,0.0,0.0,0.0,20.0,0.0,0.0,0.0,1473,65.0,0,0.0,1073,1.0,0,0.0,1.766,1801.2,219.4,0.036643873,4.019832882,0.138361844,8.0,-4.16,13.3808668,-5793.658002,9965.096442,1.114281099,0.1504,1.4,4.024,85.6,-0.014576561,0.0464,-5.214125557,-56.69187889,10506.91257,0.174312219,13.76,100.0,Homogenization was performed at 1473K. followed by cold rolling to 65.0% reduction. First heat treatment was performed at 1073K for 1.0 hours
419,453,320.0,666.0,56.4,0.0,23.0,20.0,20.0,17.0,0.0,0.0,0.0,0.0,0.0,20.0,0.0,0.0,0.0,1473,65.0,0,0.0,1073,1.0,0,0.0,1.7651,1802.4,219.67,0.036459264,4.004503291,0.137517235,7.97,-3.992,13.34331223,-6024.545581,10038.01516,1.114269583,0.149266,1.43,4.0225,85.57,-0.014599977,0.046022,-5.196581318,-56.96116244,10426.34877,0.17461013,13.7942,100.0,Homogenization was performed at 1473K. followed by cold rolling to 65.0% reduction. First heat treatment was performed at 1073K for 1.0 hours
420,454,340.0,725.0,60.1,0.0,27.0,20.0,20.0,13.0,0.0,0.0,0.0,0.0,0.0,20.0,0.0,0.0,0.0,1473,65.0,0,0.0,1073,1.0,0,0.0,1.7639,1804.0,220.03,0.036209566,3.983595442,0.136373714,7.93,-3.768,13.17279681,-6306.72119,10046.88302,1.114254233,0.147586,1.47,4.0205,85.53,-0.014589457,0.045462,-5.173025755,-57.3335103,10319.73171,0.175006077,13.8342,100.0,Homogenization was performed at 1473K. followed by cold rolling to 65.0% reduction. First heat treatment was performed at 1073K for 1.0 hours
421,455,382.0,820.0,69.0,0.0,30.0,20.0,20.0,10.0,0.0,0.0,0.0,0.0,0.0,20.0,0.0,0.0,0.0,1473,65.0,0,0.0,1073,1.0,0,0.0,1.763,1805.2,220.3,0.036019585,3.967557253,0.135502767,7.9,-3.6,12.9458383,-6491.618693,9978.213132,1.114242723,0.1462,1.5,4.019,85.5,-0.014550862,0.045,-5.155236461,-57.62315111,10240.3665,0.175302091,13.86,100.0,Homogenization was performed at 1473K. followed by cold rolling to 65.0% reduction. First heat treatment was performed at 1073K for 1.0 hours
422,456,215.0,458.0,47.0,10.0,17.0,0.0,34.0,34.0,0.0,0.0,5.0,0.0,0.0,0.0,0.0,0.0,0.0,1573,80.0,0,0.0,1373,1.0,0,0.0,1.8602,1741.92,198.62,0.045521771,4.520767126,0.109425591,8.25,-7.818,11.76321551,-2620.949138,5676.592839,1.169298128,0.102264,1.76,4.3911,75.37,-0.037817583,0.047586,-5.3799693,-42.81453291,12799.32753,0.26101431,16.249,100.0,Homogenization was performed at 1573K. followed by cold rolling to 80.0% reduction. First heat treatment was performed at 1373K for 1.0 hours
423,457,382.0,961.0,15.0,0.0,35.0,25.0,35.0,5.0,0.0,0.0,0.0,0.0,0.0,0.0,0.0,0.0,0.0,1473,67.0,0,0.0,1423,0.08333,0,0.0,1.809,1884.05,226.75,0.009868985,1.118896148,0.089325248,7.95,-2.73,10.23649354,-7064.492911,105100.8574,1.03478857,0.0906,1.7,4.2815,87.5,-0.016230606,0.01325,-15.38942584,-1471.872741,11413.45946,0.184616536,15.71,100.0,Homogenization was performed at 1473K. followed by cold rolling to 67.0% reduction. First heat treatment was performed at 1423K for 0.08333 hours
424,458,296.0,871.0,55.0,0.0,35.0,25.0,26.0,14.0,0.0,0.0,0.0,0.0,0.0,0.0,0.0,0.0,0.0,1473,67.0,0,0.0,1423,0.08333,0,0.0,1.8162,1876.58,225.76,0.010931117,1.233904495,0.093837945,8.13,-3.2952,11.13665523,-6342.202134,93202.097,1.034809342,0.095964,1.61,4.2959,86.96,-0.017103922,0.014906,-9.078416657,-743.5513374,12215.31019,0.188900169,15.8288,100.0,Homogenization was performed at 1473K. followed by cold rolling to 67.0% reduction. First heat treatment was performed at 1423K for 0.08333 hours
425,459,457.0,852.0,76.0,9.4,30.1,0.0,31.9,28.6,0.0,0.0,0.0,0.0,0.0,0.0,0.0,0.0,0.0,1523,85.0,0,0.0,1523,0.08333,0,0.0,1.84725,1691.787,193.904,0.041819402,4.054474619,0.082673681,8.403,-6.949468,10.85921271,-2643.58004,6209.300998,1.169660746,0.0739675,1.808,4.27521,72.913,-0.028377345,0.03788846,-5.045709937,-47.7417619,13025.49579,0.211253111,11.43089,100.0,Homogenization was performed at 1523K. followed by cold rolling to 85.0% reduction. First heat treatment was performed at 1523K for 0.08333 hours
426,460,893.0,1187.0,26.0,9.4,30.1,0.0,31.9,28.6,0.0,0.0,0.0,0.0,0.0,0.0,0.0,0.0,0.0,1523,85.0,0,0.0,973,50.0,0,0.0,1.84725,1691.787,193.904,0.041819402,4.054474619,0.082673681,8.403,-6.949468,10.85921271,-2643.58004,6209.300998,1.169660746,0.0739675,1.808,4.27521,72.913,-0.028377345,0.03788846,-5.045709937,-47.7417619,13025.49579,0.211253111,11.43089,100.0,Homogenization was performed at 1523K. followed by cold rolling to 85.0% reduction. First heat treatment was performed at 973K for 50.0 hours
427,466,398.0,807.0,52.5,0.0,25.0,0.0,25.0,25.0,0.0,0.0,0.0,0.0,25.0,0.0,0.0,0.0,0.0,1473,60.0,0,0.0,1253,1.0,0,0.0,1.8125,1872.5,187.0,0.031125696,2.910252623,0.109173028,8.0,-10.5,11.52565132,-2055.407818,11896.72219,1.08762916,0.11125,1.75,4.605,70.0,-0.017543677,0.03875,-4.459961706,-73.28873592,11853.32673,0.193517388,13.25,100.0,Homogenization was performed at 1473K. followed by cold rolling to 60.0% reduction. First heat treatment was performed at 1253K for 1.0 hours
428,472,389.0,859.0,74.0,0.0,33.33,33.34,0.0,33.33,0.0,0.0,0.0,0.0,0.0,0.0,0.0,0.0,0.0,1473,90.0,0,0.0,1173,0.5,0,0.0,1.816651,1892.0288,229.3383,0.013525824,1.550994704,0.11146046,8.3331,-4.88937768,9.133862485,-3534.505209,49926.0291,1.034832816,0.11112022,1.3333,4.309979,88.6693,-0.021526797,0.017778889,-5.552635099,-321.8517323,13840.60927,0.210060117,17.77948854,100.0,Homogenization was performed at 1473K. followed by cold rolling to 90.0% reduction. First heat treatment was performed at 1173K for 0.5 hours
429,475,557.0,1041.0,26.7,7.5,0.0,6.0,40.4,11.3,0.0,0.0,0.0,0.0,0.0,34.8,0.0,0.0,0.0,0,70.0,0,0.0,1273,1.0,0,0.0,1.7149,1656.295,198.663,0.047980485,4.765973547,0.14185341,7.383,-5.985944,11.16528713,-3089.405655,4849.987602,1.167218666,0.15257332,1.554,3.74377,78.406,-0.028704764,0.06625546,-5.759825318,-41.63916662,7815.724925,0.218346451,12.875964,100.0,followed by cold rolling to 70.0% reduction. First heat treatment was performed at 1273K for 1.0 hours
430,479,179.0,361.0,22.1,7.5,0.0,6.0,40.4,11.3,0.0,0.0,0.0,0.0,0.0,34.8,0.0,0.0,0.0,0,0.0,0,0.0,1073,24.0,0,0.0,1.7149,1656.295,198.663,0.047980485,4.765973547,0.14185341,7.383,-5.985944,11.16528713,-3089.405655,4849.987602,1.167218666,0.15257332,1.554,3.74377,78.406,-0.028704764,0.06625546,-5.759825318,-41.63916662,7815.724925,0.218346451,12.875964,100.0,First heat treatment was performed at 1073K for 24.0 hours
431,481,642.0,761.0,2.0,7.42,0.0,5.93,39.96,11.17,0.0,0.0,0.0,0.0,0.0,34.42,1.1,0.0,0.0,0,0.0,0,0.0,1073,24.0,0,0.0,1.724075,1681.4526,196.4937,0.056746457,5.575160618,0.16579356,7.3456,-8.2023878,11.54500932,-2366.674975,3585.228089,1.424456657,0.167400502,1.537,3.783596,77.5851,-0.038079249,0.073294207,-6.327280589,-33.9157929,7855.198654,0.241166765,14.21276994,100.0,First heat treatment was performed at 1073K for 24.0 hours
432,482,146.0,322.0,33.0,7.42,0.0,5.93,39.96,11.17,0.0,0.0,0.0,0.0,0.0,34.42,1.1,0.0,0.0,0,0.0,0,0.0,1423,24.0,0,0.0,1.724075,1681.4526,196.4937,0.056746457,5.575160618,0.16579356,7.3456,-8.2023878,11.54500932,-2366.674975,3585.228089,1.424456657,0.167400502,1.537,3.783596,77.5851,-0.038079249,0.073294207,-6.327280589,-33.9157929,7855.198654,0.241166765,14.21276994,100.0,First heat treatment was performed at 1423K for 24.0 hours
433,483,418.0,815.0,50.9,0.0,24.1,24.1,24.1,24.1,0.0,0.0,3.6,0.0,0.0,0.0,0.0,0.0,0.0,0,65.0,0,0.0,1173,1.0,0,0.0,1.83224,1908.623,228.503,0.019021119,2.173191417,0.114127921,8.169,-3.970716,12.39953579,-5960.144016,34271.51361,1.105959537,0.11652832,1.518,4.39313,88.404,-0.018795644,0.02221538,-4.548156292,-150.7068646,12586.77234,0.199682451,17.343324,100.0,followed by cold rolling to 65.0% reduction. First heat treatment was performed at 1173K for 1.0 hours
434,484,214.0,613.0,77.4,0.0,25.0,25.0,25.0,25.0,0.0,0.0,0.0,0.0,0.0,0.0,0.0,0.0,0.0,1473,40.0,0,0.0,1273,0.1,0,0.0,1.82,1871.75,224.75,0.01176159,1.321708679,0.096695398,8.25,-3.75,11.52565132,-5752.836761,83316.95755,1.034823207,0.1,1.5,4.3025,87.0,-0.017244782,0.01625,-7.38465545,-540.8620011,12617.80775,0.188344478,15.75,100.0,Homogenization was performed at 1473K. followed by cold rolling to 40.0% reduction. First heat treatment was performed at 1273K for 0.1 hours
435,485,403.0,861.0,87.8,0.0,30.0,25.0,20.0,20.0,0.0,0.0,5.0,0.0,0.0,0.0,0.0,0.0,0.0,1473,40.0,0,0.0,1273,0.1,0,0.0,1.835,1928.0,231.1,0.020963107,2.422287055,0.121140414,8.1,-4.02,12.48203443,-5986.408551,28403.6439,1.105894736,0.1235,1.55,4.427,89.15,-0.019988996,0.0242,-4.496827034,-125.3614728,12594.29023,0.206779706,18.325,100.0,Homogenization was performed at 1473K. followed by cold rolling to 40.0% reduction. First heat treatment was performed at 1273K for 0.1 hours
436,486,461.0,988.0,91.4,0.0,40.0,25.0,15.0,15.0,0.0,0.0,5.0,0.0,0.0,0.0,0.0,0.0,0.0,1473,40.0,0,0.0,1273,0.1,0,0.0,1.836,1927.85,231.45,0.020813047,2.408589909,0.120805629,8.1,-3.89,11.90575186,-5900.386561,27484.35063,1.105894736,0.1211,1.6,4.43,88.75,-0.020128984,0.0235,-4.469863037,-126.0125455,12751.76609,0.210341633,18.355,100.0,Homogenization was performed at 1473K. followed by cold rolling to 40.0% reduction. First heat treatment was performed at 1273K for 0.1 hours
437,487,576.0,1133.0,60.6,0.0,50.0,25.0,10.0,10.0,0.0,0.0,5.0,0.0,0.0,0.0,0.0,0.0,0.0,1473,40.0,0,0.0,1273,0.1,0,0.0,1.837,1927.7,231.8,0.020661898,2.394713935,0.120461612,8.1,-3.76,10.83689006,-5555.923661,25384.24534,1.105894736,0.1179,1.65,4.433,88.35,-0.020001809,0.0226,-4.443189154,-126.6926468,12910.8794,0.213807337,18.285,100.0,Homogenization was performed at 1473K. followed by cold rolling to 40.0% reduction. First heat treatment was performed at 1273K for 0.1 hours
438,488,330.0,746.0,64.0,6.96,23.26,23.26,23.26,23.26,0.0,0.0,0.0,0.0,0.0,0.0,0.0,0.0,0.0,0,60.0,0,0.0,1373,1.0,0,0.0,1.805384,1806.413,213.9098,0.036357787,3.888643518,0.107494058,7.8846,-7.26102768,12.82360766,-3190.282782,9700.973766,1.169529641,0.113761869,1.6044,4.23899,82.7544,-0.041348349,0.036407482,-5.091936278,-57.29637422,11908.78149,0.26769941,21.534108,100.0,followed by cold rolling to 60.0% reduction. First heat treatment was performed at 1373K for 1.0 hours
439,491,1330.0,1330.0,5.8,0.0,21.28,0.0,21.28,42.55,0.0,0.0,4.25,0.0,10.64,0.0,0.0,0.0,0.0,1473,90.0,0,0.0,0,0.0,0,0.0,1.867425,1852.2264,202.0777,0.028489528,2.878549119,0.103628275,8.6596,-6.82667524,11.59620353,-3146.303809,14287.14094,1.105926086,0.095048187,1.5745,4.58903,76.1034,-0.016240314,0.031410814,-4.476473836,-81.02359341,14109.95001,0.18749074,11.62156188,100.0,Homogenization was performed at 1473K. followed by cold rolling to 90.0% reduction
440,492,788.0,1050.0,33.3,0.0,21.28,0.0,21.28,42.55,0.0,0.0,4.25,0.0,10.64,0.0,0.0,0.0,0.0,1473,90.0,0,0.0,973,1.0,0,0.0,1.867425,1852.2264,202.0777,0.028489528,2.878549119,0.103628275,8.6596,-6.82667524,11.59620353,-3146.303809,14287.14094,1.105926086,0.095048187,1.5745,4.58903,76.1034,-0.016240314,0.031410814,-4.476473836,-81.02359341,14109.95001,0.18749074,11.62156188,100.0,Homogenization was performed at 1473K. followed by cold rolling to 90.0% reduction. First heat treatment was performed at 973K for 1.0 hours
441,493,485.0,880.0,64.5,0.0,21.28,0.0,21.28,42.55,0.0,0.0,4.25,0.0,10.64,0.0,0.0,0.0,0.0,1473,90.0,0,0.0,1173,1.0,0,0.0,1.867425,1852.2264,202.0777,0.028489528,2.878549119,0.103628275,8.6596,-6.82667524,11.59620353,-3146.303809,14287.14094,1.105926086,0.095048187,1.5745,4.58903,76.1034,-0.016240314,0.031410814,-4.476473836,-81.02359341,14109.95001,0.18749074,11.62156188,100.0,Homogenization was performed at 1473K. followed by cold rolling to 90.0% reduction. First heat treatment was performed at 1173K for 1.0 hours
442,494,379.0,842.0,70.7,0.0,21.28,0.0,21.28,42.55,0.0,0.0,4.25,0.0,10.64,0.0,0.0,0.0,0.0,1473,90.0,0,0.0,1273,1.0,0,0.0,1.867425,1852.2264,202.0777,0.028489528,2.878549119,0.103628275,8.6596,-6.82667524,11.59620353,-3146.303809,14287.14094,1.105926086,0.095048187,1.5745,4.58903,76.1034,-0.016240314,0.031410814,-4.476473836,-81.02359341,14109.95001,0.18749074,11.62156188,100.0,Homogenization was performed at 1473K. followed by cold rolling to 90.0% reduction. First heat treatment was performed at 1273K for 1.0 hours
443,495,231.0,688.0,96.0,0.0,35.0,20.0,15.0,15.0,0.0,0.0,0.0,0.0,0.0,15.0,0.0,0.0,0.0,1473,40.0,0,0.0,1273,0.1,0,0.0,1.7835,1813.5,220.3,0.033246183,3.66206706,0.13119737,8.1,-4.0,12.82874576,-5816.232609,11606.48236,1.114512008,0.13805,1.5,4.101,84.95,-0.015049699,0.0396,-4.946120574,-63.82258455,11269.89578,0.179395746,13.925,100.0,Homogenization was performed at 1473K. followed by cold rolling to 40.0% reduction. First heat treatment was performed at 1273K for 0.1 hours
444,496,305.0,806.0,76.0,0.0,35.0,25.0,10.0,15.0,0.0,0.0,0.0,0.0,0.0,15.0,0.0,0.0,0.0,1473,40.0,0,0.0,1273,0.1,0,0.0,1.775,1831.95,223.7,0.033136675,3.706337074,0.133397901,8.0,-4.28,12.58245614,-5385.61461,11459.02256,1.114473445,0.1423,1.45,4.092,86.6,-0.017600016,0.0401,-4.990314989,-63.99794084,11198.68024,0.19122625,15.74,100.0,Homogenization was performed at 1473K. followed by cold rolling to 40.0% reduction. First heat treatment was performed at 1273K for 0.1 hours
445,497,373.0,862.0,61.0,0.0,33.33,33.34,0.0,33.33,0.0,0.0,0.0,0.0,0.0,0.0,0.0,0.0,0.0,1473,66.0,0,0.0,1173,1.0,0,0.0,1.816651,1892.0288,229.3383,0.013525824,1.550994704,0.11146046,8.3331,-4.88937768,9.133862485,-3534.505209,49926.0291,1.034832816,0.11112022,1.3333,4.309979,88.6693,-0.021526797,0.017778889,-5.552635099,-321.8517323,13840.60927,0.210060117,17.77948854,100.0,Homogenization was performed at 1473K. followed by cold rolling to 66.0% reduction. First heat treatment was performed at 1173K for 1.0 hours
446,498,412.0,914.0,63.0,0.0,33.0,33.0,0.0,33.0,0.0,0.0,1.0,0.0,0.0,0.0,0.0,0.0,0.0,1473,66.0,0,0.0,1173,1.0,0,0.0,1.8201,1902.04,230.33,0.015736396,1.812282014,0.116038744,8.31,-4.95,9.508120699,-3653.500181,38395.83787,1.106084755,0.115698,1.34,4.3351,89.04,-0.021739433,0.01947,-4.851124851,-219.2342029,13819.26874,0.212266647,18.1632,100.0,Homogenization was performed at 1473K. followed by cold rolling to 66.0% reduction. First heat treatment was performed at 1173K for 1.0 hours
447,499,475.0,983.0,69.0,0.0,32.33,32.34,0.0,32.33,0.0,0.0,3.0,0.0,0.0,0.0,0.0,0.0,0.0,1473,66.0,0,0.0,1173,1.0,0,0.0,1.826951,1922.1488,232.3283,0.019296871,2.241604603,0.124424007,8.2631,-5.06598168,9.980092991,-3786.674524,26801.60524,1.106010478,0.12453622,1.3533,4.385279,89.7893,-0.022171834,0.022742049,-4.523641743,-144.6342898,13774.64414,0.216265055,18.90141254,100.0,Homogenization was performed at 1473K. followed by cold rolling to 66.0% reduction. First heat treatment was performed at 1173K for 1.0 hours
448,500,528.0,1026.0,47.0,0.0,31.67,31.66,0.0,31.67,0.0,0.0,5.0,0.0,0.0,0.0,0.0,0.0,0.0,1473,66.0,0,0.0,1173,1.0,0,0.0,1.833849,1942.1712,234.3117,0.022156517,2.595765543,0.131903583,8.2169,-5.17183768,10.32762509,-3878.315068,21037.6631,1.105936577,0.13288422,1.3667,4.435521,90.5307,-0.022599871,0.025860289,-4.519804451,-113.4636606,13732.16002,0.219735562,19.58974854,100.0,Homogenization was performed at 1473K. followed by cold rolling to 66.0% reduction. First heat treatment was performed at 1173K for 1.0 hours
449,502,450.0,600.0,48.0,11.1,22.2,22.2,22.2,22.3,0.0,0.0,0.0,0.0,0.0,0.0,0.0,0.0,0.0,298,0.0,0,0.0,298,0.0,0,0.0,1.79678,1767.405,207.437,0.043834308,4.546428632,0.11254702,7.669,-9.086016,13.14455859,-2556.869652,6840.970298,1.169117227,0.1204794,1.666,4.20135,80.218,-0.053064266,0.04689306,-5.49930979,-45.23875049,11508.46247,0.306771872,24.476388,100.0,Homogenization was performed at 298K. First heat treatment was performed at 298K
450,503,820.0,940.0,30.0,11.1,22.2,22.2,22.2,22.3,0.0,0.0,0.0,0.0,0.0,0.0,0.0,0.0,0.0,298,70.0,0,0.0,1473,1.0,0,0.0,1.79678,1767.405,207.437,0.043834308,4.546428632,0.11254702,7.669,-9.086016,13.14455859,-2556.869652,6840.970298,1.169117227,0.1204794,1.666,4.20135,80.218,-0.053064266,0.04689306,-5.49930979,-45.23875049,11508.46247,0.306771872,24.476388,100.0,Homogenization was performed at 298K. followed by cold rolling to 70.0% reduction. First heat treatment was performed at 1473K for 1.0 hours
451,505,900.0,1221.0,20.0,11.1,22.2,22.2,22.2,22.3,0.0,0.0,0.0,0.0,0.0,0.0,0.0,0.0,0.0,298,70.0,0,0.0,1473,1.0,923,8.0,1.79678,1767.405,207.437,0.043834308,4.546428632,0.11254702,7.669,-9.086016,13.14455859,-2556.869652,6840.970298,1.169117227,0.1204794,1.666,4.20135,80.218,-0.053064266,0.04689306,-5.49930979,-45.23875049,11508.46247,0.306771872,24.476388,100.0,Homogenization was performed at 298K. followed by cold rolling to 70.0% reduction. First heat treatment was performed at 1473K for 1.0 hours. Secondary heat treatment was conducted at 923K for 8.0 hours
452,506,650.0,1050.0,17.0,16.4,16.4,16.4,16.4,34.4,0.0,0.0,0.0,0.0,0.0,0.0,0.0,0.0,0.0,298,0.0,0,0.0,298,0.0,0,0.0,1.80176,1691.92,194.752,0.051988913,5.062472388,0.120379826,7.704,-11.944448,12.9121589,-1828.995353,4777.243611,1.168771169,0.12718528,1.656,4.1776,75.016,-0.061785436,0.05945984,-5.820013489,-36.93120486,11979.59084,0.343643302,25.57088,100.0,Homogenization was performed at 298K. First heat treatment was performed at 298K
453,507,732.0,1147.0,24.0,16.4,16.4,16.4,16.4,34.4,0.0,0.0,0.0,0.0,0.0,0.0,0.0,0.0,0.0,298,70.0,0,0.0,1273,1.0,0,0.0,1.80176,1691.92,194.752,0.051988913,5.062472388,0.120379826,7.704,-11.944448,12.9121589,-1828.995353,4777.243611,1.168771169,0.12718528,1.656,4.1776,75.016,-0.061785436,0.05945984,-5.820013489,-36.93120486,11979.59084,0.343643302,25.57088,100.0,Homogenization was performed at 298K. followed by cold rolling to 70.0% reduction. First heat treatment was performed at 1273K for 1.0 hours
454,508,1008.0,1475.0,19.0,16.4,16.4,16.4,16.4,34.4,0.0,0.0,0.0,0.0,0.0,0.0,0.0,0.0,0.0,298,70.0,0,0.0,1273,1.0,873,50.0,1.80176,1691.92,194.752,0.051988913,5.062472388,0.120379826,7.704,-11.944448,12.9121589,-1828.995353,4777.243611,1.168771169,0.12718528,1.656,4.1776,75.016,-0.061785436,0.05945984,-5.820013489,-36.93120486,11979.59084,0.343643302,25.57088,100.0,Homogenization was performed at 298K. followed by cold rolling to 70.0% reduction. First heat treatment was performed at 1273K for 1.0 hours. Secondary heat treatment was conducted at 873K for 50.0 hours
455,509,740.0,1165.0,18.0,16.4,16.4,16.4,16.4,34.4,0.0,0.0,0.0,0.0,0.0,0.0,0.0,0.0,0.0,298,0.0,0,0.0,298,0.0,0,0.0,1.80176,1691.92,194.752,0.051988913,5.062472388,0.120379826,7.704,-11.944448,12.9121589,-1828.995353,4777.243611,1.168771169,0.12718528,1.656,4.1776,75.016,-0.061785436,0.05945984,-5.820013489,-36.93120486,11979.59084,0.343643302,25.57088,100.0,Homogenization was performed at 298K. First heat treatment was performed at 298K
456,511,792.0,1004.0,38.0,0.7,37.0,18.4,0.0,43.2,0.0,0.0,0.0,0.7,0.0,0.0,0.0,0.0,0.0,298,0.0,0,0.0,298,0.0,0,0.0,1.84821,1821.894,216.361,0.021960975,2.3757493,0.097996408,8.803,-4.5848,9.240249365,-3671.862432,19159.3354,1.207880013,0.08694634,1.391,4.35446,82.232,-0.019079653,0.01913256,-4.431220532,-119.5450363,15324.25323,0.1983592,13.290404,100.0,Homogenization was performed at 298K. First heat treatment was performed at 298K
457,512,159.0,410.0,65.0,7.0,23.3,23.2,23.2,23.3,0.0,0.0,0.0,0.0,0.0,0.0,0.0,0.0,0.0,298,90.0,0,0.0,1423,1.0,0,0.0,1.80545,1805.79,213.807,0.036447556,3.896371307,0.107535099,7.885,-7.281432,12.82759205,-3181.233781,9656.245864,1.169527086,0.1137877,1.605,4.23885,82.707,-0.041444208,0.03651294,-5.096016063,-57.11077154,11913.02856,0.268044951,21.546246,100.0,Homogenization was performed at 298K. followed by cold rolling to 90.0% reduction. First heat treatment was performed at 1423K for 1.0 hours
458,513,220.0,550.0,60.0,7.0,23.3,23.2,23.2,23.3,0.0,0.0,0.0,0.0,0.0,0.0,0.0,0.0,0.0,298,90.0,1423,5.0,298,0.0,0,0.0,1.80545,1805.79,213.807,0.036447556,3.896371307,0.107535099,7.885,-7.281432,12.82759205,-3181.233781,9656.245864,1.169527086,0.1137877,1.605,4.23885,82.707,-0.041444208,0.03651294,-5.096016063,-57.11077154,11913.02856,0.268044951,21.546246,100.0,Homogenization was performed at 298K. followed by cold rolling to 90.0% reduction. Recrystallization was carried out at 1423K for 5.0 minutes. First heat treatment was performed at 298K
459,514,215.0,520.0,43.0,7.0,23.3,23.2,23.2,23.3,0.0,0.0,0.0,0.0,0.0,0.0,0.0,0.0,0.0,298,0.0,0,0.0,1423,1.0,923,50.0,1.80545,1805.79,213.807,0.036447556,3.896371307,0.107535099,7.885,-7.281432,12.82759205,-3181.233781,9656.245864,1.169527086,0.1137877,1.605,4.23885,82.707,-0.041444208,0.03651294,-5.096016063,-57.11077154,11913.02856,0.268044951,21.546246,100.0,Homogenization was performed at 298K. First heat treatment was performed at 1423K for 1.0 hours. Secondary heat treatment was conducted at 923K for 50.0 hours
460,515,285.0,540.0,55.0,7.0,23.3,23.2,23.2,23.3,0.0,0.0,0.0,0.0,0.0,0.0,0.0,0.0,0.0,298,0.0,0,0.0,1423,1.0,823,150.0,1.80545,1805.79,213.807,0.036447556,3.896371307,0.107535099,7.885,-7.281432,12.82759205,-3181.233781,9656.245864,1.169527086,0.1137877,1.605,4.23885,82.707,-0.041444208,0.03651294,-5.096016063,-57.11077154,11913.02856,0.268044951,21.546246,100.0,Homogenization was performed at 298K. First heat treatment was performed at 1423K for 1.0 hours. Secondary heat treatment was conducted at 823K for 150.0 hours
461,516,263.0,589.0,60.0,7.0,23.3,23.2,23.2,23.3,0.0,0.0,0.0,0.0,0.0,0.0,0.0,0.0,0.0,298,0.0,1423,2.0,298,0.0,0,0.0,1.80545,1805.79,213.807,0.036447556,3.896371307,0.107535099,7.885,-7.281432,12.82759205,-3181.233781,9656.245864,1.169527086,0.1137877,1.605,4.23885,82.707,-0.041444208,0.03651294,-5.096016063,-57.11077154,11913.02856,0.268044951,21.546246,100.0,Homogenization was performed at 298K. Recrystallization was carried out at 1423K for 2.0 minutes. First heat treatment was performed at 298K
462,517,490.0,840.0,45.0,7.0,23.3,23.2,23.2,23.3,0.0,0.0,0.0,0.0,0.0,0.0,0.0,0.0,0.0,298,0.0,1423,2.0,298,0.0,893,50.0,1.80545,1805.79,213.807,0.036447556,3.896371307,0.107535099,7.885,-7.281432,12.82759205,-3181.233781,9656.245864,1.169527086,0.1137877,1.605,4.23885,82.707,-0.041444208,0.03651294,-5.096016063,-57.11077154,11913.02856,0.268044951,21.546246,100.0,Homogenization was performed at 298K. Recrystallization was carried out at 1423K for 2.0 minutes. First heat treatment was performed at 298K. Secondary heat treatment was conducted at 893K for 50.0 hours
463,518,180.0,425.0,68.0,0.0,25.0,25.0,25.0,25.0,0.0,0.0,0.0,0.0,0.0,0.0,0.0,0.0,0.0,298,0.0,0,0.0,298,0.0,0,0.0,1.82,1871.75,224.75,0.01176159,1.321708679,0.096695398,8.25,-3.75,11.52565132,-5752.836761,83316.95755,1.034823207,0.1,1.5,4.3025,87.0,-0.017244782,0.01625,-7.38465545,-540.8620011,12617.80775,0.188344478,15.75,100.0,Homogenization was performed at 298K. First heat treatment was performed at 298K
464,519,210.0,500.0,69.0,4.0,23.5,23.5,23.5,23.5,0.0,0.0,0.0,2.0,0.0,0.0,0.0,0.0,0.0,298,0.0,0,0.0,298,0.0,0,0.0,1.806,1835.585,216.345,0.036758316,3.976238936,0.109201648,7.955,-7.3763,13.03863895,-3244.652478,9649.860741,1.206825889,0.114792,1.57,4.27695,83.7,-0.034832114,0.0353845,-5.144160328,-56.24548419,12055.82543,0.246973952,20.1495,100.0,Homogenization was performed at 298K. First heat treatment was performed at 298K
465,520,645.0,1100.0,39.0,4.0,23.5,23.5,23.5,23.5,0.0,0.0,0.0,2.0,0.0,0.0,0.0,0.0,0.0,298,30.0,0,0.0,1273,2.0,1073,18.0,1.806,1835.585,216.345,0.036758316,3.976238936,0.109201648,7.955,-7.3763,13.03863895,-3244.652478,9649.860741,1.206825889,0.114792,1.57,4.27695,83.7,-0.034832114,0.0353845,-5.144160328,-56.24548419,12055.82543,0.246973952,20.1495,100.0,Homogenization was performed at 298K. followed by cold rolling to 30.0% reduction. First heat treatment was performed at 1273K for 2.0 hours. Secondary heat treatment was conducted at 1073K for 18.0 hours
466,521,1020.0,1300.0,17.0,4.0,23.5,23.5,23.5,23.5,0.0,0.0,0.0,2.0,0.0,0.0,0.0,0.0,0.0,298,70.0,0,0.0,298,0.0,923,4.0,1.806,1835.585,216.345,0.036758316,3.976238936,0.109201648,7.955,-7.3763,13.03863895,-3244.652478,9649.860741,1.206825889,0.114792,1.57,4.27695,83.7,-0.034832114,0.0353845,-5.144160328,-56.24548419,12055.82543,0.246973952,20.1495,100.0,Homogenization was performed at 298K. followed by cold rolling to 70.0% reduction. First heat treatment was performed at 298K. Secondary heat treatment was conducted at 923K for 4.0 hours
467,522,645.0,1100.0,39.0,4.0,23.5,23.5,23.5,23.5,0.0,0.0,0.0,2.0,0.0,0.0,0.0,0.0,0.0,298,0.0,0,0.0,298,0.0,1073,18.0,1.806,1835.585,216.345,0.036758316,3.976238936,0.109201648,7.955,-7.3763,13.03863895,-3244.652478,9649.860741,1.206825889,0.114792,1.57,4.27695,83.7,-0.034832114,0.0353845,-5.144160328,-56.24548419,12055.82543,0.246973952,20.1495,100.0,Homogenization was performed at 298K. First heat treatment was performed at 298K. Secondary heat treatment was conducted at 1073K for 18.0 hours
468,523,355.0,714.0,42.0,11.1,22.2,22.2,22.2,22.3,0.0,0.0,0.0,0.0,0.0,0.0,0.0,0.0,0.0,298,0.0,0,0.0,298,0.0,0,0.0,1.79678,1767.405,207.437,0.043834308,4.546428632,0.11254702,7.669,-9.086016,13.14455859,-2556.869652,6840.970298,1.169117227,0.1204794,1.666,4.20135,80.218,-0.053064266,0.04689306,-5.49930979,-45.23875049,11508.46247,0.306771872,24.476388,100.0,Homogenization was performed at 298K. First heat treatment was performed at 298K
469,526,600.0,900.0,30.0,11.1,22.2,22.2,22.2,22.3,0.0,0.0,0.0,0.0,0.0,0.0,0.0,0.0,0.0,298,0.0,0,0.0,298,0.0,923,1.0,1.79678,1767.405,207.437,0.043834308,4.546428632,0.11254702,7.669,-9.086016,13.14455859,-2556.869652,6840.970298,1.169117227,0.1204794,1.666,4.20135,80.218,-0.053064266,0.04689306,-5.49930979,-45.23875049,11508.46247,0.306771872,24.476388,100.0,Homogenization was performed at 298K. First heat treatment was performed at 298K. Secondary heat treatment was conducted at 923K for 1.0 hours
470,527,660.0,1020.0,31.0,11.1,22.2,22.2,22.2,22.3,0.0,0.0,0.0,0.0,0.0,0.0,0.0,0.0,0.0,298,0.0,0,0.0,298,0.0,923,1.0,1.79678,1767.405,207.437,0.043834308,4.546428632,0.11254702,7.669,-9.086016,13.14455859,-2556.869652,6840.970298,1.169117227,0.1204794,1.666,4.20135,80.218,-0.053064266,0.04689306,-5.49930979,-45.23875049,11508.46247,0.306771872,24.476388,100.0,Homogenization was performed at 298K. First heat treatment was performed at 298K. Secondary heat treatment was conducted at 923K for 1.0 hours
471,530,284.0,450.0,23.8,5.3,21.0,21.1,26.3,26.3,0.0,0.0,0.0,0.0,0.0,0.0,0.0,0.0,0.0,298,13.3,0,0.0,298,0.0,0,0.0,1.81401,1811.466,214.509,0.032646368,3.501469919,0.10303213,8.049,-6.392156,12.58940914,-3567.698696,11812.33061,1.169741063,0.10763942,1.579,4.26003,82.947,-0.034492059,0.0316915,-4.872979989,-66.3186068,12190.5899,0.24555225,19.285882,100.0,Homogenization was performed at 298K. followed by cold rolling to 13.3% reduction. First heat treatment was performed at 298K
472,531,616.0,702.0,2.3,5.3,21.0,21.1,26.3,26.3,0.0,0.0,0.0,0.0,0.0,0.0,0.0,0.0,0.0,298,80.0,0,0.0,298,0.0,0,0.0,1.81401,1811.466,214.509,0.032646368,3.501469919,0.10303213,8.049,-6.392156,12.58940914,-3567.698696,11812.33061,1.169741063,0.10763942,1.579,4.26003,82.947,-0.034492059,0.0316915,-4.872979989,-66.3186068,12190.5899,0.24555225,19.285882,100.0,Homogenization was performed at 298K. followed by cold rolling to 80.0% reduction. First heat treatment was performed at 298K
473,532,480.0,510.0,7.0,5.3,21.0,21.1,26.3,26.3,0.0,0.0,0.0,0.0,0.0,0.0,0.0,0.0,0.0,298,26.7,0,0.0,298,0.0,0,0.0,1.81401,1811.466,214.509,0.032646368,3.501469919,0.10303213,8.049,-6.392156,12.58940914,-3567.698696,11812.33061,1.169741063,0.10763942,1.579,4.26003,82.947,-0.034492059,0.0316915,-4.872979989,-66.3186068,12190.5899,0.24555225,19.285882,100.0,Homogenization was performed at 298K. followed by cold rolling to 26.7% reduction. First heat treatment was performed at 298K
474,533,560.0,590.0,7.0,5.3,21.0,21.1,26.3,26.3,0.0,0.0,0.0,0.0,0.0,0.0,0.0,0.0,0.0,298,40.0,0,0.0,298,0.0,0,0.0,1.81401,1811.466,214.509,0.032646368,3.501469919,0.10303213,8.049,-6.392156,12.58940914,-3567.698696,11812.33061,1.169741063,0.10763942,1.579,4.26003,82.947,-0.034492059,0.0316915,-4.872979989,-66.3186068,12190.5899,0.24555225,19.285882,100.0,Homogenization was performed at 298K. followed by cold rolling to 40.0% reduction. First heat treatment was performed at 298K
475,534,600.0,640.0,3.3,5.3,21.0,21.1,26.3,26.3,0.0,0.0,0.0,0.0,0.0,0.0,0.0,0.0,0.0,298,60.0,0,0.0,298,0.0,0,0.0,1.81401,1811.466,214.509,0.032646368,3.501469919,0.10303213,8.049,-6.392156,12.58940914,-3567.698696,11812.33061,1.169741063,0.10763942,1.579,4.26003,82.947,-0.034492059,0.0316915,-4.872979989,-66.3186068,12190.5899,0.24555225,19.285882,100.0,Homogenization was performed at 298K. followed by cold rolling to 60.0% reduction. First heat treatment was performed at 298K
476,535,312.0,660.0,39.0,12.5,14.1,12.1,12.3,49.0,0.0,0.0,0.0,0.0,0.0,0.0,0.0,0.0,0.0,298,0.0,0,0.0,298,0.0,0,0.0,1.82818,1699.166,195.806,0.047904798,4.690023411,0.114158169,8.254,-10.55516,11.63122734,-1872.390947,5068.360796,1.169358339,0.11227996,1.514,4.24088,75.066,-0.04812378,0.04988664,-5.545072348,-40.68592074,13560.64769,0.297951043,20.3425,100.0,Homogenization was performed at 298K. First heat treatment was performed at 298K
477,536,387.0,810.0,31.0,14.2,15.3,14.2,14.2,42.1,0.0,0.0,0.0,0.0,0.0,0.0,0.0,0.0,0.0,298,0.0,0,0.0,298,0.0,0,0.0,1.81595,1697.2,195.555,0.049860396,4.875224848,0.117711926,8.001,-11.273096,12.32939202,-1856.228683,4959.412344,1.169094142,0.1203985,1.579,4.21225,75.137,-0.054410455,0.05445022,-5.679853815,-38.77813699,12809.1753,0.319278486,22.837182,100.0,Homogenization was performed at 298K. First heat treatment was performed at 298K
478,537,470.0,900.0,25.0,15.3,16.3,15.3,15.1,38.0,0.0,0.0,0.0,0.0,0.0,0.0,0.0,0.0,0.0,298,0.0,0,0.0,298,0.0,0,0.0,1.80888,1694.574,195.172,0.050983007,4.975227684,0.119249091,7.852,-11.641424,12.66459698,-1843.511307,4872.372543,1.168932182,0.12411396,1.62,4.19502,75.06,-0.058133655,0.05704688,-5.752100348,-37.76387466,12393.23395,0.331712782,24.22422,100.0,Homogenization was performed at 298K. First heat treatment was performed at 298K
479,538,680.0,1130.0,21.0,16.6,18.2,16.6,16.6,32.0,0.0,0.0,0.0,0.0,0.0,0.0,0.0,0.0,0.0,298,0.0,0,0.0,298,0.0,0,0.0,1.79996,1692.12,194.832,0.05207545,5.072982042,0.120134917,7.66,-11.91216,13.04461133,-1852.984491,4810.221553,1.168732121,0.12730384,1.68,4.1736,74.988,-0.062459307,0.05975616,-5.822564448,-36.82216088,11855.71,0.345854214,25.81992,100.0,Homogenization was performed at 298K. First heat treatment was performed at 298K
480,539,795.0,1150.0,3.0,18.0,20.0,18.0,18.0,26.0,0.0,0.0,0.0,0.0,0.0,0.0,0.0,0.0,0.0,298,0.0,0,0.0,298,0.0,0,0.0,1.7906,1689.2,194.42,0.053092526,5.161124472,0.120522363,7.46,-12.1104,13.28675207,-1853.281609,4713.592684,1.168521179,0.12948,1.74,4.151,74.9,-0.067026535,0.062312,-5.887955019,-35.99988441,11324.27165,0.360542446,27.4424,100.0,Homogenization was performed at 298K. First heat treatment was performed at 298K
481,540,224.0,434.0,48.0,7.0,23.2,23.2,23.3,23.3,0.0,0.0,0.0,0.0,0.0,0.0,0.0,0.0,0.0,298,0.0,0,0.0,298,0.0,0,0.0,1.8054,1805.833,213.809,0.036444791,3.896112182,0.107512046,7.884,-7.278272,12.82759205,-3182.690759,9657.711032,1.169526506,0.1137808,1.605,4.23874,82.714,-0.041437108,0.03651156,-5.09624701,-57.12071549,11907.04713,0.268006193,21.546308,100.0,Homogenization was performed at 298K. First heat treatment was performed at 298K
482,541,310.0,525.0,44.0,7.0,23.2,23.2,23.3,23.3,0.0,0.0,0.0,0.0,0.0,0.0,0.0,0.0,0.0,973,0.0,0,0.0,298,0.0,0,0.0,1.8054,1805.833,213.809,0.036444791,3.896112182,0.107512046,7.884,-7.278272,12.82759205,-3182.690759,9657.711032,1.169526506,0.1137808,1.605,4.23874,82.714,-0.041437108,0.03651156,-5.09624701,-57.12071549,11907.04713,0.268006193,21.546308,100.0,Homogenization was performed at 973K. First heat treatment was performed at 298K
483,542,240.0,570.0,45.0,7.0,23.2,23.2,23.3,23.3,0.0,0.0,0.0,0.0,0.0,0.0,0.0,0.0,0.0,1173,0.0,0,0.0,298,0.0,0,0.0,1.8054,1805.833,213.809,0.036444791,3.896112182,0.107512046,7.884,-7.278272,12.82759205,-3182.690759,9657.711032,1.169526506,0.1137808,1.605,4.23874,82.714,-0.041437108,0.03651156,-5.09624701,-57.12071549,11907.04713,0.268006193,21.546308,100.0,Homogenization was performed at 1173K. First heat treatment was performed at 298K
484,543,700.0,1000.0,40.0,3.0,28.0,3.0,28.0,32.0,0.0,0.0,0.0,6.0,0.0,0.0,0.0,0.0,0.0,1473,80.0,1273,1.0,298,0.0,0,0.0,1.8405,1764.93,199.0,0.047265712,4.702938318,0.100013749,8.47,-9.3344,12.11081978,-2289.889993,5421.021595,1.206793712,0.089046,1.68,4.3641,75.15,-0.019979022,0.042458,-5.470504549,-40.58938796,13366.8702,0.184242818,11.079,100.0,Homogenization was performed at 1473K. followed by cold rolling to 80.0% reduction. Recrystallization was carried out at 1273K for 1.0 minutes. First heat treatment was performed at 298K
485,544,1090.0,1310.0,22.0,3.0,28.0,3.0,28.0,32.0,0.0,0.0,0.0,6.0,0.0,0.0,0.0,0.0,0.0,1473,80.0,1273,1.0,973,0.0,973,1.0,1.8405,1764.93,199.0,0.047265712,4.702938318,0.100013749,8.47,-9.3344,12.11081978,-2289.889993,5421.021595,1.206793712,0.089046,1.68,4.3641,75.15,-0.019979022,0.042458,-5.470504549,-40.58938796,13366.8702,0.184242818,11.079,100.0,Homogenization was performed at 1473K. followed by cold rolling to 80.0% reduction. Recrystallization was carried out at 1273K for 1.0 minutes. First heat treatment was performed at 973K. Secondary heat treatment was conducted at 973K for 1.0 hours
486,545,1010.0,1190.0,18.0,3.0,28.0,3.0,28.0,32.0,0.0,0.0,0.0,6.0,0.0,0.0,0.0,0.0,0.0,1473,90.0,1273,1.0,298,0.0,0,0.0,1.8405,1764.93,199.0,0.047265712,4.702938318,0.100013749,8.47,-9.3344,12.11081978,-2289.889993,5421.021595,1.206793712,0.089046,1.68,4.3641,75.15,-0.019979022,0.042458,-5.470504549,-40.58938796,13366.8702,0.184242818,11.079,100.0,Homogenization was performed at 1473K. followed by cold rolling to 90.0% reduction. Recrystallization was carried out at 1273K for 1.0 minutes. First heat treatment was performed at 298K
487,546,1310.0,1650.0,15.0,3.0,28.0,3.0,28.0,32.0,0.0,0.0,0.0,6.0,0.0,0.0,0.0,0.0,0.0,1473,90.0,1273,1.0,298,0.0,973,1.0,1.8405,1764.93,199.0,0.047265712,4.702938318,0.100013749,8.47,-9.3344,12.11081978,-2289.889993,5421.021595,1.206793712,0.089046,1.68,4.3641,75.15,-0.019979022,0.042458,-5.470504549,-40.58938796,13366.8702,0.184242818,11.079,100.0,Homogenization was performed at 1473K. followed by cold rolling to 90.0% reduction. Recrystallization was carried out at 1273K for 1.0 minutes. First heat treatment was performed at 298K. Secondary heat treatment was conducted at 973K for 1.0 hours
488,547,320.0,770.0,74.0,0.0,33.33,33.33,0.0,33.34,0.0,0.0,0.0,0.0,0.0,0.0,0.0,0.0,0.0,1373,88.0,0,0.0,1173,2.0,0,0.0,1.816676,1891.9836,229.3304,0.013525243,1.550874643,0.111453358,8.3335,-4.8888444,9.133862485,-3534.806308,49930.31935,1.034832862,0.111107555,1.3333,4.310013,88.6654,-0.021524302,0.017777555,-5.553101026,-321.9077191,13841.79566,0.210053221,17.7768888,100.0,Homogenization was performed at 1373K. followed by cold rolling to 88.0% reduction. First heat treatment was performed at 1173K for 2.0 hours
489,548,523.0,965.0,65.0,0.0,33.33,33.33,0.0,33.34,0.0,0.0,0.0,0.0,0.0,0.0,0.0,0.0,0.0,1373,88.0,0,0.0,1073,1.0,0,0.0,1.816676,1891.9836,229.3304,0.013525243,1.550874643,0.111453358,8.3335,-4.8888444,9.133862485,-3534.806308,49930.31935,1.034832862,0.111107555,1.3333,4.310013,88.6654,-0.021524302,0.017777555,-5.553101026,-321.9077191,13841.79566,0.210053221,17.7768888,100.0,Homogenization was performed at 1373K. followed by cold rolling to 88.0% reduction. First heat treatment was performed at 1073K for 1.0 hours
490,549,390.0,851.0,76.0,0.0,33.33,33.33,0.0,33.34,0.0,0.0,0.0,0.0,0.0,0.0,0.0,0.0,0.0,1373,88.0,0,0.0,1123,2.0,0,0.0,1.816676,1891.9836,229.3304,0.013525243,1.550874643,0.111453358,8.3335,-4.8888444,9.133862485,-3534.806308,49930.31935,1.034832862,0.111107555,1.3333,4.310013,88.6654,-0.021524302,0.017777555,-5.553101026,-321.9077191,13841.79566,0.210053221,17.7768888,100.0,Homogenization was performed at 1373K. followed by cold rolling to 88.0% reduction. First heat treatment was performed at 1123K for 2.0 hours
491,550,539.0,924.0,62.0,0.0,33.33,33.33,0.0,33.34,0.0,0.0,0.0,0.0,0.0,0.0,0.0,0.0,0.0,1373,88.0,0,0.0,1073,1.0,0,0.0,1.816676,1891.9836,229.3304,0.013525243,1.550874643,0.111453358,8.3335,-4.8888444,9.133862485,-3534.806308,49930.31935,1.034832862,0.111107555,1.3333,4.310013,88.6654,-0.021524302,0.017777555,-5.553101026,-321.9077191,13841.79566,0.210053221,17.7768888,100.0,Homogenization was performed at 1373K. followed by cold rolling to 88.0% reduction. First heat treatment was performed at 1073K for 1.0 hours
