Repository: Jack-Liu0227/BERT_ML

# BERT_ML: Alloy Property Prediction Benchmark & Experiment Suite

[中文说明](./README.zh-CN.md)

BERT_ML is a modular, reproducible research benchmark for predicting mechanical properties of multi-component alloys across both In-Distribution (I.I.D.) and Out-of-Distribution (OOD) regimes. The repository integrates traditional tabular machine learning, deep neural networks, multimodal materials language model embeddings (SciBERT, SteelBERT, MatSciBERT), Tabular Prior-data Fitted Networks (TabPFN v2), and LLM-based property predictors (LLMProp).

---

File: datasets/HEA_data/RoomTemperature_HEA_train.csv (part 7 of 7)
ID,Number,YS(MPa),UTS(MPa),El(%),Al(at%),Co(at%),Cr(at%),Fe(at%),Ni(at%),Ta(at%),Nb(at%),Mo(at%),Ti(at%),V(at%),Mn(at%),C(at%),Cu(at%),W(at%),Hom_Temp(K),CR(%),recrystalize temperature/K,recrystalize time/mins,Anneal_Temp(K),Anneal_Time(h),aging temperature/K,aging time/hours,?,T_K,E,?r,?.1,??,VEC,?H,?S,?.2,?.3,?.4,D.?,e/a,Ec_eV/atom,G,?.5,D.r,A,F,w,?G,D.G,total_at%,Processing_Description
461,167,530.0,961.0,60.2,0.0,10.0,10.0,49.5,0.0,0.0,0.0,0.0,0.0,0.0,30.0,0.5,0.0,0.0,1473,60.0,0,0.0,1173,0.05,0,0.0,1.7376,1766.68,212.655,0.044569989,4.739015472,0.143924425,7.58,-2.013,9.945898669,-8728.872459,5006.785463,1.415106191,0.143864,1.59,3.87745,83.61,-0.01145616,0.052878,-5.719800489,-44.72300296,8095.61159,0.142938198,8.5501,100.0,Homogenization was performed at 1473K. followed by cold rolling to 60.0% reduction. First heat treatment was performed at 1173K for 0.05 hours
462,290,324.0,800.0,58.3,9.09,30.303,30.303,0.0,30.304,0.0,0.0,0.0,0.0,0.0,0.0,0.0,0.0,0.0,1473,79.0,0,0.0,1473,1.0,0,0.0,1.7978816,1804.82526,214.75874,0.041178759,4.421749194,0.121747963,7.84855,-9.659827908,10.83616494,-2024.610002,6390.415539,1.169360511,0.125985753,1.48483,4.2263733,82.97014,-0.053604311,0.043340241,-5.413602033,-48.49574606,12739.69315,0.30487867,25.04976282,100.0,Homogenization was performed at 1473K. followed by cold rolling to 79.0% reduction. First heat treatment was performed at 1473K for 1.0 hours
463,199,761.0,936.0,28.3,0.0,10.0,15.0,35.0,25.0,0.0,0.0,0.0,0.0,10.0,5.0,0.0,0.0,0.0,1373,75.0,0,0.0,1023,0.166666667,0,0.0,1.7955,1863.9,209.3,0.028430794,2.975282556,0.113643082,7.95,-6.26,13.37625296,-3982.747268,16548.41892,1.114647226,0.12065,1.55,4.3385,81.15,-0.022619892,0.03485,-4.643188146,-82.16546007,11057.37381,0.213163198,16.755,100.0,Homogenization was performed at 1373K. followed by cold rolling to 75.0% reduction. First heat treatment was performed at 1023K for 0.166666667 hours
464,417,1142.0,1563.0,6.6,0.0,19.724,19.724,19.724,19.724,0.0,0.0,0.0,0.0,0.0,19.724,1.38,0.0,0.0,1323,91.0,0,0.0,0,0.0,0,0.0,1.7768192,1830.81204,216.39988,0.052577924,5.68892827,0.165060627,7.9448,-6.854989414,13.80156096,-3686.083587,4992.537457,1.4287994,0.167617392,1.38068,4.0701748,84.47392,-0.026491364,0.056560227,-6.335910527,-36.03122724,10529.2393,0.208492096,15.60392465,100.0,Homogenization was performed at 1323K. followed by cold rolling to 91.0% reduction
465,876,438.0,830.0,45.7,7.66,1.85,20.92,26.78,41.93,0.0,0.09,0.28,0.34,0.0,0.0,0.0,0.0,0.15,1394,0.0,0,0.0,298,0.0,873,2.0,1.812579003,1792.493705,209.9111003,0.040125381,4.211381464,0.115062674,8.03080001,-8.582134084,11.36541,-2373.818178,7059.05822,1.206731036,0.120002436,1.448100004,4.262234013,82.04160012,-0.042710023,0.041328178,-5.342127654,-51.09427269,12287.5578,0.274039828,21.62078228,100.0,Homogenization was performed at 1394K. First heat treatment was performed at 298K. Secondary heat treatment was conducted at 873K for 2.0 hours
466,448,385.0,769.0,19.3,0.0,0.0,10.0,10.0,25.0,0.0,0.0,0.0,0.0,0.0,30.0,0.0,25.0,0.0,1273,0.0,0,0.0,0,0.0,0,0.0,1.7665,1626.3,188.4,0.039713949,3.741053961,0.15875374,6.25,1.6,12.59451312,12801.53543,7985.373673,1.113708703,0.16655,1.1,3.6935,74.7,-0.027659434,0.0544,-5.131224127,-54.50458185,10044.17591,0.252160655,19.08,100.0,Homogenization was performed at 1273K
467,554,410.0,850.0,75.0,0.0,33.33,33.33,0.0,33.34,0.0,0.0,0.0,0.0,0.0,0.0,0.0,0.0,0.0,1273,90.0,0,0.0,1173,0.5,0,0.0,1.816676,1891.9836,229.3304,0.013525243,1.550874643,0.111453358,8.3335,-4.8888444,9.133862485,-3534.806308,49930.31935,1.034832862,0.111107555,1.3333,4.310013,88.6654,-0.021524302,0.017777555,-5.553101026,-321.9077191,13841.79566,0.210053221,17.7768888,100.0,Homogenization was performed at 1273K. followed by cold rolling to 90.0% reduction. First heat treatment was performed at 1173K for 0.5 hours
468,375,1176.0,1310.0,13.3,0.0,33.33,33.34,0.0,33.33,0.0,0.0,0.0,0.0,0.0,0.0,0.0,0.0,0.0,1473,90.0,0,0.0,1073,0.08333,0,0.0,1.816651,1892.0288,229.3383,0.013525824,1.550994704,0.11146046,8.3331,-4.88937768,9.133862485,-3534.505209,49926.0291,1.034832816,0.11112022,1.3333,4.309979,88.6693,-0.021526797,0.017778889,-5.552635099,-321.8517323,13840.60927,0.210060117,17.77948854,100.0,Homogenization was performed at 1473K. followed by cold rolling to 90.0% reduction. First heat treatment was performed at 1073K for 0.08333 hours
469,840,510.0,889.0,34.0,1.1,1.51,25.03,19.07,47.37,0.0,0.0,5.55,0.19,0.0,0.0,0.0,0.0,0.19,1323,50.0,1339,6.0,298,0.0,0,0.0,1.842634005,1917.961508,227.9871004,0.028181692,3.212531119,0.131977166,8.285300015,-6.00947696,10.92321959,-3486.212669,13753.60467,1.20718975,0.135034012,1.287200006,4.453868021,89.22410015,-0.023795392,0.031203345,-4.78743593,-80.65341943,13338.36537,0.222707402,19.62000645,100.01,Homogenization was performed at 1323K. followed by cold rolling to 50.0% reduction. Recrystallization was carried out at 1339K for 6.0 minutes. First heat treatment was performed at 298K
470,333,816.0,1187.0,18.9,0.0,23.26,23.26,23.26,23.26,0.0,0.0,6.96,0.0,0.0,0.0,0.0,0.0,0.0,0,60.0,0,0.0,1123,1.0,0,0.0,1.843664,1943.0378,232.0058,0.023508687,2.727075851,0.127220341,8.0934,-4.15274736,12.82360766,-6000.06508,23203.49902,1.105836318,0.130598387,1.5348,4.477718,89.7144,-0.020168301,0.027341665,-4.55142455,-103.8916733,12557.86338,0.208026346,18.68485104,100.0,followed by cold rolling to 60.0% reduction. First heat treatment was performed at 1123K for 1.0 hours
471,732,607.0,1055.0,41.0,0.0,41.63,26.62,3.38,23.58,0.0,0.0,0.0,0.0,0.0,0.0,0.0,0.0,4.79,1473,20.0,1339,6.0,298,0.0,0,0.0,1.84981201,1961.999114,235.2552009,0.025599185,3.011170748,0.152661865,8.259700028,-3.850995533,10.95669134,-5582.197774,16719.64827,1.207254483,0.140652663,1.498000013,4.536903036,90.23980035,-0.027922627,0.026792158,-4.607299839,-89.73857682,13568.56434,0.259845775,21.62320904,100.0,Homogenization was performed at 1473K. followed by cold rolling to 20.0% reduction. Recrystallization was carried out at 1339K for 6.0 minutes. First heat treatment was performed at 298K
472,131,310.0,605.0,54.0,0.0,0.0,18.0,40.0,14.0,0.0,0.0,0.0,0.0,0.0,28.0,0.0,0.0,0.0,1273,80.0,0,0.0,1123,0.5,0,0.0,1.7322,1784.04,218.06,0.038846467,4.235430308,0.135960141,7.64,-2.2928,10.86528558,-8454.337091,7200.092731,1.11383784,0.148072,1.4,3.8864,86.54,-0.011488997,0.05104,-5.439872893,-53.49520266,8595.819705,0.155705245,11.6792,100.0,Homogenization was performed at 1273K. followed by cold rolling to 80.0% reduction. First heat treatment was performed at 1123K for 0.5 hours
473,734,627.0,1124.0,40.0,0.0,41.63,26.62,3.38,23.58,0.0,0.0,0.0,0.0,0.0,0.0,0.0,0.0,4.79,1473,40.0,1339,6.0,298,0.0,0,0.0,1.84981201,1961.999114,235.2552009,0.025599185,3.011170748,0.152661865,8.259700028,-3.850995533,10.95669134,-5582.197774,16719.64827,1.207254483,0.140652663,1.498000013,4.536903036,90.23980035,-0.027922627,0.026792158,-4.607299839,-89.73857682,13568.56434,0.259845775,21.62320904,100.0,Homogenization was performed at 1473K. followed by cold rolling to 40.0% reduction. Recrystallization was carried out at 1339K for 6.0 minutes. First heat treatment was performed at 298K
474,946,494.0,889.0,43.3,9.28,18.61,16.06,0.9,51.03,0.0,0.0,2.96,1.16,0.0,0.0,0.0,0.0,0.0,1473,0.0,0,0.0,298,0.0,0,0.0,1.838815007,1772.049812,205.1485008,0.047319832,4.853796284,0.130327765,8.315900021,-10.78949704,11.38053335,-1869.120673,5082.486455,1.206564028,0.126337528,1.421900008,4.35241503,78.60010032,-0.048778523,0.050113218,-5.64956675,-40.79099907,14281.36324,0.299968373,21.95177146,100.0,Homogenization was performed at 1473K. First heat treatment was performed at 298K
475,100,743.0,743.0,49.0,7.0,23.25,23.25,23.25,23.25,0.0,0.0,0.0,0.0,0.0,0.0,0.0,0.0,0.0,1423,50.0,0,0.0,0,0.0,0,0.0,1.8053,1806.0375,213.8475,0.036442343,3.896551977,0.107547245,7.8825,-7.279575,12.82760993,-3182.485869,9659.022133,1.169525635,0.113832,1.605,4.238625,82.73,-0.041470093,0.036514125,-5.096574291,-57.12309025,11904.80473,0.268098245,21.564375,100.0,Homogenization was performed at 1423K. followed by cold rolling to 50.0% reduction
476,404,435.0,901.0,74.0,0.0,32.33,32.34,0.0,32.33,0.0,0.0,3.0,0.0,0.0,0.0,0.0,0.0,0.0,1373,88.0,0,0.0,1173,2.0,0,0.0,1.826951,1922.1488,232.3283,0.019296871,2.241604603,0.124424007,8.2631,-5.06598168,9.980092991,-3786.674524,26801.60524,1.106010478,0.12453622,1.3533,4.385279,89.7893,-0.022171834,0.022742049,-4.523641743,-144.6342898,13774.64414,0.216265055,18.90141254,100.0,Homogenization was performed at 1373K. followed by cold rolling to 88.0% reduction. First heat treatment was performed at 1173K for 2.0 hours
477,88,1020.0,1200.0,36.0,0.0,34.0,20.0,6.0,34.0,0.0,0.0,6.0,0.0,0.0,0.0,0.0,0.0,0.0,1473,70.0,0,0.0,948,10.0,0,0.0,1.86,1907.06,227.26,0.023141827,2.629605786,0.120166551,8.5,-4.2928,11.58212896,-5145.316543,21626.84245,1.106009366,0.11624,1.46,4.4882,86.82,-0.019891764,0.02556,-4.475013214,-106.5533772,14361.08406,0.212266621,16.9992,100.0,Homogenization was performed at 1473K. followed by cold rolling to 70.0% reduction. First heat treatment was performed at 948K for 10.0 hours
478,514,215.0,520.0,43.0,7.0,23.3,23.2,23.2,23.3,0.0,0.0,0.0,0.0,0.0,0.0,0.0,0.0,0.0,298,0.0,0,0.0,1423,1.0,923,50.0,1.80545,1805.79,213.807,0.036447556,3.896371307,0.107535099,7.885,-7.281432,12.82759205,-3181.233781,9656.245864,1.169527086,0.1137877,1.605,4.23885,82.707,-0.041444208,0.03651294,-5.096016063,-57.11077154,11913.02856,0.268044951,21.546246,100.0,Homogenization was performed at 298K. First heat treatment was performed at 1423K for 1.0 hours. Secondary heat treatment was conducted at 923K for 50.0 hours
479,360,1400.0,1500.0,7.9,10.0,0.0,12.0,35.0,20.0,0.0,0.0,0.0,0.0,0.0,23.0,0.0,0.0,0.0,0,90.0,0,0.0,0,0.0,0,0.0,1.7392,1683.72,199.77,0.049494787,4.943786755,0.139195402,7.43,-8.1792,12.57110832,-2587.811338,5131.621984,1.167741406,0.153112,1.55,3.8863,78.7,-0.040780668,0.066898,-5.870620189,-39.91088002,8861.262887,0.266990335,18.646,100.0,followed by cold rolling to 90.0% reduction
480,226,495.0,736.0,38.7,0.0,20.0,20.0,20.0,20.0,0.0,0.0,0.0,0.0,0.0,20.0,0.0,0.0,0.0,1423,95.0,0,0.0,1073,1.0,0,0.0,1.766,1801.2,219.4,0.036643873,4.019832882,0.138361844,8.0,-4.16,13.3808668,-5793.658002,9965.096442,1.114281099,0.1504,1.4,4.024,85.6,-0.014576561,0.0464,-5.214125557,-56.69187889,10506.91257,0.174312219,13.76,100.0,Homogenization was performed at 1423K. followed by cold rolling to 95.0% reduction. First heat treatment was performed at 1073K for 1.0 hours
481,522,645.0,1100.0,39.0,4.0,23.5,23.5,23.5,23.5,0.0,0.0,0.0,2.0,0.0,0.0,0.0,0.0,0.0,298,0.0,0,0.0,298,0.0,1073,18.0,1.806,1835.585,216.345,0.036758316,3.976238936,0.109201648,7.955,-7.3763,13.03863895,-3244.652478,9649.860741,1.206825889,0.114792,1.57,4.27695,83.7,-0.034832114,0.0353845,-5.144160328,-56.24548419,12055.82543,0.246973952,20.1495,100.0,Homogenization was performed at 298K. First heat treatment was performed at 298K. Secondary heat treatment was conducted at 1073K for 18.0 hours
482,122,1459.0,1534.0,5.7,5.27,18.82,17.95,19.47,18.37,0.0,0.0,0.0,0.0,0.0,20.12,0.0,0.0,0.0,1423,96.0,0,0.0,0,0.0,0,0.0,1.755661,1748.8748,210.7099,0.044381653,4.675826814,0.140114964,7.7319,-6.92881852,14.38507299,-3630.877555,7303.064331,1.168399659,0.154077913,1.4883,3.975237,82.1503,-0.032030301,0.057582459,-5.629719017,-44.69759005,10028.12457,0.236466011,17.86983962,100.0,Homogenization was performed at 1423K. followed by cold rolling to 96.0% reduction
483,681,328.0,718.0,46.3,0.21,2.87,27.1,33.31,35.53,0.0,0.0,0.59,0.24,0.0,0.0,0.0,0.0,0.15,1480,0.0,0,0.0,298,0.0,0,0.0,1.815373005,1887.970708,225.9323004,0.017824925,2.013613201,0.106446987,8.162400015,-4.573971225,10.45105324,-4313.818651,32893.08578,1.207470298,0.110608332,1.375800006,4.312640021,88.77960015,-0.018165274,0.020215924,-4.704962403,-175.1745143,12185.80346,0.193196592,16.79275691,100.0,Homogenization was performed at 1480K. First heat treatment was performed at 298K
484,21,457.0,772.0,35.2,0.0,10.0,0.0,0.0,40.0,0.0,0.0,0.0,0.0,0.0,30.0,0.0,20.0,0.0,1173,75.0,0,0.0,873,0.166666667,0,0.0,1.797,1595.3,184.3,0.043200086,3.98088794,0.161928997,7.2,-1.72,10.64070803,-9869.256701,5701.659802,1.113974959,0.153,1.1,3.786,71.5,-0.013698952,0.0576,-5.161212922,-47.97228306,11838.44029,0.166339516,10.74,100.0,Homogenization was performed at 1173K. followed by cold rolling to 75.0% reduction. First heat treatment was performed at 873K for 0.166666667 hours
485,771,365.0,869.0,47.0,0.68,5.16,25.75,3.27,59.11,0.0,0.0,1.27,0.13,0.0,0.0,0.0,0.0,4.63,1473,40.0,1505,6.0,298,0.0,0,0.0,1.862950005,1949.944708,231.5742004,0.030757725,3.561347819,0.158414765,8.561600015,-5.780968861,9.687737668,-3267.713986,10240.32978,1.207336601,0.147306396,1.158200006,4.574755021,90.37600015,-0.02854746,0.032044813,-4.950305054,-70.56909608,14722.7747,0.264359433,22.15655866,100.0,Homogenization was performed at 1473K. followed by cold rolling to 40.0% reduction. Recrystallization was carried out at 1505K for 6.0 minutes. First heat treatment was performed at 298K
486,72,1258.0,1310.0,16.0,0.0,33.3333,33.3333,0.0,33.3333,0.0,0.0,0.0,0.0,0.0,0.0,0.0,0.0,0.0,1373,78.0,0,0.0,923,0.5,0,0.0,1.81666485,1891.998108,229.333104,0.013525257,1.550894642,0.111454968,8.333325,-4.888879111,9.133861748,-3534.808031,49930.20504,1.034832858,0.111110889,1.333332,4.30999569,88.666578,-0.021524227,0.017777742,-5.553022877,-321.9003098,13841.20415,0.21005597,17.77774222,99.9999,Homogenization was performed at 1373K. followed by cold rolling to 78.0% reduction. First heat treatment was performed at 923K for 0.5 hours
487,107,530.0,920.0,60.0,0.0,33.3333,33.3333,0.0,33.3333,0.0,0.0,0.0,0.0,0.0,0.0,0.0,0.0,0.0,1473,80.0,0,0.0,1073,1.0,0,0.0,1.81666485,1891.998108,229.333104,0.013525257,1.550894642,0.111454968,8.333325,-4.888879111,9.133861748,-3534.808031,49930.20504,1.034832858,0.111110889,1.333332,4.30999569,88.666578,-0.021524227,0.017777742,-5.553022877,-321.9003098,13841.20415,0.21005597,17.77774222,99.9999,Homogenization was performed at 1473K. followed by cold rolling to 80.0% reduction. First heat treatment was performed at 1073K for 1.0 hours
488,284,1330.0,1400.0,9.0,0.0,12.5,12.5,50.0,12.5,0.0,0.0,0.0,0.0,0.0,12.5,0.0,0.0,0.0,1273,90.0,0,0.0,0,0.0,0,0.0,1.79,1804.875,216.25,0.030117308,3.256433916,0.11368817,8.0,-2.375,11.52565132,-8758.888389,12706.71178,1.114569911,0.113125,1.625,4.12,84.25,-0.009243573,0.033125,-4.786403799,-74.67535336,10109.22162,0.141534006,9.875,100.0,Homogenization was performed at 1273K. followed by cold rolling to 90.0% reduction
489,935,642.0,1043.0,22.0,2.5,1.91,20.54,2.01,70.69,0.0,0.0,0.0,2.35,0.0,0.0,0.0,0.0,0.0,1353,0.0,0,0.0,973,16.0,1123,4.0,1.840274009,1808.403615,211.3706012,0.036612212,3.869372636,0.11657086,8.803100027,-8.692738314,7.522517485,-1564.955406,5611.917367,1.207521398,0.104559235,1.11270001,4.349378037,82.11010044,-0.028383406,0.031379866,-5.101625926,-57.23209276,15510.88051,0.231840655,16.73243386,100.0,Homogenization was performed at 1353K. First heat treatment was performed at 973K for 16.0 hours. Secondary heat treatment was conducted at 1123K for 4.0 hours
490,486,461.0,988.0,91.4,0.0,40.0,25.0,15.0,15.0,0.0,0.0,5.0,0.0,0.0,0.0,0.0,0.0,0.0,1473,40.0,0,0.0,1273,0.1,0,0.0,1.836,1927.85,231.45,0.020813047,2.408589909,0.120805629,8.1,-3.89,11.90575186,-5900.386561,27484.35063,1.105894736,0.1211,1.6,4.43,88.75,-0.020128984,0.0235,-4.469863037,-126.0125455,12751.76609,0.210341633,18.355,100.0,Homogenization was performed at 1473K. followed by cold rolling to 40.0% reduction. First heat treatment was performed at 1273K for 0.1 hours
491,103,939.0,1068.0,14.0,7.0,23.25,23.25,23.25,23.25,0.0,0.0,0.0,0.0,0.0,0.0,0.0,0.0,0.0,1423,50.0,0,0.0,973,48.0,0,0.0,1.8053,1806.0375,213.8475,0.036442343,3.896551977,0.107547245,7.8825,-7.279575,12.82760993,-3182.485869,9659.022133,1.169525635,0.113832,1.605,4.238625,82.73,-0.041470093,0.036514125,-5.096574291,-57.12309025,11904.80473,0.268098245,21.564375,100.0,Homogenization was performed at 1423K. followed by cold rolling to 50.0% reduction. First heat treatment was performed at 973K for 48.0 hours
