Repository: Jack-Liu0227/BERT_ML

# BERT_ML: Alloy Property Prediction Benchmark & Experiment Suite

[中文说明](./README.zh-CN.md)

BERT_ML is a modular, reproducible research benchmark for predicting mechanical properties of multi-component alloys across both In-Distribution (I.I.D.) and Out-of-Distribution (OOD) regimes. The repository integrates traditional tabular machine learning, deep neural networks, multimodal materials language model embeddings (SciBERT, SteelBERT, MatSciBERT), Tabular Prior-data Fitted Networks (TabPFN v2), and LLM-based property predictors (LLMProp).

---

File: datasets/HEA_data/RoomTemperature_HEA_with_ID.csv (part 7 of 13)
"ID",Number,YS(MPa),UTS(MPa),El(%),Al(at%),Co(at%),Cr(at%),Fe(at%),Ni(at%),Ta(at%),Nb(at%),Mo(at%),Ti(at%),V(at%),Mn(at%),C(at%),Cu(at%),W(at%),Hom_Temp(K),CR(%),recrystalize temperature/K,recrystalize time/mins,Anneal_Temp(K),Anneal_Time(h),aging temperature/K,aging time/hours,?,T_K,E,?r,?.1,??,VEC,?H,?S,?.2,?.3,?.4,D.?,e/a,Ec_eV/atom,G,?.5,D.r,A,F,w,?G,D.G,total_at%,Processing_Description
492,554,410.0,850.0,75.0,0.0,33.33,33.33,0.0,33.34,0.0,0.0,0.0,0.0,0.0,0.0,0.0,0.0,0.0,1273,90.0,0,0.0,1173,0.5,0,0.0,1.816676,1891.9836,229.3304,0.013525243,1.550874643,0.111453358,8.3335,-4.8888444,9.133862485,-3534.806308,49930.31935,1.034832862,0.111107555,1.3333,4.310013,88.6654,-0.021524302,0.017777555,-5.553101026,-321.9077191,13841.79566,0.210053221,17.7768888,100.0,Homogenization was performed at 1273K. followed by cold rolling to 90.0% reduction. First heat treatment was performed at 1173K for 0.5 hours
493,555,226.0,763.0,75.0,2.0,32.7,32.7,0.0,32.6,0.0,0.0,0.0,0.0,0.0,0.0,0.0,0.0,0.0,1273,90.0,1373,5.0,298,0.0,0,0.0,1.81244,1872.984,226.156,0.023431791,2.649620101,0.114078247,8.225,-6.02812,9.766274018,-3034.457671,17787.62326,1.170074946,0.11484348,1.367,4.29147,87.426,-0.02952315,0.02386994,-4.532207862,-105.9953136,13587.32819,0.233614924,19.53952,100.0,Homogenization was performed at 1273K. followed by cold rolling to 90.0% reduction. Recrystallization was carried out at 1373K for 5.0 minutes. First heat treatment was performed at 298K
494,556,281.0,771.0,73.0,4.0,32.0,32.0,0.0,32.0,0.0,0.0,0.0,0.0,0.0,0.0,0.0,0.0,0.0,1273,90.0,1373,5.0,298,0.0,0,0.0,1.8084,1853.64,222.92,0.029937551,3.336839425,0.116470769,8.12,-7.1168,10.16479571,-2647.520222,11341.38559,1.169873377,0.118272,1.4,4.2732,86.16,-0.036946345,0.029696,-4.787033106,-73.74062512,13347.12674,0.255289942,21.1968,100.0,Homogenization was performed at 1273K. followed by cold rolling to 90.0% reduction. Recrystallization was carried out at 1373K for 5.0 minutes. First heat treatment was performed at 298K
495,557,306.0,795.0,68.0,7.0,31.0,31.0,0.0,31.0,0.0,0.0,0.0,0.0,0.0,0.0,0.0,0.0,0.0,1273,90.0,1373,5.0,298,0.0,0,0.0,1.8022,1824.87,218.11,0.03717311,4.053913466,0.119721176,7.96,-8.6552,10.60324639,-2235.597819,7673.280415,1.169570643,0.123008,1.45,4.2456,84.28,-0.047135695,0.037944,-5.184710284,-55.19475319,12986.23218,0.28532357,23.5352,100.0,Homogenization was performed at 1273K. followed by cold rolling to 90.0% reduction. Recrystallization was carried out at 1373K for 5.0 minutes. First heat treatment was performed at 298K
496,558,945.0,1230.0,37.0,9.1,30.3,30.3,0.0,30.3,0.0,0.0,0.0,0.0,0.0,0.0,0.0,0.0,0.0,1473,78.0,0,0.0,298,0.0,1073,1.0,1.79786,1804.731,214.743,0.041196367,4.423315668,0.121757219,7.848,-9.664488,10.83716551,-2023.714918,6385.54367,1.169359497,0.12599952,1.485,4.22628,82.964,-0.053634265,0.04336536,-5.414601909,-48.46996774,12738.47531,0.304970293,25.056888,100.0,Homogenization was performed at 1473K. followed by cold rolling to 78.0% reduction. First heat treatment was performed at 298K. Secondary heat treatment was conducted at 1073K for 1.0 hours
497,559,324.0,800.0,58.0,9.1,30.3,30.3,0.0,30.3,0.0,0.0,0.0,0.0,0.0,0.0,0.0,0.0,0.0,1473,78.0,0,0.0,1473,1.0,0,0.0,1.79786,1804.731,214.743,0.041196367,4.423315668,0.121757219,7.848,-9.664488,10.83716551,-2023.714918,6385.54367,1.169359497,0.12599952,1.485,4.22628,82.964,-0.053634265,0.04336536,-5.414601909,-48.46996774,12738.47531,0.304970293,25.056888,100.0,Homogenization was performed at 1473K. followed by cold rolling to 78.0% reduction. First heat treatment was performed at 1473K for 1.0 hours
498,560,750.0,1300.0,45.0,3.0,31.33,31.33,0.0,31.34,0.0,0.0,0.0,3.0,0.0,0.0,0.0,0.0,0.0,1473,66.0,1433,3.0,298,0.0,0,0.0,1.802176,1864.6836,221.1204,0.038657174,4.273944906,0.122654821,8.0435,-8.9775804,10.81860825,-2247.073318,7239.543584,1.206853428,0.125561555,1.4033,4.298613,85.4454,-0.038207208,0.037588435,-5.320874467,-52.19721311,13188.91251,0.25994865,21.7934568,100.0,Homogenization was performed at 1473K. followed by cold rolling to 66.0% reduction. Recrystallization was carried out at 1433K for 3.0 minutes. First heat treatment was performed at 298K
499,561,450.0,860.0,60.0,3.0,31.33,31.33,0.0,31.33,0.0,0.0,0.0,3.0,0.0,0.0,0.0,0.0,0.0,1473,66.0,1433,3.0,298,0.0,0,0.0,1.801985,1864.5108,221.1004,0.038660441,4.273919472,0.122650213,8.0425,-8.97601916,10.81847486,-2247.228182,7238.230939,1.2068623,0.12553999,1.4032,4.298169,85.4378,-0.038113384,0.037582782,-5.320866475,-52.19297587,13180.44909,0.259969442,21.7904584,99.99,Homogenization was performed at 1473K. followed by cold rolling to 66.0% reduction. Recrystallization was carried out at 1433K for 3.0 minutes. First heat treatment was performed at 298K
500,562,1431.0,1683.0,15.0,1.1,32.6,32.6,0.0,32.6,0.0,0.0,0.0,1.1,0.0,0.0,0.0,0.0,0.0,1473,75.0,0,0.0,1073,2.0,0,0.0,1.81135,1881.99,226.323,0.026249998,2.970489198,0.115898566,8.227,-6.426288,9.938688158,-2910.624567,14423.49474,1.207380496,0.11669234,1.359,4.30582,87.486,-0.027921386,0.02533336,-4.627408101,-88.7962239,13598.84765,0.229465906,19.3179,100.0,Homogenization was performed at 1473K. followed by cold rolling to 75.0% reduction. First heat treatment was performed at 1073K for 2.0 hours
501,563,159.0,410.0,65.0,6.7,23.3,23.3,23.4,23.3,0.0,0.0,0.0,0.0,0.0,0.0,0.0,0.0,0.0,1423,90.0,0,0.0,1423,0.5,0,0.0,1.80594,1808.793,214.301,0.035798423,3.835818923,0.107104231,7.898,-7.135544,12.79707386,-3243.93734,9985.800513,1.16955554,0.11325816,1.601,4.24134,82.908,-0.04053349,0.0357044,-5.061180992,-58.47199856,11931.28741,0.265033319,21.327936,100.0,Homogenization was performed at 1423K. followed by cold rolling to 90.0% reduction. First heat treatment was performed at 1423K for 0.5 hours
502,564,840.0,1039.0,32.0,6.7,23.3,23.3,23.4,23.3,0.0,0.0,0.0,0.0,0.0,0.0,0.0,0.0,0.0,1423,90.0,0,0.0,298,0.0,893,50.0,1.80594,1808.793,214.301,0.035798423,3.835818923,0.107104231,7.898,-7.135544,12.79707386,-3243.93734,9985.800513,1.16955554,0.11325816,1.601,4.24134,82.908,-0.04053349,0.0357044,-5.061180992,-58.47199856,11931.28741,0.265033319,21.327936,100.0,Homogenization was performed at 1423K. followed by cold rolling to 90.0% reduction. First heat treatment was performed at 298K. Secondary heat treatment was conducted at 893K for 50.0 hours
503,565,577.0,1103.0,18.7,19.0,20.0,0.0,20.0,41.0,0.0,0.0,0.0,0.0,0.0,0.0,0.0,0.0,0.0,298,0.0,0,0.0,298,0.0,0,0.0,1.831,1601.55,179.11,0.056171893,5.030473867,0.110990991,8.07,-12.2312,11.01496355,-1442.296331,3490.960594,1.168802193,0.10602,1.78,4.1985,67.5,-0.049234811,0.061922,-5.673070257,-33.49482082,12893.29636,0.300032006,17.478,100.0,Homogenization was performed at 298K. First heat treatment was performed at 298K
504,566,479.0,1067.0,14.0,17.0,14.3,14.3,14.3,40.1,0.0,0.0,0.0,0.0,0.0,0.0,0.0,0.0,0.0,298,0.0,0,0.0,298,0.0,0,0.0,1.80752,1675.075,191.887,0.053161958,5.100544292,0.121569937,7.809,-12.443684,12.48788296,-1681.024731,4418.622381,1.168790126,0.12643888,1.626,4.18285,73.792,-0.061009205,0.0606965,-5.836296194,-35.99131957,12364.20228,0.343612346,24.796676,100.0,Homogenization was performed at 298K. First heat treatment was performed at 298K
505,567,473.0,1001.0,14.8,17.0,28.6,14.3,14.3,25.8,0.0,0.0,0.0,0.0,0.0,0.0,0.0,0.0,0.0,298,0.0,0,0.0,298,0.0,0,0.0,1.80323,1680.795,193.174,0.052477714,5.068664923,0.118364974,7.666,-11.82478,13.01156588,-1849.48683,4724.760024,1.168708014,0.1235131,1.769,4.1757,73.649,-0.061083782,0.05972124,-5.764783391,-36.20303042,11929.49043,0.344143225,24.862742,100.0,Homogenization was performed at 298K. First heat treatment was performed at 298K
506,568,731.0,1145.0,10.3,17.0,14.3,14.3,28.6,25.8,0.0,0.0,0.0,0.0,0.0,0.0,0.0,0.0,0.0,298,0.0,0,0.0,298,0.0,0,0.0,1.79608,1686.944,193.46,0.051930544,5.023241482,0.114973186,7.523,-11.096624,13.01156588,-1978.059543,4824.850129,1.168625998,0.1227266,1.769,4.15997,74.65,-0.061045495,0.05956394,-5.803725394,-37.10938075,11098.19883,0.341822416,25.285736,100.0,Homogenization was performed at 298K. First heat treatment was performed at 298K
507,569,750.0,1120.0,7.0,16.4,16.4,16.4,16.4,34.4,0.0,0.0,0.0,0.0,0.0,0.0,0.0,0.0,0.0,298,0.0,0,0.0,298,0.0,0,0.0,1.80176,1691.92,194.752,0.051988913,5.062472388,0.120379826,7.704,-11.944448,12.9121589,-1828.995353,4777.243611,1.168771169,0.12718528,1.656,4.1776,75.016,-0.061785436,0.05945984,-5.820013489,-36.93120486,11979.59084,0.343643302,25.57088,100.0,Homogenization was performed at 298K. First heat treatment was performed at 298K
508,570,1110.0,1340.0,10.0,16.4,16.4,16.4,16.4,34.4,0.0,0.0,0.0,0.0,0.0,0.0,0.0,0.0,0.0,298,50.0,0,0.0,298,0.0,973,12.0,1.80176,1691.92,194.752,0.051988913,5.062472388,0.120379826,7.704,-11.944448,12.9121589,-1828.995353,4777.243611,1.168771169,0.12718528,1.656,4.1776,75.016,-0.061785436,0.05945984,-5.820013489,-36.93120486,11979.59084,0.343643302,25.57088,100.0,Homogenization was performed at 298K. followed by cold rolling to 50.0% reduction. First heat treatment was performed at 298K. Secondary heat treatment was conducted at 973K for 12.0 hours
509,571,1490.0,1638.0,16.0,16.4,16.4,16.4,16.4,34.4,0.0,0.0,0.0,0.0,0.0,0.0,0.0,0.0,0.0,298,86.0,0,0.0,298,0.0,933,1.0,1.80176,1691.92,194.752,0.051988913,5.062472388,0.120379826,7.704,-11.944448,12.9121589,-1828.995353,4777.243611,1.168771169,0.12718528,1.656,4.1776,75.016,-0.061785436,0.05945984,-5.820013489,-36.93120486,11979.59084,0.343643302,25.57088,100.0,Homogenization was performed at 298K. followed by cold rolling to 86.0% reduction. First heat treatment was performed at 298K. Secondary heat treatment was conducted at 933K for 1.0 hours
510,572,1270.0,1400.0,21.0,16.4,16.4,16.4,16.4,34.4,0.0,0.0,0.0,0.0,0.0,0.0,0.0,0.0,0.0,298,86.0,0,0.0,298,0.0,973,1.0,1.80176,1691.92,194.752,0.051988913,5.062472388,0.120379826,7.704,-11.944448,12.9121589,-1828.995353,4777.243611,1.168771169,0.12718528,1.656,4.1776,75.016,-0.061785436,0.05945984,-5.820013489,-36.93120486,11979.59084,0.343643302,25.57088,100.0,Homogenization was performed at 298K. followed by cold rolling to 86.0% reduction. First heat treatment was performed at 298K. Secondary heat treatment was conducted at 973K for 1.0 hours
511,573,1180.0,1300.0,25.0,16.4,16.4,16.4,16.4,34.4,0.0,0.0,0.0,0.0,0.0,0.0,0.0,0.0,0.0,298,86.0,0,0.0,298,0.0,1013,1.0,1.80176,1691.92,194.752,0.051988913,5.062472388,0.120379826,7.704,-11.944448,12.9121589,-1828.995353,4777.243611,1.168771169,0.12718528,1.656,4.1776,75.016,-0.061785436,0.05945984,-5.820013489,-36.93120486,11979.59084,0.343643302,25.57088,100.0,Homogenization was performed at 298K. followed by cold rolling to 86.0% reduction. First heat treatment was performed at 298K. Secondary heat treatment was conducted at 1013K for 1.0 hours
512,574,550.0,100.0,16.0,16.4,16.4,16.4,16.4,34.4,0.0,0.0,0.0,0.0,0.0,0.0,0.0,0.0,0.0,298,0.0,0,0.0,298,0.0,0,0.0,1.80176,1691.92,194.752,0.051988913,5.062472388,0.120379826,7.704,-11.944448,12.9121589,-1828.995353,4777.243611,1.168771169,0.12718528,1.656,4.1776,75.016,-0.061785436,0.05945984,-5.820013489,-36.93120486,11979.59084,0.343643302,25.57088,100.0,Homogenization was performed at 298K. First heat treatment was performed at 298K
513,575,1700.0,1800.0,6.0,16.4,16.4,16.4,16.4,34.4,0.0,0.0,0.0,0.0,0.0,0.0,0.0,0.0,0.0,298,90.0,0,0.0,298,0.0,0,0.0,1.80176,1691.92,194.752,0.051988913,5.062472388,0.120379826,7.704,-11.944448,12.9121589,-1828.995353,4777.243611,1.168771169,0.12718528,1.656,4.1776,75.016,-0.061785436,0.05945984,-5.820013489,-36.93120486,11979.59084,0.343643302,25.57088,100.0,Homogenization was performed at 298K. followed by cold rolling to 90.0% reduction. First heat treatment was performed at 298K
514,576,650.0,1080.0,17.0,16.4,16.4,16.4,16.4,34.4,0.0,0.0,0.0,0.0,0.0,0.0,0.0,0.0,0.0,298,0.0,0,0.0,298,0.0,0,0.0,1.80176,1691.92,194.752,0.051988913,5.062472388,0.120379826,7.704,-11.944448,12.9121589,-1828.995353,4777.243611,1.168771169,0.12718528,1.656,4.1776,75.016,-0.061785436,0.05945984,-5.820013489,-36.93120486,11979.59084,0.343643302,25.57088,100.0,Homogenization was performed at 298K. First heat treatment was performed at 298K
515,577,1100.0,1150.0,11.0,16.4,16.4,16.4,16.4,34.4,0.0,0.0,0.0,0.0,0.0,0.0,0.0,0.0,0.0,298,90.0,0,0.0,298,0.0,1073,1.0,1.80176,1691.92,194.752,0.051988913,5.062472388,0.120379826,7.704,-11.944448,12.9121589,-1828.995353,4777.243611,1.168771169,0.12718528,1.656,4.1776,75.016,-0.061785436,0.05945984,-5.820013489,-36.93120486,11979.59084,0.343643302,25.57088,100.0,Homogenization was performed at 298K. followed by cold rolling to 90.0% reduction. First heat treatment was performed at 298K. Secondary heat treatment was conducted at 1073K for 1.0 hours
516,578,646.0,1088.0,17.0,16.4,16.4,16.4,16.4,34.4,0.0,0.0,0.0,0.0,0.0,0.0,0.0,0.0,0.0,298,0.0,0,0.0,298,0.0,0,0.0,1.80176,1691.92,194.752,0.051988913,5.062472388,0.120379826,7.704,-11.944448,12.9121589,-1828.995353,4777.243611,1.168771169,0.12718528,1.656,4.1776,75.016,-0.061785436,0.05945984,-5.820013489,-36.93120486,11979.59084,0.343643302,25.57088,100.0,Homogenization was performed at 298K. First heat treatment was performed at 298K
517,581,520.0,900.0,46.0,1.1,24.6,24.6,24.6,24.6,0.0,0.0,0.0,0.5,0.0,0.0,0.0,0.0,0.0,1473,30.0,0,0.0,1273,2.0,973,2.0,1.81629,1861.77,222.493,0.021865534,2.43246416,0.100318173,8.171,-4.736688,12.10589077,-4758.258147,25320.7499,1.207413612,0.10413458,1.519,4.2952,86.114,-0.022275953,0.02156384,-4.511865066,-120.2319785,12464.97447,0.20564152,16.99566,100.0,Homogenization was performed at 1473K. followed by cold rolling to 30.0% reduction. First heat treatment was performed at 1273K for 2.0 hours. Secondary heat treatment was conducted at 973K for 2.0 hours
518,582,520.0,900.0,39.0,1.1,24.6,24.6,24.6,24.6,0.0,0.0,0.0,0.5,0.0,0.0,0.0,0.0,0.0,1473,30.0,0,0.0,1273,2.0,973,4.0,1.81629,1861.77,222.493,0.021865534,2.43246416,0.100318173,8.171,-4.736688,12.10589077,-4758.258147,25320.7499,1.207413612,0.10413458,1.519,4.2952,86.114,-0.022275953,0.02156384,-4.511865066,-120.2319785,12464.97447,0.20564152,16.99566,100.0,Homogenization was performed at 1473K. followed by cold rolling to 30.0% reduction. First heat treatment was performed at 1273K for 2.0 hours. Secondary heat treatment was conducted at 973K for 4.0 hours
519,583,540.0,980.0,38.0,1.1,24.6,24.6,24.6,24.6,0.0,0.0,0.0,0.5,0.0,0.0,0.0,0.0,0.0,1473,30.0,0,0.0,1273,2.0,973,8.0,1.81629,1861.77,222.493,0.021865534,2.43246416,0.100318173,8.171,-4.736688,12.10589077,-4758.258147,25320.7499,1.207413612,0.10413458,1.519,4.2952,86.114,-0.022275953,0.02156384,-4.511865066,-120.2319785,12464.97447,0.20564152,16.99566,100.0,Homogenization was performed at 1473K. followed by cold rolling to 30.0% reduction. First heat treatment was performed at 1273K for 2.0 hours. Secondary heat treatment was conducted at 973K for 8.0 hours
520,584,540.0,990.0,43.0,1.1,24.6,24.6,24.6,24.6,0.0,0.0,0.0,0.5,0.0,0.0,0.0,0.0,0.0,1473,30.0,0,0.0,1273,2.0,973,18.0,1.81629,1861.77,222.493,0.021865534,2.43246416,0.100318173,8.171,-4.736688,12.10589077,-4758.258147,25320.7499,1.207413612,0.10413458,1.519,4.2952,86.114,-0.022275953,0.02156384,-4.511865066,-120.2319785,12464.97447,0.20564152,16.99566,100.0,Homogenization was performed at 1473K. followed by cold rolling to 30.0% reduction. First heat treatment was performed at 1273K for 2.0 hours. Secondary heat treatment was conducted at 973K for 18.0 hours
521,585,480.0,870.0,34.0,1.1,24.6,24.6,24.6,24.6,0.0,0.0,0.0,0.5,0.0,0.0,0.0,0.0,0.0,1473,30.0,0,0.0,1273,2.0,1023,0.5,1.81629,1861.77,222.493,0.021865534,2.43246416,0.100318173,8.171,-4.736688,12.10589077,-4758.258147,25320.7499,1.207413612,0.10413458,1.519,4.2952,86.114,-0.022275953,0.02156384,-4.511865066,-120.2319785,12464.97447,0.20564152,16.99566,100.0,Homogenization was performed at 1473K. followed by cold rolling to 30.0% reduction. First heat treatment was performed at 1273K for 2.0 hours. Secondary heat treatment was conducted at 1023K for 0.5 hours
522,586,480.0,890.0,37.0,1.1,24.6,24.6,24.6,24.6,0.0,0.0,0.0,0.5,0.0,0.0,0.0,0.0,0.0,1473,30.0,0,0.0,1273,2.0,1023,1.0,1.81629,1861.77,222.493,0.021865534,2.43246416,0.100318173,8.171,-4.736688,12.10589077,-4758.258147,25320.7499,1.207413612,0.10413458,1.519,4.2952,86.114,-0.022275953,0.02156384,-4.511865066,-120.2319785,12464.97447,0.20564152,16.99566,100.0,Homogenization was performed at 1473K. followed by cold rolling to 30.0% reduction. First heat treatment was performed at 1273K for 2.0 hours. Secondary heat treatment was conducted at 1023K for 1.0 hours
523,587,480.0,890.0,37.0,1.1,24.6,24.6,24.6,24.6,0.0,0.0,0.0,0.5,0.0,0.0,0.0,0.0,0.0,1473,30.0,0,0.0,1273,2.0,1023,2.0,1.81629,1861.77,222.493,0.021865534,2.43246416,0.100318173,8.171,-4.736688,12.10589077,-4758.258147,25320.7499,1.207413612,0.10413458,1.519,4.2952,86.114,-0.022275953,0.02156384,-4.511865066,-120.2319785,12464.97447,0.20564152,16.99566,100.0,Homogenization was performed at 1473K. followed by cold rolling to 30.0% reduction. First heat treatment was performed at 1273K for 2.0 hours. Secondary heat treatment was conducted at 1023K for 2.0 hours
524,588,520.0,980.0,41.0,1.1,24.6,24.6,24.6,24.6,0.0,0.0,0.0,0.5,0.0,0.0,0.0,0.0,0.0,1473,30.0,0,0.0,1273,2.0,1023,8.0,1.81629,1861.77,222.493,0.021865534,2.43246416,0.100318173,8.171,-4.736688,12.10589077,-4758.258147,25320.7499,1.207413612,0.10413458,1.519,4.2952,86.114,-0.022275953,0.02156384,-4.511865066,-120.2319785,12464.97447,0.20564152,16.99566,100.0,Homogenization was performed at 1473K. followed by cold rolling to 30.0% reduction. First heat treatment was performed at 1273K for 2.0 hours. Secondary heat treatment was conducted at 1023K for 8.0 hours
525,589,530.0,990.0,38.0,1.1,24.6,24.6,24.6,24.6,0.0,0.0,0.0,0.5,0.0,0.0,0.0,0.0,0.0,1473,30.0,0,0.0,1273,2.0,1023,18.0,1.81629,1861.77,222.493,0.021865534,2.43246416,0.100318173,8.171,-4.736688,12.10589077,-4758.258147,25320.7499,1.207413612,0.10413458,1.519,4.2952,86.114,-0.022275953,0.02156384,-4.511865066,-120.2319785,12464.97447,0.20564152,16.99566,100.0,Homogenization was performed at 1473K. followed by cold rolling to 30.0% reduction. First heat treatment was performed at 1273K for 2.0 hours. Secondary heat treatment was conducted at 1023K for 18.0 hours
526,590,445.0,880.0,45.0,1.1,24.6,24.6,24.6,24.6,0.0,0.0,0.0,0.5,0.0,0.0,0.0,0.0,0.0,1473,30.0,0,0.0,1273,2.0,1073,0.5,1.81629,1861.77,222.493,0.021865534,2.43246416,0.100318173,8.171,-4.736688,12.10589077,-4758.258147,25320.7499,1.207413612,0.10413458,1.519,4.2952,86.114,-0.022275953,0.02156384,-4.511865066,-120.2319785,12464.97447,0.20564152,16.99566,100.0,Homogenization was performed at 1473K. followed by cold rolling to 30.0% reduction. First heat treatment was performed at 1273K for 2.0 hours. Secondary heat treatment was conducted at 1073K for 0.5 hours
527,591,500.0,900.0,43.0,1.1,24.6,24.6,24.6,24.6,0.0,0.0,0.0,0.5,0.0,0.0,0.0,0.0,0.0,1473,30.0,0,0.0,1273,2.0,1073,1.0,1.81629,1861.77,222.493,0.021865534,2.43246416,0.100318173,8.171,-4.736688,12.10589077,-4758.258147,25320.7499,1.207413612,0.10413458,1.519,4.2952,86.114,-0.022275953,0.02156384,-4.511865066,-120.2319785,12464.97447,0.20564152,16.99566,100.0,Homogenization was performed at 1473K. followed by cold rolling to 30.0% reduction. First heat treatment was performed at 1273K for 2.0 hours. Secondary heat treatment was conducted at 1073K for 1.0 hours
528,592,500.0,910.0,37.0,1.1,24.6,24.6,24.6,24.6,0.0,0.0,0.0,0.5,0.0,0.0,0.0,0.0,0.0,1473,30.0,0,0.0,1273,2.0,1073,2.0,1.81629,1861.77,222.493,0.021865534,2.43246416,0.100318173,8.171,-4.736688,12.10589077,-4758.258147,25320.7499,1.207413612,0.10413458,1.519,4.2952,86.114,-0.022275953,0.02156384,-4.511865066,-120.2319785,12464.97447,0.20564152,16.99566,100.0,Homogenization was performed at 1473K. followed by cold rolling to 30.0% reduction. First heat treatment was performed at 1273K for 2.0 hours. Secondary heat treatment was conducted at 1073K for 2.0 hours
529,593,500.0,925.0,39.0,1.1,24.6,24.6,24.6,24.6,0.0,0.0,0.0,0.5,0.0,0.0,0.0,0.0,0.0,1473,30.0,0,0.0,1273,2.0,1073,8.0,1.81629,1861.77,222.493,0.021865534,2.43246416,0.100318173,8.171,-4.736688,12.10589077,-4758.258147,25320.7499,1.207413612,0.10413458,1.519,4.2952,86.114,-0.022275953,0.02156384,-4.511865066,-120.2319785,12464.97447,0.20564152,16.99566,100.0,Homogenization was performed at 1473K. followed by cold rolling to 30.0% reduction. First heat treatment was performed at 1273K for 2.0 hours. Secondary heat treatment was conducted at 1073K for 8.0 hours
530,594,500.0,940.0,35.0,1.1,24.6,24.6,24.6,24.6,0.0,0.0,0.0,0.5,0.0,0.0,0.0,0.0,0.0,1473,30.0,0,0.0,1273,2.0,1073,18.0,1.81629,1861.77,222.493,0.021865534,2.43246416,0.100318173,8.171,-4.736688,12.10589077,-4758.258147,25320.7499,1.207413612,0.10413458,1.519,4.2952,86.114,-0.022275953,0.02156384,-4.511865066,-120.2319785,12464.97447,0.20564152,16.99566,100.0,Homogenization was performed at 1473K. followed by cold rolling to 30.0% reduction. First heat treatment was performed at 1273K for 2.0 hours. Secondary heat treatment was conducted at 1073K for 18.0 hours
531,595,505.0,960.0,25.0,1.1,24.6,24.6,24.6,24.6,0.0,0.0,0.0,0.5,0.0,0.0,0.0,0.0,0.0,1473,30.0,0,0.0,1273,2.0,1073,48.0,1.81629,1861.77,222.493,0.021865534,2.43246416,0.100318173,8.171,-4.736688,12.10589077,-4758.258147,25320.7499,1.207413612,0.10413458,1.519,4.2952,86.114,-0.022275953,0.02156384,-4.511865066,-120.2319785,12464.97447,0.20564152,16.99566,100.0,Homogenization was performed at 1473K. followed by cold rolling to 30.0% reduction. First heat treatment was performed at 1273K for 2.0 hours. Secondary heat treatment was conducted at 1073K for 48.0 hours
532,596,500.0,780.0,45.0,1.1,24.6,24.6,24.6,24.6,0.0,0.0,0.0,0.5,0.0,0.0,0.0,0.0,0.0,1473,30.0,0,0.0,1273,2.0,1123,2.0,1.81629,1861.77,222.493,0.021865534,2.43246416,0.100318173,8.171,-4.736688,12.10589077,-4758.258147,25320.7499,1.207413612,0.10413458,1.519,4.2952,86.114,-0.022275953,0.02156384,-4.511865066,-120.2319785,12464.97447,0.20564152,16.99566,100.0,Homogenization was performed at 1473K. followed by cold rolling to 30.0% reduction. First heat treatment was performed at 1273K for 2.0 hours. Secondary heat treatment was conducted at 1123K for 2.0 hours
533,597,500.0,782.0,42.0,1.1,24.6,24.6,24.6,24.6,0.0,0.0,0.0,0.5,0.0,0.0,0.0,0.0,0.0,1473,30.0,0,0.0,1273,2.0,1123,8.0,1.81629,1861.77,222.493,0.021865534,2.43246416,0.100318173,8.171,-4.736688,12.10589077,-4758.258147,25320.7499,1.207413612,0.10413458,1.519,4.2952,86.114,-0.022275953,0.02156384,-4.511865066,-120.2319785,12464.97447,0.20564152,16.99566,100.0,Homogenization was performed at 1473K. followed by cold rolling to 30.0% reduction. First heat treatment was performed at 1273K for 2.0 hours. Secondary heat treatment was conducted at 1123K for 8.0 hours
534,598,500.0,790.0,40.0,1.1,24.6,24.6,24.6,24.6,0.0,0.0,0.0,0.5,0.0,0.0,0.0,0.0,0.0,1473,30.0,0,0.0,1273,2.0,1123,18.0,1.81629,1861.77,222.493,0.021865534,2.43246416,0.100318173,8.171,-4.736688,12.10589077,-4758.258147,25320.7499,1.207413612,0.10413458,1.519,4.2952,86.114,-0.022275953,0.02156384,-4.511865066,-120.2319785,12464.97447,0.20564152,16.99566,100.0,Homogenization was performed at 1473K. followed by cold rolling to 30.0% reduction. First heat treatment was performed at 1273K for 2.0 hours. Secondary heat treatment was conducted at 1123K for 18.0 hours
535,599,500.0,690.0,52.0,1.1,24.6,24.6,24.6,24.6,0.0,0.0,0.0,0.5,0.0,0.0,0.0,0.0,0.0,1473,30.0,0,0.0,1273,2.0,1173,2.0,1.81629,1861.77,222.493,0.021865534,2.43246416,0.100318173,8.171,-4.736688,12.10589077,-4758.258147,25320.7499,1.207413612,0.10413458,1.519,4.2952,86.114,-0.022275953,0.02156384,-4.511865066,-120.2319785,12464.97447,0.20564152,16.99566,100.0,Homogenization was performed at 1473K. followed by cold rolling to 30.0% reduction. First heat treatment was performed at 1273K for 2.0 hours. Secondary heat treatment was conducted at 1173K for 2.0 hours
536,600,500.0,710.0,48.0,1.1,24.6,24.6,24.6,24.6,0.0,0.0,0.0,0.5,0.0,0.0,0.0,0.0,0.0,1473,30.0,0,0.0,1273,2.0,1173,8.0,1.81629,1861.77,222.493,0.021865534,2.43246416,0.100318173,8.171,-4.736688,12.10589077,-4758.258147,25320.7499,1.207413612,0.10413458,1.519,4.2952,86.114,-0.022275953,0.02156384,-4.511865066,-120.2319785,12464.97447,0.20564152,16.99566,100.0,Homogenization was performed at 1473K. followed by cold rolling to 30.0% reduction. First heat treatment was performed at 1273K for 2.0 hours. Secondary heat treatment was conducted at 1173K for 8.0 hours
537,601,500.0,710.0,48.0,1.1,24.6,24.6,24.6,24.6,0.0,0.0,0.0,0.5,0.0,0.0,0.0,0.0,0.0,1473,30.0,0,0.0,1273,2.0,1173,18.0,1.81629,1861.77,222.493,0.021865534,2.43246416,0.100318173,8.171,-4.736688,12.10589077,-4758.258147,25320.7499,1.207413612,0.10413458,1.519,4.2952,86.114,-0.022275953,0.02156384,-4.511865066,-120.2319785,12464.97447,0.20564152,16.99566,100.0,Homogenization was performed at 1473K. followed by cold rolling to 30.0% reduction. First heat treatment was performed at 1273K for 2.0 hours. Secondary heat treatment was conducted at 1173K for 18.0 hours
538,602,980.0,1300.0,43.0,6.0,30.0,15.0,13.0,30.0,0.0,0.0,0.0,6.0,0.0,0.0,0.0,0.0,0.0,1423,65.0,1423,2.0,298,0.0,1073,4.0,1.8129,1783.67,203.08,0.051404706,5.219633799,0.121089182,8.06,-11.9316,13.38379135,-2000.759925,5064.929518,1.206244972,0.12207,1.61,4.3148,77.41,-0.040958526,0.053076,-5.86529683,-36.69038769,12893.29636,0.2717689,19.899,100.0,Homogenization was performed at 1423K. followed by cold rolling to 65.0% reduction. Recrystallization was carried out at 1423K for 2.0 minutes. First heat treatment was performed at 298K. Secondary heat treatment was conducted at 1073K for 4.0 hours
539,603,860.0,1050.0,48.0,7.0,23.33,23.33,23.33,23.01,0.0,0.0,0.0,0.0,0.0,0.0,0.0,0.0,0.0,1373,90.0,0,0.0,298,0.0,1073,1.0,1.805012,1806.4975,213.9267,0.036426811,3.896333783,0.107526089,7.8769,-7.26923324,12.8274723,-3187.791047,9667.156956,1.169522384,0.113850381,1.6066,4.238185,82.7652,-0.041513336,0.036498653,-5.096726542,-57.15170019,11886.87825,0.268194241,21.59452476,100.0,Homogenization was performed at 1373K. followed by cold rolling to 90.0% reduction. First heat treatment was performed at 298K. Secondary heat treatment was conducted at 1073K for 1.0 hours
540,604,690.0,930.0,51.0,7.0,23.33,23.33,23.33,23.01,0.0,0.0,0.0,0.0,0.0,0.0,0.0,0.0,0.0,1373,90.0,0,0.0,298,1.0,0,0.0,1.805012,1806.4975,213.9267,0.036426811,3.896333783,0.107526089,7.8769,-7.26923324,12.8274723,-3187.791047,9667.156956,1.169522384,0.113850381,1.6066,4.238185,82.7652,-0.041513336,0.036498653,-5.096726542,-57.15170019,11886.87825,0.268194241,21.59452476,100.0,Homogenization was performed at 1373K. followed by cold rolling to 90.0% reduction. First heat treatment was performed at 298K for 1.0 hours
541,605,550.0,800.0,64.0,7.0,23.33,23.33,23.33,23.01,0.0,0.0,0.0,0.0,0.0,0.0,0.0,0.0,0.0,1373,90.0,0,0.0,1273,1.0,0,0.0,1.805012,1806.4975,213.9267,0.036426811,3.896333783,0.107526089,7.8769,-7.26923324,12.8274723,-3187.791047,9667.156956,1.169522384,0.113850381,1.6066,4.238185,82.7652,-0.041513336,0.036498653,-5.096726542,-57.15170019,11886.87825,0.268194241,21.59452476,100.0,Homogenization was performed at 1373K. followed by cold rolling to 90.0% reduction. First heat treatment was performed at 1273K for 1.0 hours
542,606,260.0,620.0,87.0,7.0,23.33,23.33,23.33,23.01,0.0,0.0,0.0,0.0,0.0,0.0,0.0,0.0,0.0,1373,90.0,0,0.0,1373,1.0,0,0.0,1.805012,1806.4975,213.9267,0.036426811,3.896333783,0.107526089,7.8769,-7.26923324,12.8274723,-3187.791047,9667.156956,1.169522384,0.113850381,1.6066,4.238185,82.7652,-0.041513336,0.036498653,-5.096726542,-57.15170019,11886.87825,0.268194241,21.59452476,100.0,Homogenization was performed at 1373K. followed by cold rolling to 90.0% reduction. First heat treatment was performed at 1373K for 1.0 hours
543,607,175.0,335.0,58.0,7.0,23.33,23.33,23.33,23.01,0.0,0.0,0.0,0.0,0.0,0.0,0.0,0.0,0.0,298,0.0,0,0.0,298,0.0,0,0.0,1.805012,1806.4975,213.9267,0.036426811,3.896333783,0.107526089,7.8769,-7.26923324,12.8274723,-3187.791047,9667.156956,1.169522384,0.113850381,1.6066,4.238185,82.7652,-0.041513336,0.036498653,-5.096726542,-57.15170019,11886.87825,0.268194241,21.59452476,100.0,Homogenization was performed at 298K. First heat treatment was performed at 298K
544,608,305.0,525.0,44.0,7.0,23.33,23.33,23.33,23.01,0.0,0.0,0.0,0.0,0.0,0.0,0.0,0.0,0.0,298,0.0,0,0.0,298,0.0,973,72.0,1.805012,1806.4975,213.9267,0.036426811,3.896333783,0.107526089,7.8769,-7.26923324,12.8274723,-3187.791047,9667.156956,1.169522384,0.113850381,1.6066,4.238185,82.7652,-0.041513336,0.036498653,-5.096726542,-57.15170019,11886.87825,0.268194241,21.59452476,100.0,Homogenization was performed at 298K. First heat treatment was performed at 298K. Secondary heat treatment was conducted at 973K for 72.0 hours
545,609,280.0,570.0,44.0,7.0,23.33,23.33,23.33,23.01,0.0,0.0,0.0,0.0,0.0,0.0,0.0,0.0,0.0,298,0.0,0,0.0,1173,72.0,0,0.0,1.805012,1806.4975,213.9267,0.036426811,3.896333783,0.107526089,7.8769,-7.26923324,12.8274723,-3187.791047,9667.156956,1.169522384,0.113850381,1.6066,4.238185,82.7652,-0.041513336,0.036498653,-5.096726542,-57.15170019,11886.87825,0.268194241,21.59452476,100.0,Homogenization was performed at 298K. First heat treatment was performed at 1173K for 72.0 hours
546,610,395.0,400.0,1.0,20.0,20.0,20.0,20.0,20.0,0.0,0.0,0.0,0.0,0.0,0.0,0.0,0.0,0.0,298,0.0,0,0.0,298,0.0,0,0.0,1.778,1684.0,193.6,0.054378229,5.263812598,0.120565335,7.2,-12.32,13.3808668,-1829.008092,4525.161922,1.168235584,0.1312,1.8,4.12,74.8,-0.073365845,0.0656,-5.975404464,-35.08596979,10669.59711,0.380525531,29.6,100.0,Homogenization was performed at 298K. First heat treatment was performed at 298K
547,611,780.0,17.0,17.0,17.0,0.0,17.0,33.0,33.0,0.0,0.0,0.0,0.0,0.0,0.0,0.0,0.0,0.0,298,0.0,0,0.0,298,0.0,0,0.0,1.7901,1697.08,194.79,0.051899456,5.054747542,0.116880238,7.47,-11.2276,11.09239462,-1676.643367,4118.126621,1.168595624,0.125782,1.67,4.1509,76.11,-0.063319379,0.06015,-5.898434351,-37.54117819,10864.81353,0.346487408,26.4226,100.0,Homogenization was performed at 298K. First heat treatment was performed at 298K
548,612,190.0,453.0,70.0,0.0,25.0,25.0,25.0,25.0,0.0,0.0,0.0,0.0,0.0,0.0,0.0,0.0,0.0,1473,0.0,0,0.0,298,0.0,0,0.0,1.82,1871.75,224.75,0.01176159,1.321708679,0.096695398,8.25,-3.75,11.52565132,-5752.836761,83316.95755,1.034823207,0.1,1.5,4.3025,87.0,-0.017244782,0.01625,-7.38465545,-540.8620011,12617.80775,0.188344478,15.75,100.0,Homogenization was performed at 1473K. First heat treatment was performed at 298K
549,613,210.0,503.0,70.0,4.0,23.5,23.5,23.5,23.5,0.0,0.0,0.0,2.0,0.0,0.0,0.0,0.0,0.0,1473,0.0,0,0.0,298,0.0,0,0.0,1.806,1835.585,216.345,0.036758316,3.976238936,0.109201648,7.955,-7.3763,13.03863895,-3244.652478,9649.860741,1.206825889,0.114792,1.57,4.27695,83.7,-0.034832114,0.0353845,-5.144160328,-56.24548419,12055.82543,0.246973952,20.1495,100.0,Homogenization was performed at 1473K. First heat treatment was performed at 298K
550,614,645.0,1094.0,39.0,4.0,23.5,23.5,23.5,23.5,0.0,0.0,0.0,2.0,0.0,0.0,0.0,0.0,0.0,1473,30.0,0,0.0,298,0.0,1073,18.0,1.806,1835.585,216.345,0.036758316,3.976238936,0.109201648,7.955,-7.3763,13.03863895,-3244.652478,9649.860741,1.206825889,0.114792,1.57,4.27695,83.7,-0.034832114,0.0353845,-5.144160328,-56.24548419,12055.82543,0.246973952,20.1495,100.0,Homogenization was performed at 1473K. followed by cold rolling to 30.0% reduction. First heat treatment was performed at 298K. Secondary heat treatment was conducted at 1073K for 18.0 hours
551,615,1005.0,1273.0,17.0,4.0,23.5,23.5,23.5,23.5,0.0,0.0,0.0,2.0,0.0,0.0,0.0,0.0,0.0,1473,70.0,0,0.0,298,0.0,973,4.0,1.806,1835.585,216.345,0.036758316,3.976238936,0.109201648,7.955,-7.3763,13.03863895,-3244.652478,9649.860741,1.206825889,0.114792,1.57,4.27695,83.7,-0.034832114,0.0353845,-5.144160328,-56.24548419,12055.82543,0.246973952,20.1495,100.0,Homogenization was performed at 1473K. followed by cold rolling to 70.0% reduction. First heat treatment was performed at 298K. Secondary heat treatment was conducted at 973K for 4.0 hours
552,616,487.0,702.0,18.0,10.0,25.0,8.0,15.0,36.0,0.0,0.0,0.0,6.0,0.0,0.0,0.0,0.0,0.0,1493,0.0,0,0.0,1173,5.0,0,0.0,1.8183,1719.89,192.08,0.0566738,5.44295171,0.122434105,8.07,-13.9748,13.3028779,-1637.196,4141.722002,1.205911734,0.120966,1.66,4.2959,72.85,-0.044490871,0.061494,-5.987219349,-32.7935142,12979.80494,0.284264015,19.0394,100.0,Homogenization was performed at 1493K. First heat treatment was performed at 1173K for 5.0 hours
553,617,486.0,624.0,11.0,10.0,25.0,8.0,15.0,36.0,0.0,0.0,0.0,6.0,0.0,0.0,0.0,0.0,0.0,1493,0.0,0,0.0,1173,50.0,0,0.0,1.8183,1719.89,192.08,0.0566738,5.44295171,0.122434105,8.07,-13.9748,13.3028779,-1637.196,4141.722002,1.205911734,0.120966,1.66,4.2959,72.85,-0.044490871,0.061494,-5.987219349,-32.7935142,12979.80494,0.284264015,19.0394,100.0,Homogenization was performed at 1493K. First heat treatment was performed at 1173K for 50.0 hours
554,618,545.0,1030.0,16.5,16.67,16.67,16.67,16.66,33.33,0.0,0.0,0.0,0.0,0.0,0.0,0.0,0.0,0.0,298,0.0,0,0.0,298,0.0,0,0.0,1.799986,1691.3177,194.6645,0.052210687,5.081783603,0.120560938,7.6664,-12.00159992,12.97593823,-1828.625695,4760.142568,1.168730973,0.127786887,1.6667,4.173296,74.9992,-0.06267512,0.060007333,-5.834411038,-36.74824895,11877.80409,0.346532746,25.89244424,100.0,Homogenization was performed at 298K. First heat treatment was performed at 298K
555,619,545.0,1050.0,16.0,16.4,16.4,16.4,16.4,34.4,0.0,0.0,0.0,0.0,0.0,0.0,0.0,0.0,0.0,298,0.0,0,0.0,298,0.0,0,0.0,1.80176,1691.92,194.752,0.051988913,5.062472388,0.120379826,7.704,-11.944448,12.9121589,-1828.995353,4777.243611,1.168771169,0.12718528,1.656,4.1776,75.016,-0.061785436,0.05945984,-5.820013489,-36.93120486,11979.59084,0.343643302,25.57088,100.0,Homogenization was performed at 298K. First heat treatment was performed at 298K
556,620,545.0,1110.0,20.0,16.13,16.13,16.13,16.13,35.48,0.0,0.0,0.0,0.0,0.0,0.0,0.0,0.0,0.0,298,0.0,0,0.0,298,0.0,0,0.0,1.803542,1692.514,194.8384,0.051760757,5.042491567,0.120176679,7.7418,-11.88368072,12.84350559,-1829.215504,4793.826762,1.168811503,0.126537269,1.6452,4.18192,75.0322,-0.060892309,0.058899018,-5.805173881,-37.12175957,12083.01147,0.340733296,25.2457082,100.0,Homogenization was performed at 298K. First heat treatment was performed at 298K
557,621,159.0,410.0,65.0,7.0,23.23,23.23,23.23,23.31,0.0,0.0,0.0,0.0,0.0,0.0,0.0,0.0,0.0,298,90.0,0,0.0,1423,1.0,0,0.0,1.805372,1805.9225,213.8277,0.036446217,3.896605376,0.107552413,7.8839,-7.28214364,12.82760135,-3181.158605,9656.962432,1.169526447,0.113827149,1.6046,4.238735,82.7212,-0.041459244,0.036517933,-5.096535517,-57.11596111,11909.28987,0.268074102,21.55681436,100.0,Homogenization was performed at 298K. followed by cold rolling to 90.0% reduction. First heat treatment was performed at 1423K for 1.0 hours
558,622,215.0,520.0,43.0,7.0,23.23,23.23,23.23,23.31,0.0,0.0,0.0,0.0,0.0,0.0,0.0,0.0,0.0,298,90.0,0,0.0,1423,1.0,973,50.0,1.805372,1805.9225,213.8277,0.036446217,3.896605376,0.107552413,7.8839,-7.28214364,12.82760135,-3181.158605,9656.962432,1.169526447,0.113827149,1.6046,4.238735,82.7212,-0.041459244,0.036517933,-5.096535517,-57.11596111,11909.28987,0.268074102,21.55681436,100.0,Homogenization was performed at 298K. followed by cold rolling to 90.0% reduction. First heat treatment was performed at 1423K for 1.0 hours. Secondary heat treatment was conducted at 973K for 50.0 hours
559,623,285.0,540.0,55.0,7.0,23.23,23.23,23.23,23.31,0.0,0.0,0.0,0.0,0.0,0.0,0.0,0.0,0.0,298,90.0,0,0.0,1423,1.0,823,150.0,1.805372,1805.9225,213.8277,0.036446217,3.896605376,0.107552413,7.8839,-7.28214364,12.82760135,-3181.158605,9656.962432,1.169526447,0.113827149,1.6046,4.238735,82.7212,-0.041459244,0.036517933,-5.096535517,-57.11596111,11909.28987,0.268074102,21.55681436,100.0,Homogenization was performed at 298K. followed by cold rolling to 90.0% reduction. First heat treatment was performed at 1423K for 1.0 hours. Secondary heat treatment was conducted at 823K for 150.0 hours
560,624,263.0,589.0,60.0,7.0,23.23,23.23,23.23,23.31,0.0,0.0,0.0,0.0,0.0,0.0,0.0,0.0,0.0,298,90.0,0,0.0,1423,0.033,0,0.0,1.805372,1805.9225,213.8277,0.036446217,3.896605376,0.107552413,7.8839,-7.28214364,12.82760135,-3181.158605,9656.962432,1.169526447,0.113827149,1.6046,4.238735,82.7212,-0.041459244,0.036517933,-5.096535517,-57.11596111,11909.28987,0.268074102,21.55681436,100.0,Homogenization was performed at 298K. followed by cold rolling to 90.0% reduction. First heat treatment was performed at 1423K for 0.033 hours
561,625,490.0,840.0,45.0,7.0,23.23,23.23,23.23,23.31,0.0,0.0,0.0,0.0,0.0,0.0,0.0,0.0,0.0,298,90.0,0,0.0,1423,0.033,923,50.0,1.805372,1805.9225,213.8277,0.036446217,3.896605376,0.107552413,7.8839,-7.28214364,12.82760135,-3181.158605,9656.962432,1.169526447,0.113827149,1.6046,4.238735,82.7212,-0.041459244,0.036517933,-5.096535517,-57.11596111,11909.28987,0.268074102,21.55681436,100.0,Homogenization was performed at 298K. followed by cold rolling to 90.0% reduction. First heat treatment was performed at 1423K for 0.033 hours. Secondary heat treatment was conducted at 923K for 50.0 hours
562,626,430.0,910.0,75.0,0.0,33.3,33.3,0.0,33.4,0.0,0.0,0.0,0.0,0.0,0.0,0.0,0.0,0.0,1473,60.0,0,0.0,1073,1.0,0,0.0,1.81676,1891.836,229.304,0.013525163,1.550687042,0.111438335,8.335,-4.88844,9.133854257,-3534.819759,49930.85832,1.034833036,0.11107548,1.333,4.31013,88.654,-0.021516395,0.01777554,-5.553837602,-321.9759797,13846.37253,0.210029363,17.76888,100.0,Homogenization was performed at 1473K. followed by cold rolling to 60.0% reduction. First heat treatment was performed at 1073K for 1.0 hours
563,627,360.0,780.0,65.0,7.0,23.25,23.25,23.25,23.25,0.0,0.0,0.0,0.0,0.0,0.0,0.0,0.0,0.0,298,60.0,0,0.0,1373,1.0,0,0.0,1.8053,1806.0375,213.8475,0.036442343,3.896551977,0.107547245,7.8825,-7.279575,12.82760993,-3182.485869,9659.022133,1.169525635,0.113832,1.605,4.238625,82.73,-0.041470093,0.036514125,-5.096574291,-57.12309025,11904.80473,0.268098245,21.564375,100.0,Homogenization was performed at 298K. followed by cold rolling to 60.0% reduction. First heat treatment was performed at 1373K for 1.0 hours
564,628,500.0,900.0,63.0,7.0,23.25,23.25,23.25,23.25,0.0,0.0,0.0,0.0,0.0,0.0,0.0,0.0,0.0,1373,60.0,0,0.0,298,0.0,873,24.0,1.8053,1806.0375,213.8475,0.036442343,3.896551977,0.107547245,7.8825,-7.279575,12.82760993,-3182.485869,9659.022133,1.169525635,0.113832,1.605,4.238625,82.73,-0.041470093,0.036514125,-5.096574291,-57.12309025,11904.80473,0.268098245,21.564375,100.0,Homogenization was performed at 1373K. followed by cold rolling to 60.0% reduction. First heat treatment was performed at 298K. Secondary heat treatment was conducted at 873K for 24.0 hours
565,629,523.0,965.0,65.0,0.0,33.3,33.3,0.0,33.4,0.0,0.0,0.0,0.0,0.0,0.0,0.0,0.0,0.0,1373,88.0,0,0.0,298,0.0,1073,1.0,1.81676,1891.836,229.304,0.013525163,1.550687042,0.111438335,8.335,-4.88844,9.133854257,-3534.819759,49930.85832,1.034833036,0.11107548,1.333,4.31013,88.654,-0.021516395,0.01777554,-5.553837602,-321.9759797,13846.37253,0.210029363,17.76888,100.0,Homogenization was performed at 1373K. followed by cold rolling to 88.0% reduction. First heat treatment was performed at 298K. Secondary heat treatment was conducted at 1073K for 1.0 hours
566,630,390.0,851.0,76.0,0.0,33.3,33.3,0.0,33.4,0.0,0.0,0.0,0.0,0.0,0.0,0.0,0.0,0.0,1373,88.0,0,0.0,1123,2.0,0,0.0,1.81676,1891.836,229.304,0.013525163,1.550687042,0.111438335,8.335,-4.88844,9.133854257,-3534.819759,49930.85832,1.034833036,0.11107548,1.333,4.31013,88.654,-0.021516395,0.01777554,-5.553837602,-321.9759797,13846.37253,0.210029363,17.76888,100.0,Homogenization was performed at 1373K. followed by cold rolling to 88.0% reduction. First heat treatment was performed at 1123K for 2.0 hours
567,631,320.0,770.0,74.0,0.0,33.3,33.3,0.0,33.4,0.0,0.0,0.0,0.0,0.0,0.0,0.0,0.0,0.0,1373,88.0,0,0.0,1173,2.0,0,0.0,1.81676,1891.836,229.304,0.013525163,1.550687042,0.111438335,8.335,-4.88844,9.133854257,-3534.819759,49930.85832,1.034833036,0.11107548,1.333,4.31013,88.654,-0.021516395,0.01777554,-5.553837602,-321.9759797,13846.37253,0.210029363,17.76888,100.0,Homogenization was performed at 1373K. followed by cold rolling to 88.0% reduction. First heat treatment was performed at 1173K for 2.0 hours
