Repository: Jack-Liu0227/BERT_ML

# BERT_ML: Alloy Property Prediction Benchmark & Experiment Suite

[中文说明](./README.zh-CN.md)

BERT_ML is a modular, reproducible research benchmark for predicting mechanical properties of multi-component alloys across both In-Distribution (I.I.D.) and Out-of-Distribution (OOD) regimes. The repository integrates traditional tabular machine learning, deep neural networks, multimodal materials language model embeddings (SciBERT, SteelBERT, MatSciBERT), Tabular Prior-data Fitted Networks (TabPFN v2), and LLM-based property predictors (LLMProp).

---

File: datasets/HEA_data/RoomTemperature_HEA_with_ID.csv (part 9 of 13)
"ID",Number,YS(MPa),UTS(MPa),El(%),Al(at%),Co(at%),Cr(at%),Fe(at%),Ni(at%),Ta(at%),Nb(at%),Mo(at%),Ti(at%),V(at%),Mn(at%),C(at%),Cu(at%),W(at%),Hom_Temp(K),CR(%),recrystalize temperature/K,recrystalize time/mins,Anneal_Temp(K),Anneal_Time(h),aging temperature/K,aging time/hours,?,T_K,E,?r,?.1,??,VEC,?H,?S,?.2,?.3,?.4,D.?,e/a,Ec_eV/atom,G,?.5,D.r,A,F,w,?G,D.G,total_at%,Processing_Description
642,712,662.0,1179.0,41.0,0.0,55.26,24.56,3.43,10.88,0.0,0.0,0.67,0.0,0.0,0.0,0.0,0.0,5.21,1523,20.0,1339,6.0,298,0.0,0,0.0,1.854589008,1974.441211,236.6305006,0.026494249,3.134673714,0.154740497,8.162200022,-3.287359228,10.11889539,-6077.572507,14415.50549,1.207103179,0.138964329,1.645800011,4.572134029,90.00270022,-0.027626758,0.026709836,-4.618669594,-84.32455007,13274.35295,0.265887749,21.83468456,100.01,Homogenization was performed at 1523K. followed by cold rolling to 20.0% reduction. Recrystallization was carried out at 1339K for 6.0 minutes. First heat treatment was performed at 298K
643,713,614.0,1165.0,44.0,0.0,55.26,24.56,3.43,10.88,0.0,0.0,0.67,0.0,0.0,0.0,0.0,0.0,5.21,1523,25.0,1339,6.0,298,0.0,0,0.0,1.854589008,1974.441211,236.6305006,0.026494249,3.134673714,0.154740497,8.162200022,-3.287359228,10.11889539,-6077.572507,14415.50549,1.207103179,0.138964329,1.645800011,4.572134029,90.00270022,-0.027626758,0.026709836,-4.618669594,-84.32455007,13274.35295,0.265887749,21.83468456,100.01,Homogenization was performed at 1523K. followed by cold rolling to 25.0% reduction. Recrystallization was carried out at 1339K for 6.0 minutes. First heat treatment was performed at 298K
644,714,510.0,1082.0,53.0,0.0,55.26,24.56,3.43,10.88,0.0,0.0,0.67,0.0,0.0,0.0,0.0,0.0,5.21,1523,10.0,1394,6.0,298,0.0,0,0.0,1.854589008,1974.441211,236.6305006,0.026494249,3.134673714,0.154740497,8.162200022,-3.287359228,10.11889539,-6077.572507,14415.50549,1.207103179,0.138964329,1.645800011,4.572134029,90.00270022,-0.027626758,0.026709836,-4.618669594,-84.32455007,13274.35295,0.265887749,21.83468456,100.01,Homogenization was performed at 1523K. followed by cold rolling to 10.0% reduction. Recrystallization was carried out at 1394K for 6.0 minutes. First heat treatment was performed at 298K
645,715,545.0,1110.0,52.0,0.0,55.26,24.56,3.43,10.88,0.0,0.0,0.67,0.0,0.0,0.0,0.0,0.0,5.21,1523,15.0,1394,6.0,298,0.0,0,0.0,1.854589008,1974.441211,236.6305006,0.026494249,3.134673714,0.154740497,8.162200022,-3.287359228,10.11889539,-6077.572507,14415.50549,1.207103179,0.138964329,1.645800011,4.572134029,90.00270022,-0.027626758,0.026709836,-4.618669594,-84.32455007,13274.35295,0.265887749,21.83468456,100.01,Homogenization was performed at 1523K. followed by cold rolling to 15.0% reduction. Recrystallization was carried out at 1394K for 6.0 minutes. First heat treatment was performed at 298K
646,716,565.0,1138.0,48.0,0.0,55.26,24.56,3.43,10.88,0.0,0.0,0.67,0.0,0.0,0.0,0.0,0.0,5.21,1523,20.0,1394,6.0,298,0.0,0,0.0,1.854589008,1974.441211,236.6305006,0.026494249,3.134673714,0.154740497,8.162200022,-3.287359228,10.11889539,-6077.572507,14415.50549,1.207103179,0.138964329,1.645800011,4.572134029,90.00270022,-0.027626758,0.026709836,-4.618669594,-84.32455007,13274.35295,0.265887749,21.83468456,100.01,Homogenization was performed at 1523K. followed by cold rolling to 20.0% reduction. Recrystallization was carried out at 1394K for 6.0 minutes. First heat treatment was performed at 298K
647,717,572.0,1145.0,48.0,0.0,55.26,24.56,3.43,10.88,0.0,0.0,0.67,0.0,0.0,0.0,0.0,0.0,5.21,1523,25.0,1394,6.0,298,0.0,0,0.0,1.854589008,1974.441211,236.6305006,0.026494249,3.134673714,0.154740497,8.162200022,-3.287359228,10.11889539,-6077.572507,14415.50549,1.207103179,0.138964329,1.645800011,4.572134029,90.00270022,-0.027626758,0.026709836,-4.618669594,-84.32455007,13274.35295,0.265887749,21.83468456,100.01,Homogenization was performed at 1523K. followed by cold rolling to 25.0% reduction. Recrystallization was carried out at 1394K for 6.0 minutes. First heat treatment was performed at 298K
648,718,462.0,1020.0,63.0,0.0,55.26,24.56,3.43,10.88,0.0,0.0,0.67,0.0,0.0,0.0,0.0,0.0,5.21,1523,10.0,1450,6.0,298,0.0,0,0.0,1.854589008,1974.441211,236.6305006,0.026494249,3.134673714,0.154740497,8.162200022,-3.287359228,10.11889539,-6077.572507,14415.50549,1.207103179,0.138964329,1.645800011,4.572134029,90.00270022,-0.027626758,0.026709836,-4.618669594,-84.32455007,13274.35295,0.265887749,21.83468456,100.01,Homogenization was performed at 1523K. followed by cold rolling to 10.0% reduction. Recrystallization was carried out at 1450K for 6.0 minutes. First heat treatment was performed at 298K
649,719,510.0,1076.0,55.0,0.0,55.26,24.56,3.43,10.88,0.0,0.0,0.67,0.0,0.0,0.0,0.0,0.0,5.21,1523,15.0,1450,6.0,298,0.0,0,0.0,1.854589008,1974.441211,236.6305006,0.026494249,3.134673714,0.154740497,8.162200022,-3.287359228,10.11889539,-6077.572507,14415.50549,1.207103179,0.138964329,1.645800011,4.572134029,90.00270022,-0.027626758,0.026709836,-4.618669594,-84.32455007,13274.35295,0.265887749,21.83468456,100.01,Homogenization was performed at 1523K. followed by cold rolling to 15.0% reduction. Recrystallization was carried out at 1450K for 6.0 minutes. First heat treatment was performed at 298K
650,720,496.0,1062.0,59.0,0.0,55.26,24.56,3.43,10.88,0.0,0.0,0.67,0.0,0.0,0.0,0.0,0.0,5.21,1523,20.0,1450,6.0,298,0.0,0,0.0,1.854589008,1974.441211,236.6305006,0.026494249,3.134673714,0.154740497,8.162200022,-3.287359228,10.11889539,-6077.572507,14415.50549,1.207103179,0.138964329,1.645800011,4.572134029,90.00270022,-0.027626758,0.026709836,-4.618669594,-84.32455007,13274.35295,0.265887749,21.83468456,100.01,Homogenization was performed at 1523K. followed by cold rolling to 20.0% reduction. Recrystallization was carried out at 1450K for 6.0 minutes. First heat treatment was performed at 298K
651,721,476.0,1027.0,62.0,0.0,55.26,24.56,3.43,10.88,0.0,0.0,0.67,0.0,0.0,0.0,0.0,0.0,5.21,1523,25.0,1450,6.0,298,0.0,0,0.0,1.854589008,1974.441211,236.6305006,0.026494249,3.134673714,0.154740497,8.162200022,-3.287359228,10.11889539,-6077.572507,14415.50549,1.207103179,0.138964329,1.645800011,4.572134029,90.00270022,-0.027626758,0.026709836,-4.618669594,-84.32455007,13274.35295,0.265887749,21.83468456,100.01,Homogenization was performed at 1523K. followed by cold rolling to 25.0% reduction. Recrystallization was carried out at 1450K for 6.0 minutes. First heat treatment was performed at 298K
652,722,476.0,993.0,64.0,0.0,55.26,24.56,3.43,10.88,0.0,0.0,0.67,0.0,0.0,0.0,0.0,0.0,5.21,1523,10.0,1505,6.0,298,0.0,0,0.0,1.854589008,1974.441211,236.6305006,0.026494249,3.134673714,0.154740497,8.162200022,-3.287359228,10.11889539,-6077.572507,14415.50549,1.207103179,0.138964329,1.645800011,4.572134029,90.00270022,-0.027626758,0.026709836,-4.618669594,-84.32455007,13274.35295,0.265887749,21.83468456,100.01,Homogenization was performed at 1523K. followed by cold rolling to 10.0% reduction. Recrystallization was carried out at 1505K for 6.0 minutes. First heat treatment was performed at 298K
653,723,441.0,979.0,68.0,0.0,55.26,24.56,3.43,10.88,0.0,0.0,0.67,0.0,0.0,0.0,0.0,0.0,5.21,1523,15.0,1505,6.0,298,0.0,0,0.0,1.854589008,1974.441211,236.6305006,0.026494249,3.134673714,0.154740497,8.162200022,-3.287359228,10.11889539,-6077.572507,14415.50549,1.207103179,0.138964329,1.645800011,4.572134029,90.00270022,-0.027626758,0.026709836,-4.618669594,-84.32455007,13274.35295,0.265887749,21.83468456,100.01,Homogenization was performed at 1523K. followed by cold rolling to 15.0% reduction. Recrystallization was carried out at 1505K for 6.0 minutes. First heat treatment was performed at 298K
654,724,427.0,931.0,69.0,0.0,55.26,24.56,3.43,10.88,0.0,0.0,0.67,0.0,0.0,0.0,0.0,0.0,5.21,1523,20.0,1505,6.0,298,0.0,0,0.0,1.854589008,1974.441211,236.6305006,0.026494249,3.134673714,0.154740497,8.162200022,-3.287359228,10.11889539,-6077.572507,14415.50549,1.207103179,0.138964329,1.645800011,4.572134029,90.00270022,-0.027626758,0.026709836,-4.618669594,-84.32455007,13274.35295,0.265887749,21.83468456,100.01,Homogenization was performed at 1523K. followed by cold rolling to 20.0% reduction. Recrystallization was carried out at 1505K for 6.0 minutes. First heat treatment was performed at 298K
655,725,421.0,951.0,70.0,0.0,55.26,24.56,3.43,10.88,0.0,0.0,0.67,0.0,0.0,0.0,0.0,0.0,5.21,1523,25.0,1505,6.0,298,0.0,0,0.0,1.854589008,1974.441211,236.6305006,0.026494249,3.134673714,0.154740497,8.162200022,-3.287359228,10.11889539,-6077.572507,14415.50549,1.207103179,0.138964329,1.645800011,4.572134029,90.00270022,-0.027626758,0.026709836,-4.618669594,-84.32455007,13274.35295,0.265887749,21.83468456,100.01,Homogenization was performed at 1523K. followed by cold rolling to 25.0% reduction. Recrystallization was carried out at 1505K for 6.0 minutes. First heat treatment was performed at 298K
656,726,462.0,945.0,54.0,0.0,41.63,26.62,3.38,23.58,0.0,0.0,0.0,0.0,0.0,0.0,0.0,0.0,4.79,1473,0.0,0,0.0,298,0.0,0,0.0,1.84981201,1961.999114,235.2552009,0.025599185,3.011170748,0.152661865,8.259700028,-3.850995533,10.95669134,-5582.197774,16719.64827,1.207254483,0.140652663,1.498000013,4.536903036,90.23980035,-0.027922627,0.026792158,-4.607299839,-89.73857682,13568.56434,0.259845775,21.62320904,100.0,Homogenization was performed at 1473K. First heat treatment was performed at 298K
657,727,731.0,1041.0,45.0,0.0,41.63,26.62,3.38,23.58,0.0,0.0,0.0,0.0,0.0,0.0,0.0,0.0,4.79,1473,10.0,0,0.0,298,0.0,0,0.0,1.84981201,1961.999114,235.2552009,0.025599185,3.011170748,0.152661865,8.259700028,-3.850995533,10.95669134,-5582.197774,16719.64827,1.207254483,0.140652663,1.498000013,4.536903036,90.23980035,-0.027922627,0.026792158,-4.607299839,-89.73857682,13568.56434,0.259845775,21.62320904,100.0,Homogenization was performed at 1473K. followed by cold rolling to 10.0% reduction. First heat treatment was performed at 298K
658,728,917.0,1145.0,28.0,0.0,41.63,26.62,3.38,23.58,0.0,0.0,0.0,0.0,0.0,0.0,0.0,0.0,4.79,1473,20.0,0,0.0,298,0.0,0,0.0,1.84981201,1961.999114,235.2552009,0.025599185,3.011170748,0.152661865,8.259700028,-3.850995533,10.95669134,-5582.197774,16719.64827,1.207254483,0.140652663,1.498000013,4.536903036,90.23980035,-0.027922627,0.026792158,-4.607299839,-89.73857682,13568.56434,0.259845775,21.62320904,100.0,Homogenization was performed at 1473K. followed by cold rolling to 20.0% reduction. First heat treatment was performed at 298K
659,729,1151.0,1344.0,13.0,0.0,41.63,26.62,3.38,23.58,0.0,0.0,0.0,0.0,0.0,0.0,0.0,0.0,4.79,1473,30.0,0,0.0,298,0.0,0,0.0,1.84981201,1961.999114,235.2552009,0.025599185,3.011170748,0.152661865,8.259700028,-3.850995533,10.95669134,-5582.197774,16719.64827,1.207254483,0.140652663,1.498000013,4.536903036,90.23980035,-0.027922627,0.026792158,-4.607299839,-89.73857682,13568.56434,0.259845775,21.62320904,100.0,Homogenization was performed at 1473K. followed by cold rolling to 30.0% reduction. First heat treatment was performed at 298K
660,730,1220.0,1482.0,10.0,0.0,41.63,26.62,3.38,23.58,0.0,0.0,0.0,0.0,0.0,0.0,0.0,0.0,4.79,1473,40.0,0,0.0,298,0.0,0,0.0,1.84981201,1961.999114,235.2552009,0.025599185,3.011170748,0.152661865,8.259700028,-3.850995533,10.95669134,-5582.197774,16719.64827,1.207254483,0.140652663,1.498000013,4.536903036,90.23980035,-0.027922627,0.026792158,-4.607299839,-89.73857682,13568.56434,0.259845775,21.62320904,100.0,Homogenization was performed at 1473K. followed by cold rolling to 40.0% reduction. First heat treatment was performed at 298K
661,731,627.0,1027.0,41.0,0.0,41.63,26.62,3.38,23.58,0.0,0.0,0.0,0.0,0.0,0.0,0.0,0.0,4.79,1473,10.0,1339,6.0,298,0.0,0,0.0,1.84981201,1961.999114,235.2552009,0.025599185,3.011170748,0.152661865,8.259700028,-3.850995533,10.95669134,-5582.197774,16719.64827,1.207254483,0.140652663,1.498000013,4.536903036,90.23980035,-0.027922627,0.026792158,-4.607299839,-89.73857682,13568.56434,0.259845775,21.62320904,100.0,Homogenization was performed at 1473K. followed by cold rolling to 10.0% reduction. Recrystallization was carried out at 1339K for 6.0 minutes. First heat treatment was performed at 298K
662,732,607.0,1055.0,41.0,0.0,41.63,26.62,3.38,23.58,0.0,0.0,0.0,0.0,0.0,0.0,0.0,0.0,4.79,1473,20.0,1339,6.0,298,0.0,0,0.0,1.84981201,1961.999114,235.2552009,0.025599185,3.011170748,0.152661865,8.259700028,-3.850995533,10.95669134,-5582.197774,16719.64827,1.207254483,0.140652663,1.498000013,4.536903036,90.23980035,-0.027922627,0.026792158,-4.607299839,-89.73857682,13568.56434,0.259845775,21.62320904,100.0,Homogenization was performed at 1473K. followed by cold rolling to 20.0% reduction. Recrystallization was carried out at 1339K for 6.0 minutes. First heat treatment was performed at 298K
663,733,579.0,1089.0,41.0,0.0,41.63,26.62,3.38,23.58,0.0,0.0,0.0,0.0,0.0,0.0,0.0,0.0,4.79,1473,30.0,1339,6.0,298,0.0,0,0.0,1.84981201,1961.999114,235.2552009,0.025599185,3.011170748,0.152661865,8.259700028,-3.850995533,10.95669134,-5582.197774,16719.64827,1.207254483,0.140652663,1.498000013,4.536903036,90.23980035,-0.027922627,0.026792158,-4.607299839,-89.73857682,13568.56434,0.259845775,21.62320904,100.0,Homogenization was performed at 1473K. followed by cold rolling to 30.0% reduction. Recrystallization was carried out at 1339K for 6.0 minutes. First heat treatment was performed at 298K
664,734,627.0,1124.0,40.0,0.0,41.63,26.62,3.38,23.58,0.0,0.0,0.0,0.0,0.0,0.0,0.0,0.0,4.79,1473,40.0,1339,6.0,298,0.0,0,0.0,1.84981201,1961.999114,235.2552009,0.025599185,3.011170748,0.152661865,8.259700028,-3.850995533,10.95669134,-5582.197774,16719.64827,1.207254483,0.140652663,1.498000013,4.536903036,90.23980035,-0.027922627,0.026792158,-4.607299839,-89.73857682,13568.56434,0.259845775,21.62320904,100.0,Homogenization was performed at 1473K. followed by cold rolling to 40.0% reduction. Recrystallization was carried out at 1339K for 6.0 minutes. First heat treatment was performed at 298K
665,735,448.0,986.0,50.0,0.0,41.63,26.62,3.38,23.58,0.0,0.0,0.0,0.0,0.0,0.0,0.0,0.0,4.79,1473,10.0,1394,6.0,298,0.0,0,0.0,1.84981201,1961.999114,235.2552009,0.025599185,3.011170748,0.152661865,8.259700028,-3.850995533,10.95669134,-5582.197774,16719.64827,1.207254483,0.140652663,1.498000013,4.536903036,90.23980035,-0.027922627,0.026792158,-4.607299839,-89.73857682,13568.56434,0.259845775,21.62320904,100.0,Homogenization was performed at 1473K. followed by cold rolling to 10.0% reduction. Recrystallization was carried out at 1394K for 6.0 minutes. First heat treatment was performed at 298K
666,736,490.0,1027.0,47.0,0.0,41.63,26.62,3.38,23.58,0.0,0.0,0.0,0.0,0.0,0.0,0.0,0.0,4.79,1473,20.0,1394,6.0,298,0.0,0,0.0,1.84981201,1961.999114,235.2552009,0.025599185,3.011170748,0.152661865,8.259700028,-3.850995533,10.95669134,-5582.197774,16719.64827,1.207254483,0.140652663,1.498000013,4.536903036,90.23980035,-0.027922627,0.026792158,-4.607299839,-89.73857682,13568.56434,0.259845775,21.62320904,100.0,Homogenization was performed at 1473K. followed by cold rolling to 20.0% reduction. Recrystallization was carried out at 1394K for 6.0 minutes. First heat treatment was performed at 298K
667,737,552.0,1069.0,44.0,0.0,41.63,26.62,3.38,23.58,0.0,0.0,0.0,0.0,0.0,0.0,0.0,0.0,4.79,1473,30.0,1394,6.0,298,0.0,0,0.0,1.84981201,1961.999114,235.2552009,0.025599185,3.011170748,0.152661865,8.259700028,-3.850995533,10.95669134,-5582.197774,16719.64827,1.207254483,0.140652663,1.498000013,4.536903036,90.23980035,-0.027922627,0.026792158,-4.607299839,-89.73857682,13568.56434,0.259845775,21.62320904,100.0,Homogenization was performed at 1473K. followed by cold rolling to 30.0% reduction. Recrystallization was carried out at 1394K for 6.0 minutes. First heat treatment was performed at 298K
668,738,600.0,1096.0,43.0,0.0,41.63,26.62,3.38,23.58,0.0,0.0,0.0,0.0,0.0,0.0,0.0,0.0,4.79,1473,40.0,1394,6.0,298,0.0,0,0.0,1.84981201,1961.999114,235.2552009,0.025599185,3.011170748,0.152661865,8.259700028,-3.850995533,10.95669134,-5582.197774,16719.64827,1.207254483,0.140652663,1.498000013,4.536903036,90.23980035,-0.027922627,0.026792158,-4.607299839,-89.73857682,13568.56434,0.259845775,21.62320904,100.0,Homogenization was performed at 1473K. followed by cold rolling to 40.0% reduction. Recrystallization was carried out at 1394K for 6.0 minutes. First heat treatment was performed at 298K
669,739,427.0,965.0,55.0,0.0,41.63,26.62,3.38,23.58,0.0,0.0,0.0,0.0,0.0,0.0,0.0,0.0,4.79,1473,10.0,1450,6.0,298,0.0,0,0.0,1.84981201,1961.999114,235.2552009,0.025599185,3.011170748,0.152661865,8.259700028,-3.850995533,10.95669134,-5582.197774,16719.64827,1.207254483,0.140652663,1.498000013,4.536903036,90.23980035,-0.027922627,0.026792158,-4.607299839,-89.73857682,13568.56434,0.259845775,21.62320904,100.0,Homogenization was performed at 1473K. followed by cold rolling to 10.0% reduction. Recrystallization was carried out at 1450K for 6.0 minutes. First heat treatment was performed at 298K
670,740,448.0,972.0,53.0,0.0,41.63,26.62,3.38,23.58,0.0,0.0,0.0,0.0,0.0,0.0,0.0,0.0,4.79,1473,20.0,1450,6.0,298,0.0,0,0.0,1.84981201,1961.999114,235.2552009,0.025599185,3.011170748,0.152661865,8.259700028,-3.850995533,10.95669134,-5582.197774,16719.64827,1.207254483,0.140652663,1.498000013,4.536903036,90.23980035,-0.027922627,0.026792158,-4.607299839,-89.73857682,13568.56434,0.259845775,21.62320904,100.0,Homogenization was performed at 1473K. followed by cold rolling to 20.0% reduction. Recrystallization was carried out at 1450K for 6.0 minutes. First heat treatment was performed at 298K
671,741,462.0,986.0,52.0,0.0,41.63,26.62,3.38,23.58,0.0,0.0,0.0,0.0,0.0,0.0,0.0,0.0,4.79,1473,30.0,1450,6.0,298,0.0,0,0.0,1.84981201,1961.999114,235.2552009,0.025599185,3.011170748,0.152661865,8.259700028,-3.850995533,10.95669134,-5582.197774,16719.64827,1.207254483,0.140652663,1.498000013,4.536903036,90.23980035,-0.027922627,0.026792158,-4.607299839,-89.73857682,13568.56434,0.259845775,21.62320904,100.0,Homogenization was performed at 1473K. followed by cold rolling to 30.0% reduction. Recrystallization was carried out at 1450K for 6.0 minutes. First heat treatment was performed at 298K
672,742,441.0,972.0,56.0,0.0,41.63,26.62,3.38,23.58,0.0,0.0,0.0,0.0,0.0,0.0,0.0,0.0,4.79,1473,40.0,1450,6.0,298,0.0,0,0.0,1.84981201,1961.999114,235.2552009,0.025599185,3.011170748,0.152661865,8.259700028,-3.850995533,10.95669134,-5582.197774,16719.64827,1.207254483,0.140652663,1.498000013,4.536903036,90.23980035,-0.027922627,0.026792158,-4.607299839,-89.73857682,13568.56434,0.259845775,21.62320904,100.0,Homogenization was performed at 1473K. followed by cold rolling to 40.0% reduction. Recrystallization was carried out at 1450K for 6.0 minutes. First heat treatment was performed at 298K
673,743,407.0,910.0,59.0,0.0,41.63,26.62,3.38,23.58,0.0,0.0,0.0,0.0,0.0,0.0,0.0,0.0,4.79,1473,10.0,1505,6.0,298,0.0,0,0.0,1.84981201,1961.999114,235.2552009,0.025599185,3.011170748,0.152661865,8.259700028,-3.850995533,10.95669134,-5582.197774,16719.64827,1.207254483,0.140652663,1.498000013,4.536903036,90.23980035,-0.027922627,0.026792158,-4.607299839,-89.73857682,13568.56434,0.259845775,21.62320904,100.0,Homogenization was performed at 1473K. followed by cold rolling to 10.0% reduction. Recrystallization was carried out at 1505K for 6.0 minutes. First heat treatment was performed at 298K
674,744,400.0,896.0,63.0,0.0,41.63,26.62,3.38,23.58,0.0,0.0,0.0,0.0,0.0,0.0,0.0,0.0,4.79,1473,20.0,1505,6.0,298,0.0,0,0.0,1.84981201,1961.999114,235.2552009,0.025599185,3.011170748,0.152661865,8.259700028,-3.850995533,10.95669134,-5582.197774,16719.64827,1.207254483,0.140652663,1.498000013,4.536903036,90.23980035,-0.027922627,0.026792158,-4.607299839,-89.73857682,13568.56434,0.259845775,21.62320904,100.0,Homogenization was performed at 1473K. followed by cold rolling to 20.0% reduction. Recrystallization was carried out at 1505K for 6.0 minutes. First heat treatment was performed at 298K
675,745,400.0,903.0,63.0,0.0,41.63,26.62,3.38,23.58,0.0,0.0,0.0,0.0,0.0,0.0,0.0,0.0,4.79,1473,30.0,1505,6.0,298,0.0,0,0.0,1.84981201,1961.999114,235.2552009,0.025599185,3.011170748,0.152661865,8.259700028,-3.850995533,10.95669134,-5582.197774,16719.64827,1.207254483,0.140652663,1.498000013,4.536903036,90.23980035,-0.027922627,0.026792158,-4.607299839,-89.73857682,13568.56434,0.259845775,21.62320904,100.0,Homogenization was performed at 1473K. followed by cold rolling to 30.0% reduction. Recrystallization was carried out at 1505K for 6.0 minutes. First heat treatment was performed at 298K
676,746,410.0,910.0,62.0,0.0,41.63,26.62,3.38,23.58,0.0,0.0,0.0,0.0,0.0,0.0,0.0,0.0,4.79,1473,40.0,1505,6.0,298,0.0,0,0.0,1.84981201,1961.999114,235.2552009,0.025599185,3.011170748,0.152661865,8.259700028,-3.850995533,10.95669134,-5582.197774,16719.64827,1.207254483,0.140652663,1.498000013,4.536903036,90.23980035,-0.027922627,0.026792158,-4.607299839,-89.73857682,13568.56434,0.259845775,21.62320904,100.0,Homogenization was performed at 1473K. followed by cold rolling to 40.0% reduction. Recrystallization was carried out at 1505K for 6.0 minutes. First heat treatment was performed at 298K
677,747,427.0,883.0,47.0,0.68,5.16,25.75,3.27,59.11,0.0,0.0,1.27,0.13,0.0,0.0,0.0,0.0,4.63,1473,0.0,0,0.0,298,0.0,0,0.0,1.862950005,1949.944708,231.5742004,0.030757725,3.561347819,0.158414765,8.561600015,-5.780968861,9.687737668,-3267.713986,10240.32978,1.207336601,0.147306396,1.158200006,4.574755021,90.37600015,-0.02854746,0.032044813,-4.950305054,-70.56909608,14722.7747,0.264359433,22.15655866,100.0,Homogenization was performed at 1473K. First heat treatment was performed at 298K
678,748,717.0,1000.0,32.0,0.68,5.16,25.75,3.27,59.11,0.0,0.0,1.27,0.13,0.0,0.0,0.0,0.0,4.63,1473,10.0,0,0.0,298,0.0,0,0.0,1.862950005,1949.944708,231.5742004,0.030757725,3.561347819,0.158414765,8.561600015,-5.780968861,9.687737668,-3267.713986,10240.32978,1.207336601,0.147306396,1.158200006,4.574755021,90.37600015,-0.02854746,0.032044813,-4.950305054,-70.56909608,14722.7747,0.264359433,22.15655866,100.0,Homogenization was performed at 1473K. followed by cold rolling to 10.0% reduction. First heat treatment was performed at 298K
679,749,917.0,1131.0,17.0,0.68,5.16,25.75,3.27,59.11,0.0,0.0,1.27,0.13,0.0,0.0,0.0,0.0,4.63,1473,20.0,0,0.0,298,0.0,0,0.0,1.862950005,1949.944708,231.5742004,0.030757725,3.561347819,0.158414765,8.561600015,-5.780968861,9.687737668,-3267.713986,10240.32978,1.207336601,0.147306396,1.158200006,4.574755021,90.37600015,-0.02854746,0.032044813,-4.950305054,-70.56909608,14722.7747,0.264359433,22.15655866,100.0,Homogenization was performed at 1473K. followed by cold rolling to 20.0% reduction. First heat treatment was performed at 298K
680,750,1103.0,1296.0,10.0,0.68,5.16,25.75,3.27,59.11,0.0,0.0,1.27,0.13,0.0,0.0,0.0,0.0,4.63,1473,30.0,0,0.0,298,0.0,0,0.0,1.862950005,1949.944708,231.5742004,0.030757725,3.561347819,0.158414765,8.561600015,-5.780968861,9.687737668,-3267.713986,10240.32978,1.207336601,0.147306396,1.158200006,4.574755021,90.37600015,-0.02854746,0.032044813,-4.950305054,-70.56909608,14722.7747,0.264359433,22.15655866,100.0,Homogenization was performed at 1473K. followed by cold rolling to 30.0% reduction. First heat treatment was performed at 298K
681,751,1186.0,1393.0,8.0,0.68,5.16,25.75,3.27,59.11,0.0,0.0,1.27,0.13,0.0,0.0,0.0,0.0,4.63,1473,40.0,0,0.0,298,0.0,0,0.0,1.862950005,1949.944708,231.5742004,0.030757725,3.561347819,0.158414765,8.561600015,-5.780968861,9.687737668,-3267.713986,10240.32978,1.207336601,0.147306396,1.158200006,4.574755021,90.37600015,-0.02854746,0.032044813,-4.950305054,-70.56909608,14722.7747,0.264359433,22.15655866,100.0,Homogenization was performed at 1473K. followed by cold rolling to 40.0% reduction. First heat treatment was performed at 298K
682,752,1276.0,1482.0,6.0,0.68,5.16,25.75,3.27,59.11,0.0,0.0,1.27,0.13,0.0,0.0,0.0,0.0,4.63,1473,50.0,0,0.0,298,0.0,0,0.0,1.862950005,1949.944708,231.5742004,0.030757725,3.561347819,0.158414765,8.561600015,-5.780968861,9.687737668,-3267.713986,10240.32978,1.207336601,0.147306396,1.158200006,4.574755021,90.37600015,-0.02854746,0.032044813,-4.950305054,-70.56909608,14722.7747,0.264359433,22.15655866,100.0,Homogenization was performed at 1473K. followed by cold rolling to 50.0% reduction. First heat treatment was performed at 298K
683,753,634.0,993.0,33.0,0.68,5.16,25.75,3.27,59.11,0.0,0.0,1.27,0.13,0.0,0.0,0.0,0.0,4.63,1473,10.0,1339,6.0,298,0.0,0,0.0,1.862950005,1949.944708,231.5742004,0.030757725,3.561347819,0.158414765,8.561600015,-5.780968861,9.687737668,-3267.713986,10240.32978,1.207336601,0.147306396,1.158200006,4.574755021,90.37600015,-0.02854746,0.032044813,-4.950305054,-70.56909608,14722.7747,0.264359433,22.15655866,100.0,Homogenization was performed at 1473K. followed by cold rolling to 10.0% reduction. Recrystallization was carried out at 1339K for 6.0 minutes. First heat treatment was performed at 298K
684,754,558.0,979.0,36.0,0.68,5.16,25.75,3.27,59.11,0.0,0.0,1.27,0.13,0.0,0.0,0.0,0.0,4.63,1473,20.0,1339,6.0,298,0.0,0,0.0,1.862950005,1949.944708,231.5742004,0.030757725,3.561347819,0.158414765,8.561600015,-5.780968861,9.687737668,-3267.713986,10240.32978,1.207336601,0.147306396,1.158200006,4.574755021,90.37600015,-0.02854746,0.032044813,-4.950305054,-70.56909608,14722.7747,0.264359433,22.15655866,100.0,Homogenization was performed at 1473K. followed by cold rolling to 20.0% reduction. Recrystallization was carried out at 1339K for 6.0 minutes. First heat treatment was performed at 298K
685,755,524.0,979.0,36.0,0.68,5.16,25.75,3.27,59.11,0.0,0.0,1.27,0.13,0.0,0.0,0.0,0.0,4.63,1473,30.0,1339,6.0,298,0.0,0,0.0,1.862950005,1949.944708,231.5742004,0.030757725,3.561347819,0.158414765,8.561600015,-5.780968861,9.687737668,-3267.713986,10240.32978,1.207336601,0.147306396,1.158200006,4.574755021,90.37600015,-0.02854746,0.032044813,-4.950305054,-70.56909608,14722.7747,0.264359433,22.15655866,100.0,Homogenization was performed at 1473K. followed by cold rolling to 30.0% reduction. Recrystallization was carried out at 1339K for 6.0 minutes. First heat treatment was performed at 298K
686,756,558.0,1007.0,32.0,0.68,5.16,25.75,3.27,59.11,0.0,0.0,1.27,0.13,0.0,0.0,0.0,0.0,4.63,1473,40.0,1339,6.0,298,0.0,0,0.0,1.862950005,1949.944708,231.5742004,0.030757725,3.561347819,0.158414765,8.561600015,-5.780968861,9.687737668,-3267.713986,10240.32978,1.207336601,0.147306396,1.158200006,4.574755021,90.37600015,-0.02854746,0.032044813,-4.950305054,-70.56909608,14722.7747,0.264359433,22.15655866,100.0,Homogenization was performed at 1473K. followed by cold rolling to 40.0% reduction. Recrystallization was carried out at 1339K for 6.0 minutes. First heat treatment was performed at 298K
687,757,593.0,1020.0,35.0,0.68,5.16,25.75,3.27,59.11,0.0,0.0,1.27,0.13,0.0,0.0,0.0,0.0,4.63,1473,50.0,1339,6.0,298,0.0,0,0.0,1.862950005,1949.944708,231.5742004,0.030757725,3.561347819,0.158414765,8.561600015,-5.780968861,9.687737668,-3267.713986,10240.32978,1.207336601,0.147306396,1.158200006,4.574755021,90.37600015,-0.02854746,0.032044813,-4.950305054,-70.56909608,14722.7747,0.264359433,22.15655866,100.0,Homogenization was performed at 1473K. followed by cold rolling to 50.0% reduction. Recrystallization was carried out at 1339K for 6.0 minutes. First heat treatment was performed at 298K
688,758,558.0,958.0,37.0,0.68,5.16,25.75,3.27,59.11,0.0,0.0,1.27,0.13,0.0,0.0,0.0,0.0,4.63,1473,10.0,1394,6.0,298,0.0,0,0.0,1.862950005,1949.944708,231.5742004,0.030757725,3.561347819,0.158414765,8.561600015,-5.780968861,9.687737668,-3267.713986,10240.32978,1.207336601,0.147306396,1.158200006,4.574755021,90.37600015,-0.02854746,0.032044813,-4.950305054,-70.56909608,14722.7747,0.264359433,22.15655866,100.0,Homogenization was performed at 1473K. followed by cold rolling to 10.0% reduction. Recrystallization was carried out at 1394K for 6.0 minutes. First heat treatment was performed at 298K
689,759,448.0,938.0,39.0,0.68,5.16,25.75,3.27,59.11,0.0,0.0,1.27,0.13,0.0,0.0,0.0,0.0,4.63,1473,20.0,1394,6.0,298,0.0,0,0.0,1.862950005,1949.944708,231.5742004,0.030757725,3.561347819,0.158414765,8.561600015,-5.780968861,9.687737668,-3267.713986,10240.32978,1.207336601,0.147306396,1.158200006,4.574755021,90.37600015,-0.02854746,0.032044813,-4.950305054,-70.56909608,14722.7747,0.264359433,22.15655866,100.0,Homogenization was performed at 1473K. followed by cold rolling to 20.0% reduction. Recrystallization was carried out at 1394K for 6.0 minutes. First heat treatment was performed at 298K
690,760,496.0,965.0,38.0,0.68,5.16,25.75,3.27,59.11,0.0,0.0,1.27,0.13,0.0,0.0,0.0,0.0,4.63,1473,30.0,1394,6.0,298,0.0,0,0.0,1.862950005,1949.944708,231.5742004,0.030757725,3.561347819,0.158414765,8.561600015,-5.780968861,9.687737668,-3267.713986,10240.32978,1.207336601,0.147306396,1.158200006,4.574755021,90.37600015,-0.02854746,0.032044813,-4.950305054,-70.56909608,14722.7747,0.264359433,22.15655866,100.0,Homogenization was performed at 1473K. followed by cold rolling to 30.0% reduction. Recrystallization was carried out at 1394K for 6.0 minutes. First heat treatment was performed at 298K
691,761,524.0,979.0,36.0,0.68,5.16,25.75,3.27,59.11,0.0,0.0,1.27,0.13,0.0,0.0,0.0,0.0,4.63,1473,40.0,1394,6.0,298,0.0,0,0.0,1.862950005,1949.944708,231.5742004,0.030757725,3.561347819,0.158414765,8.561600015,-5.780968861,9.687737668,-3267.713986,10240.32978,1.207336601,0.147306396,1.158200006,4.574755021,90.37600015,-0.02854746,0.032044813,-4.950305054,-70.56909608,14722.7747,0.264359433,22.15655866,100.0,Homogenization was performed at 1473K. followed by cold rolling to 40.0% reduction. Recrystallization was carried out at 1394K for 6.0 minutes. First heat treatment was performed at 298K
692,762,558.0,993.0,36.0,0.68,5.16,25.75,3.27,59.11,0.0,0.0,1.27,0.13,0.0,0.0,0.0,0.0,4.63,1473,50.0,1394,6.0,298,0.0,0,0.0,1.862950005,1949.944708,231.5742004,0.030757725,3.561347819,0.158414765,8.561600015,-5.780968861,9.687737668,-3267.713986,10240.32978,1.207336601,0.147306396,1.158200006,4.574755021,90.37600015,-0.02854746,0.032044813,-4.950305054,-70.56909608,14722.7747,0.264359433,22.15655866,100.0,Homogenization was performed at 1473K. followed by cold rolling to 50.0% reduction. Recrystallization was carried out at 1394K for 6.0 minutes. First heat treatment was performed at 298K
693,763,386.0,896.0,44.0,0.68,5.16,25.75,3.27,59.11,0.0,0.0,1.27,0.13,0.0,0.0,0.0,0.0,4.63,1473,10.0,1450,6.0,298,0.0,0,0.0,1.862950005,1949.944708,231.5742004,0.030757725,3.561347819,0.158414765,8.561600015,-5.780968861,9.687737668,-3267.713986,10240.32978,1.207336601,0.147306396,1.158200006,4.574755021,90.37600015,-0.02854746,0.032044813,-4.950305054,-70.56909608,14722.7747,0.264359433,22.15655866,100.0,Homogenization was performed at 1473K. followed by cold rolling to 10.0% reduction. Recrystallization was carried out at 1450K for 6.0 minutes. First heat treatment was performed at 298K
694,764,441.0,924.0,40.0,0.68,5.16,25.75,3.27,59.11,0.0,0.0,1.27,0.13,0.0,0.0,0.0,0.0,4.63,1473,20.0,1450,6.0,298,0.0,0,0.0,1.862950005,1949.944708,231.5742004,0.030757725,3.561347819,0.158414765,8.561600015,-5.780968861,9.687737668,-3267.713986,10240.32978,1.207336601,0.147306396,1.158200006,4.574755021,90.37600015,-0.02854746,0.032044813,-4.950305054,-70.56909608,14722.7747,0.264359433,22.15655866,100.0,Homogenization was performed at 1473K. followed by cold rolling to 20.0% reduction. Recrystallization was carried out at 1450K for 6.0 minutes. First heat treatment was performed at 298K
695,765,483.0,951.0,39.0,0.68,5.16,25.75,3.27,59.11,0.0,0.0,1.27,0.13,0.0,0.0,0.0,0.0,4.63,1473,30.0,1450,6.0,298,0.0,0,0.0,1.862950005,1949.944708,231.5742004,0.030757725,3.561347819,0.158414765,8.561600015,-5.780968861,9.687737668,-3267.713986,10240.32978,1.207336601,0.147306396,1.158200006,4.574755021,90.37600015,-0.02854746,0.032044813,-4.950305054,-70.56909608,14722.7747,0.264359433,22.15655866,100.0,Homogenization was performed at 1473K. followed by cold rolling to 30.0% reduction. Recrystallization was carried out at 1450K for 6.0 minutes. First heat treatment was performed at 298K
696,766,503.0,958.0,38.0,0.68,5.16,25.75,3.27,59.11,0.0,0.0,1.27,0.13,0.0,0.0,0.0,0.0,4.63,1473,40.0,1450,6.0,298,0.0,0,0.0,1.862950005,1949.944708,231.5742004,0.030757725,3.561347819,0.158414765,8.561600015,-5.780968861,9.687737668,-3267.713986,10240.32978,1.207336601,0.147306396,1.158200006,4.574755021,90.37600015,-0.02854746,0.032044813,-4.950305054,-70.56909608,14722.7747,0.264359433,22.15655866,100.0,Homogenization was performed at 1473K. followed by cold rolling to 40.0% reduction. Recrystallization was carried out at 1450K for 6.0 minutes. First heat treatment was performed at 298K
697,767,496.0,951.0,39.0,0.68,5.16,25.75,3.27,59.11,0.0,0.0,1.27,0.13,0.0,0.0,0.0,0.0,4.63,1473,50.0,1450,6.0,298,0.0,0,0.0,1.862950005,1949.944708,231.5742004,0.030757725,3.561347819,0.158414765,8.561600015,-5.780968861,9.687737668,-3267.713986,10240.32978,1.207336601,0.147306396,1.158200006,4.574755021,90.37600015,-0.02854746,0.032044813,-4.950305054,-70.56909608,14722.7747,0.264359433,22.15655866,100.0,Homogenization was performed at 1473K. followed by cold rolling to 50.0% reduction. Recrystallization was carried out at 1450K for 6.0 minutes. First heat treatment was performed at 298K
698,768,359.0,862.0,47.0,0.68,5.16,25.75,3.27,59.11,0.0,0.0,1.27,0.13,0.0,0.0,0.0,0.0,4.63,1473,10.0,1505,6.0,298,0.0,0,0.0,1.862950005,1949.944708,231.5742004,0.030757725,3.561347819,0.158414765,8.561600015,-5.780968861,9.687737668,-3267.713986,10240.32978,1.207336601,0.147306396,1.158200006,4.574755021,90.37600015,-0.02854746,0.032044813,-4.950305054,-70.56909608,14722.7747,0.264359433,22.15655866,100.0,Homogenization was performed at 1473K. followed by cold rolling to 10.0% reduction. Recrystallization was carried out at 1505K for 6.0 minutes. First heat treatment was performed at 298K
699,769,393.0,883.0,45.0,0.68,5.16,25.75,3.27,59.11,0.0,0.0,1.27,0.13,0.0,0.0,0.0,0.0,4.63,1473,20.0,1505,6.0,298,0.0,0,0.0,1.862950005,1949.944708,231.5742004,0.030757725,3.561347819,0.158414765,8.561600015,-5.780968861,9.687737668,-3267.713986,10240.32978,1.207336601,0.147306396,1.158200006,4.574755021,90.37600015,-0.02854746,0.032044813,-4.950305054,-70.56909608,14722.7747,0.264359433,22.15655866,100.0,Homogenization was performed at 1473K. followed by cold rolling to 20.0% reduction. Recrystallization was carried out at 1505K for 6.0 minutes. First heat treatment was performed at 298K
700,770,372.0,869.0,48.0,0.68,5.16,25.75,3.27,59.11,0.0,0.0,1.27,0.13,0.0,0.0,0.0,0.0,4.63,1473,30.0,1505,6.0,298,0.0,0,0.0,1.862950005,1949.944708,231.5742004,0.030757725,3.561347819,0.158414765,8.561600015,-5.780968861,9.687737668,-3267.713986,10240.32978,1.207336601,0.147306396,1.158200006,4.574755021,90.37600015,-0.02854746,0.032044813,-4.950305054,-70.56909608,14722.7747,0.264359433,22.15655866,100.0,Homogenization was performed at 1473K. followed by cold rolling to 30.0% reduction. Recrystallization was carried out at 1505K for 6.0 minutes. First heat treatment was performed at 298K
701,771,365.0,869.0,47.0,0.68,5.16,25.75,3.27,59.11,0.0,0.0,1.27,0.13,0.0,0.0,0.0,0.0,4.63,1473,40.0,1505,6.0,298,0.0,0,0.0,1.862950005,1949.944708,231.5742004,0.030757725,3.561347819,0.158414765,8.561600015,-5.780968861,9.687737668,-3267.713986,10240.32978,1.207336601,0.147306396,1.158200006,4.574755021,90.37600015,-0.02854746,0.032044813,-4.950305054,-70.56909608,14722.7747,0.264359433,22.15655866,100.0,Homogenization was performed at 1473K. followed by cold rolling to 40.0% reduction. Recrystallization was carried out at 1505K for 6.0 minutes. First heat treatment was performed at 298K
702,772,379.0,883.0,46.0,0.68,5.16,25.75,3.27,59.11,0.0,0.0,1.27,0.13,0.0,0.0,0.0,0.0,4.63,1473,50.0,1505,6.0,298,0.0,0,0.0,1.862950005,1949.944708,231.5742004,0.030757725,3.561347819,0.158414765,8.561600015,-5.780968861,9.687737668,-3267.713986,10240.32978,1.207336601,0.147306396,1.158200006,4.574755021,90.37600015,-0.02854746,0.032044813,-4.950305054,-70.56909608,14722.7747,0.264359433,22.15655866,100.0,Homogenization was performed at 1473K. followed by cold rolling to 50.0% reduction. Recrystallization was carried out at 1505K for 6.0 minutes. First heat treatment was performed at 298K
703,773,483.0,917.0,46.0,0.88,1.01,23.99,5.32,62.74,0.0,0.0,5.57,0.5,0.0,0.0,0.0,0.0,0.0,1323,0.0,0,0.0,298,0.0,0,0.0,1.855092007,1900.553812,225.2607008,0.029470423,3.319264056,0.131398283,8.610500021,-6.70051763,8.866186268,-2514.830203,10208.5513,1.20741858,0.127009048,1.141700008,4.47523703,87.85780032,-0.023081436,0.030499738,-4.821989399,-75.76351653,14911.41453,0.225573915,18.83244709,100.01,Homogenization was performed at 1323K. First heat treatment was performed at 298K
704,774,779.0,1041.0,30.0,0.88,1.01,23.99,5.32,62.74,0.0,0.0,5.57,0.5,0.0,0.0,0.0,0.0,0.0,1323,10.0,0,0.0,298,0.0,0,0.0,1.855092007,1900.553812,225.2607008,0.029470423,3.319264056,0.131398283,8.610500021,-6.70051763,8.866186268,-2514.830203,10208.5513,1.20741858,0.127009048,1.141700008,4.47523703,87.85780032,-0.023081436,0.030499738,-4.821989399,-75.76351653,14911.41453,0.225573915,18.83244709,100.01,Homogenization was performed at 1323K. followed by cold rolling to 10.0% reduction. First heat treatment was performed at 298K
705,775,965.0,1165.0,16.0,0.88,1.01,23.99,5.32,62.74,0.0,0.0,5.57,0.5,0.0,0.0,0.0,0.0,0.0,1323,20.0,0,0.0,298,0.0,0,0.0,1.855092007,1900.553812,225.2607008,0.029470423,3.319264056,0.131398283,8.610500021,-6.70051763,8.866186268,-2514.830203,10208.5513,1.20741858,0.127009048,1.141700008,4.47523703,87.85780032,-0.023081436,0.030499738,-4.821989399,-75.76351653,14911.41453,0.225573915,18.83244709,100.01,Homogenization was performed at 1323K. followed by cold rolling to 20.0% reduction. First heat treatment was performed at 298K
706,776,1117.0,1317.0,11.0,0.88,1.01,23.99,5.32,62.74,0.0,0.0,5.57,0.5,0.0,0.0,0.0,0.0,0.0,1323,30.0,0,0.0,298,0.0,0,0.0,1.855092007,1900.553812,225.2607008,0.029470423,3.319264056,0.131398283,8.610500021,-6.70051763,8.866186268,-2514.830203,10208.5513,1.20741858,0.127009048,1.141700008,4.47523703,87.85780032,-0.023081436,0.030499738,-4.821989399,-75.76351653,14911.41453,0.225573915,18.83244709,100.01,Homogenization was performed at 1323K. followed by cold rolling to 30.0% reduction. First heat treatment was performed at 298K
707,777,1227.0,1441.0,8.0,0.88,1.01,23.99,5.32,62.74,0.0,0.0,5.57,0.5,0.0,0.0,0.0,0.0,0.0,1323,40.0,0,0.0,298,0.0,0,0.0,1.855092007,1900.553812,225.2607008,0.029470423,3.319264056,0.131398283,8.610500021,-6.70051763,8.866186268,-2514.830203,10208.5513,1.20741858,0.127009048,1.141700008,4.47523703,87.85780032,-0.023081436,0.030499738,-4.821989399,-75.76351653,14911.41453,0.225573915,18.83244709,100.01,Homogenization was performed at 1323K. followed by cold rolling to 40.0% reduction. First heat treatment was performed at 298K
708,778,1269.0,1538.0,5.0,0.88,1.01,23.99,5.32,62.74,0.0,0.0,5.57,0.5,0.0,0.0,0.0,0.0,0.0,1323,50.0,0,0.0,298,0.0,0,0.0,1.855092007,1900.553812,225.2607008,0.029470423,3.319264056,0.131398283,8.610500021,-6.70051763,8.866186268,-2514.830203,10208.5513,1.20741858,0.127009048,1.141700008,4.47523703,87.85780032,-0.023081436,0.030499738,-4.821989399,-75.76351653,14911.41453,0.225573915,18.83244709,100.01,Homogenization was performed at 1323K. followed by cold rolling to 50.0% reduction. First heat treatment was performed at 298K
709,779,434.0,924.0,46.0,0.88,1.01,23.99,5.32,62.74,0.0,0.0,5.57,0.5,0.0,0.0,0.0,0.0,0.0,1323,10.0,1283,6.0,298,0.0,0,0.0,1.855092007,1900.553812,225.2607008,0.029470423,3.319264056,0.131398283,8.610500021,-6.70051763,8.866186268,-2514.830203,10208.5513,1.20741858,0.127009048,1.141700008,4.47523703,87.85780032,-0.023081436,0.030499738,-4.821989399,-75.76351653,14911.41453,0.225573915,18.83244709,100.01,Homogenization was performed at 1323K. followed by cold rolling to 10.0% reduction. Recrystallization was carried out at 1283K for 6.0 minutes. First heat treatment was performed at 298K
710,780,490.0,951.0,44.0,0.88,1.01,23.99,5.32,62.74,0.0,0.0,5.57,0.5,0.0,0.0,0.0,0.0,0.0,1323,20.0,1283,6.0,298,0.0,0,0.0,1.855092007,1900.553812,225.2607008,0.029470423,3.319264056,0.131398283,8.610500021,-6.70051763,8.866186268,-2514.830203,10208.5513,1.20741858,0.127009048,1.141700008,4.47523703,87.85780032,-0.023081436,0.030499738,-4.821989399,-75.76351653,14911.41453,0.225573915,18.83244709,100.01,Homogenization was performed at 1323K. followed by cold rolling to 20.0% reduction. Recrystallization was carried out at 1283K for 6.0 minutes. First heat treatment was performed at 298K
