Repository: Jack-Liu0227/BERT_ML

# BERT_ML: Alloy Property Prediction Benchmark & Experiment Suite

[中文说明](./README.zh-CN.md)

BERT_ML is a modular, reproducible research benchmark for predicting mechanical properties of multi-component alloys across both In-Distribution (I.I.D.) and Out-of-Distribution (OOD) regimes. The repository integrates traditional tabular machine learning, deep neural networks, multimodal materials language model embeddings (SciBERT, SteelBERT, MatSciBERT), Tabular Prior-data Fitted Networks (TabPFN v2), and LLM-based property predictors (LLMProp).

---

File: datasets/HEA_data/RoomTemperature_HEA_with_ID.csv (part 10 of 13)
"ID",Number,YS(MPa),UTS(MPa),El(%),Al(at%),Co(at%),Cr(at%),Fe(at%),Ni(at%),Ta(at%),Nb(at%),Mo(at%),Ti(at%),V(at%),Mn(at%),C(at%),Cu(at%),W(at%),Hom_Temp(K),CR(%),recrystalize temperature/K,recrystalize time/mins,Anneal_Temp(K),Anneal_Time(h),aging temperature/K,aging time/hours,?,T_K,E,?r,?.1,??,VEC,?H,?S,?.2,?.3,?.4,D.?,e/a,Ec_eV/atom,G,?.5,D.r,A,F,w,?G,D.G,total_at%,Processing_Description
711,781,538.0,972.0,44.0,0.88,1.01,23.99,5.32,62.74,0.0,0.0,5.57,0.5,0.0,0.0,0.0,0.0,0.0,1323,30.0,1283,6.0,298,0.0,0,0.0,1.855092007,1900.553812,225.2607008,0.029470423,3.319264056,0.131398283,8.610500021,-6.70051763,8.866186268,-2514.830203,10208.5513,1.20741858,0.127009048,1.141700008,4.47523703,87.85780032,-0.023081436,0.030499738,-4.821989399,-75.76351653,14911.41453,0.225573915,18.83244709,100.01,Homogenization was performed at 1323K. followed by cold rolling to 30.0% reduction. Recrystallization was carried out at 1283K for 6.0 minutes. First heat treatment was performed at 298K
712,782,565.0,972.0,42.0,0.88,1.01,23.99,5.32,62.74,0.0,0.0,5.57,0.5,0.0,0.0,0.0,0.0,0.0,1323,40.0,1283,6.0,298,0.0,0,0.0,1.855092007,1900.553812,225.2607008,0.029470423,3.319264056,0.131398283,8.610500021,-6.70051763,8.866186268,-2514.830203,10208.5513,1.20741858,0.127009048,1.141700008,4.47523703,87.85780032,-0.023081436,0.030499738,-4.821989399,-75.76351653,14911.41453,0.225573915,18.83244709,100.01,Homogenization was performed at 1323K. followed by cold rolling to 40.0% reduction. Recrystallization was carried out at 1283K for 6.0 minutes. First heat treatment was performed at 298K
713,783,565.0,972.0,42.0,0.88,1.01,23.99,5.32,62.74,0.0,0.0,5.57,0.5,0.0,0.0,0.0,0.0,0.0,1323,50.0,1283,6.0,298,0.0,0,0.0,1.855092007,1900.553812,225.2607008,0.029470423,3.319264056,0.131398283,8.610500021,-6.70051763,8.866186268,-2514.830203,10208.5513,1.20741858,0.127009048,1.141700008,4.47523703,87.85780032,-0.023081436,0.030499738,-4.821989399,-75.76351653,14911.41453,0.225573915,18.83244709,100.01,Homogenization was performed at 1323K. followed by cold rolling to 50.0% reduction. Recrystallization was carried out at 1283K for 6.0 minutes. First heat treatment was performed at 298K
714,784,421.0,917.0,46.0,0.88,1.01,23.99,5.32,62.74,0.0,0.0,5.57,0.5,0.0,0.0,0.0,0.0,0.0,1323,10.0,1339,6.0,298,0.0,0,0.0,1.855092007,1900.553812,225.2607008,0.029470423,3.319264056,0.131398283,8.610500021,-6.70051763,8.866186268,-2514.830203,10208.5513,1.20741858,0.127009048,1.141700008,4.47523703,87.85780032,-0.023081436,0.030499738,-4.821989399,-75.76351653,14911.41453,0.225573915,18.83244709,100.01,Homogenization was performed at 1323K. followed by cold rolling to 10.0% reduction. Recrystallization was carried out at 1339K for 6.0 minutes. First heat treatment was performed at 298K
715,785,490.0,945.0,45.0,0.88,1.01,23.99,5.32,62.74,0.0,0.0,5.57,0.5,0.0,0.0,0.0,0.0,0.0,1323,20.0,1339,6.0,298,0.0,0,0.0,1.855092007,1900.553812,225.2607008,0.029470423,3.319264056,0.131398283,8.610500021,-6.70051763,8.866186268,-2514.830203,10208.5513,1.20741858,0.127009048,1.141700008,4.47523703,87.85780032,-0.023081436,0.030499738,-4.821989399,-75.76351653,14911.41453,0.225573915,18.83244709,100.01,Homogenization was performed at 1323K. followed by cold rolling to 20.0% reduction. Recrystallization was carried out at 1339K for 6.0 minutes. First heat treatment was performed at 298K
716,786,531.0,965.0,44.0,0.88,1.01,23.99,5.32,62.74,0.0,0.0,5.57,0.5,0.0,0.0,0.0,0.0,0.0,1323,30.0,1339,6.0,298,0.0,0,0.0,1.855092007,1900.553812,225.2607008,0.029470423,3.319264056,0.131398283,8.610500021,-6.70051763,8.866186268,-2514.830203,10208.5513,1.20741858,0.127009048,1.141700008,4.47523703,87.85780032,-0.023081436,0.030499738,-4.821989399,-75.76351653,14911.41453,0.225573915,18.83244709,100.01,Homogenization was performed at 1323K. followed by cold rolling to 30.0% reduction. Recrystallization was carried out at 1339K for 6.0 minutes. First heat treatment was performed at 298K
717,787,572.0,979.0,42.0,0.88,1.01,23.99,5.32,62.74,0.0,0.0,5.57,0.5,0.0,0.0,0.0,0.0,0.0,1323,40.0,1339,6.0,298,0.0,0,0.0,1.855092007,1900.553812,225.2607008,0.029470423,3.319264056,0.131398283,8.610500021,-6.70051763,8.866186268,-2514.830203,10208.5513,1.20741858,0.127009048,1.141700008,4.47523703,87.85780032,-0.023081436,0.030499738,-4.821989399,-75.76351653,14911.41453,0.225573915,18.83244709,100.01,Homogenization was performed at 1323K. followed by cold rolling to 40.0% reduction. Recrystallization was carried out at 1339K for 6.0 minutes. First heat treatment was performed at 298K
718,788,565.0,972.0,42.0,0.88,1.01,23.99,5.32,62.74,0.0,0.0,5.57,0.5,0.0,0.0,0.0,0.0,0.0,1323,50.0,1339,6.0,298,0.0,0,0.0,1.855092007,1900.553812,225.2607008,0.029470423,3.319264056,0.131398283,8.610500021,-6.70051763,8.866186268,-2514.830203,10208.5513,1.20741858,0.127009048,1.141700008,4.47523703,87.85780032,-0.023081436,0.030499738,-4.821989399,-75.76351653,14911.41453,0.225573915,18.83244709,100.01,Homogenization was performed at 1323K. followed by cold rolling to 50.0% reduction. Recrystallization was carried out at 1339K for 6.0 minutes. First heat treatment was performed at 298K
719,789,400.0,883.0,50.0,0.88,1.01,23.99,5.32,62.74,0.0,0.0,5.57,0.5,0.0,0.0,0.0,0.0,0.0,1323,10.0,1394,6.0,298,0.0,0,0.0,1.855092007,1900.553812,225.2607008,0.029470423,3.319264056,0.131398283,8.610500021,-6.70051763,8.866186268,-2514.830203,10208.5513,1.20741858,0.127009048,1.141700008,4.47523703,87.85780032,-0.023081436,0.030499738,-4.821989399,-75.76351653,14911.41453,0.225573915,18.83244709,100.01,Homogenization was performed at 1323K. followed by cold rolling to 10.0% reduction. Recrystallization was carried out at 1394K for 6.0 minutes. First heat treatment was performed at 298K
720,790,462.0,931.0,46.0,0.88,1.01,23.99,5.32,62.74,0.0,0.0,5.57,0.5,0.0,0.0,0.0,0.0,0.0,1323,20.0,1394,6.0,298,0.0,0,0.0,1.855092007,1900.553812,225.2607008,0.029470423,3.319264056,0.131398283,8.610500021,-6.70051763,8.866186268,-2514.830203,10208.5513,1.20741858,0.127009048,1.141700008,4.47523703,87.85780032,-0.023081436,0.030499738,-4.821989399,-75.76351653,14911.41453,0.225573915,18.83244709,100.01,Homogenization was performed at 1323K. followed by cold rolling to 20.0% reduction. Recrystallization was carried out at 1394K for 6.0 minutes. First heat treatment was performed at 298K
721,791,400.0,876.0,52.0,0.88,1.01,23.99,5.32,62.74,0.0,0.0,5.57,0.5,0.0,0.0,0.0,0.0,0.0,1323,30.0,1394,6.0,298,0.0,0,0.0,1.855092007,1900.553812,225.2607008,0.029470423,3.319264056,0.131398283,8.610500021,-6.70051763,8.866186268,-2514.830203,10208.5513,1.20741858,0.127009048,1.141700008,4.47523703,87.85780032,-0.023081436,0.030499738,-4.821989399,-75.76351653,14911.41453,0.225573915,18.83244709,100.01,Homogenization was performed at 1323K. followed by cold rolling to 30.0% reduction. Recrystallization was carried out at 1394K for 6.0 minutes. First heat treatment was performed at 298K
722,792,496.0,945.0,44.0,0.88,1.01,23.99,5.32,62.74,0.0,0.0,5.57,0.5,0.0,0.0,0.0,0.0,0.0,1323,40.0,1394,6.0,298,0.0,0,0.0,1.855092007,1900.553812,225.2607008,0.029470423,3.319264056,0.131398283,8.610500021,-6.70051763,8.866186268,-2514.830203,10208.5513,1.20741858,0.127009048,1.141700008,4.47523703,87.85780032,-0.023081436,0.030499738,-4.821989399,-75.76351653,14911.41453,0.225573915,18.83244709,100.01,Homogenization was performed at 1323K. followed by cold rolling to 40.0% reduction. Recrystallization was carried out at 1394K for 6.0 minutes. First heat treatment was performed at 298K
723,793,421.0,896.0,50.0,0.88,1.01,23.99,5.32,62.74,0.0,0.0,5.57,0.5,0.0,0.0,0.0,0.0,0.0,1323,50.0,1394,6.0,298,0.0,0,0.0,1.855092007,1900.553812,225.2607008,0.029470423,3.319264056,0.131398283,8.610500021,-6.70051763,8.866186268,-2514.830203,10208.5513,1.20741858,0.127009048,1.141700008,4.47523703,87.85780032,-0.023081436,0.030499738,-4.821989399,-75.76351653,14911.41453,0.225573915,18.83244709,100.01,Homogenization was performed at 1323K. followed by cold rolling to 50.0% reduction. Recrystallization was carried out at 1394K for 6.0 minutes. First heat treatment was performed at 298K
724,794,359.0,841.0,55.0,0.88,1.01,23.99,5.32,62.74,0.0,0.0,5.57,0.5,0.0,0.0,0.0,0.0,0.0,1323,10.0,1450,6.0,298,0.0,0,0.0,1.855092007,1900.553812,225.2607008,0.029470423,3.319264056,0.131398283,8.610500021,-6.70051763,8.866186268,-2514.830203,10208.5513,1.20741858,0.127009048,1.141700008,4.47523703,87.85780032,-0.023081436,0.030499738,-4.821989399,-75.76351653,14911.41453,0.225573915,18.83244709,100.01,Homogenization was performed at 1323K. followed by cold rolling to 10.0% reduction. Recrystallization was carried out at 1450K for 6.0 minutes. First heat treatment was performed at 298K
725,795,372.0,855.0,55.0,0.88,1.01,23.99,5.32,62.74,0.0,0.0,5.57,0.5,0.0,0.0,0.0,0.0,0.0,1323,20.0,1450,6.0,298,0.0,0,0.0,1.855092007,1900.553812,225.2607008,0.029470423,3.319264056,0.131398283,8.610500021,-6.70051763,8.866186268,-2514.830203,10208.5513,1.20741858,0.127009048,1.141700008,4.47523703,87.85780032,-0.023081436,0.030499738,-4.821989399,-75.76351653,14911.41453,0.225573915,18.83244709,100.01,Homogenization was performed at 1323K. followed by cold rolling to 20.0% reduction. Recrystallization was carried out at 1450K for 6.0 minutes. First heat treatment was performed at 298K
726,796,365.0,841.0,56.0,0.88,1.01,23.99,5.32,62.74,0.0,0.0,5.57,0.5,0.0,0.0,0.0,0.0,0.0,1323,30.0,1450,6.0,298,0.0,0,0.0,1.855092007,1900.553812,225.2607008,0.029470423,3.319264056,0.131398283,8.610500021,-6.70051763,8.866186268,-2514.830203,10208.5513,1.20741858,0.127009048,1.141700008,4.47523703,87.85780032,-0.023081436,0.030499738,-4.821989399,-75.76351653,14911.41453,0.225573915,18.83244709,100.01,Homogenization was performed at 1323K. followed by cold rolling to 30.0% reduction. Recrystallization was carried out at 1450K for 6.0 minutes. First heat treatment was performed at 298K
727,797,359.0,841.0,55.0,0.88,1.01,23.99,5.32,62.74,0.0,0.0,5.57,0.5,0.0,0.0,0.0,0.0,0.0,1323,40.0,1450,6.0,298,0.0,0,0.0,1.855092007,1900.553812,225.2607008,0.029470423,3.319264056,0.131398283,8.610500021,-6.70051763,8.866186268,-2514.830203,10208.5513,1.20741858,0.127009048,1.141700008,4.47523703,87.85780032,-0.023081436,0.030499738,-4.821989399,-75.76351653,14911.41453,0.225573915,18.83244709,100.01,Homogenization was performed at 1323K. followed by cold rolling to 40.0% reduction. Recrystallization was carried out at 1450K for 6.0 minutes. First heat treatment was performed at 298K
728,798,352.0,820.0,58.0,0.88,1.01,23.99,5.32,62.74,0.0,0.0,5.57,0.5,0.0,0.0,0.0,0.0,0.0,1323,50.0,1450,6.0,298,0.0,0,0.0,1.855092007,1900.553812,225.2607008,0.029470423,3.319264056,0.131398283,8.610500021,-6.70051763,8.866186268,-2514.830203,10208.5513,1.20741858,0.127009048,1.141700008,4.47523703,87.85780032,-0.023081436,0.030499738,-4.821989399,-75.76351653,14911.41453,0.225573915,18.83244709,100.01,Homogenization was performed at 1323K. followed by cold rolling to 50.0% reduction. Recrystallization was carried out at 1450K for 6.0 minutes. First heat treatment was performed at 298K
729,799,414.0,779.0,39.0,0.21,2.87,27.1,33.31,35.53,0.0,0.0,0.59,0.24,0.0,0.0,0.0,0.0,0.15,1323,0.0,0,0.0,298,0.0,0,0.0,1.815373005,1887.970708,225.9323004,0.017824925,2.013613201,0.106446987,8.162400015,-4.573971225,10.45105324,-4313.818651,32893.08578,1.207470298,0.110608332,1.375800006,4.312640021,88.77960015,-0.018165274,0.020215924,-4.704962403,-175.1745143,12185.80346,0.193196592,16.79275691,100.0,Homogenization was performed at 1323K. First heat treatment was performed at 298K
730,800,710.0,869.0,26.0,0.21,2.87,27.1,33.31,35.53,0.0,0.0,0.59,0.24,0.0,0.0,0.0,0.0,0.15,1323,10.0,0,0.0,298,0.0,0,0.0,1.815373005,1887.970708,225.9323004,0.017824925,2.013613201,0.106446987,8.162400015,-4.573971225,10.45105324,-4313.818651,32893.08578,1.207470298,0.110608332,1.375800006,4.312640021,88.77960015,-0.018165274,0.020215924,-4.704962403,-175.1745143,12185.80346,0.193196592,16.79275691,100.0,Homogenization was performed at 1323K. followed by cold rolling to 10.0% reduction. First heat treatment was performed at 298K
731,801,889.0,993.0,11.0,0.21,2.87,27.1,33.31,35.53,0.0,0.0,0.59,0.24,0.0,0.0,0.0,0.0,0.15,1323,20.0,0,0.0,298,0.0,0,0.0,1.815373005,1887.970708,225.9323004,0.017824925,2.013613201,0.106446987,8.162400015,-4.573971225,10.45105324,-4313.818651,32893.08578,1.207470298,0.110608332,1.375800006,4.312640021,88.77960015,-0.018165274,0.020215924,-4.704962403,-175.1745143,12185.80346,0.193196592,16.79275691,100.0,Homogenization was performed at 1323K. followed by cold rolling to 20.0% reduction. First heat treatment was performed at 298K
732,802,986.0,1082.0,6.0,0.21,2.87,27.1,33.31,35.53,0.0,0.0,0.59,0.24,0.0,0.0,0.0,0.0,0.15,1323,30.0,0,0.0,298,0.0,0,0.0,1.815373005,1887.970708,225.9323004,0.017824925,2.013613201,0.106446987,8.162400015,-4.573971225,10.45105324,-4313.818651,32893.08578,1.207470298,0.110608332,1.375800006,4.312640021,88.77960015,-0.018165274,0.020215924,-4.704962403,-175.1745143,12185.80346,0.193196592,16.79275691,100.0,Homogenization was performed at 1323K. followed by cold rolling to 30.0% reduction. First heat treatment was performed at 298K
733,803,1096.0,1234.0,6.0,0.21,2.87,27.1,33.31,35.53,0.0,0.0,0.59,0.24,0.0,0.0,0.0,0.0,0.15,1323,40.0,0,0.0,298,0.0,0,0.0,1.815373005,1887.970708,225.9323004,0.017824925,2.013613201,0.106446987,8.162400015,-4.573971225,10.45105324,-4313.818651,32893.08578,1.207470298,0.110608332,1.375800006,4.312640021,88.77960015,-0.018165274,0.020215924,-4.704962403,-175.1745143,12185.80346,0.193196592,16.79275691,100.0,Homogenization was performed at 1323K. followed by cold rolling to 40.0% reduction. First heat treatment was performed at 298K
734,804,1145.0,1282.0,5.0,0.21,2.87,27.1,33.31,35.53,0.0,0.0,0.59,0.24,0.0,0.0,0.0,0.0,0.15,1323,50.0,0,0.0,298,0.0,0,0.0,1.815373005,1887.970708,225.9323004,0.017824925,2.013613201,0.106446987,8.162400015,-4.573971225,10.45105324,-4313.818651,32893.08578,1.207470298,0.110608332,1.375800006,4.312640021,88.77960015,-0.018165274,0.020215924,-4.704962403,-175.1745143,12185.80346,0.193196592,16.79275691,100.0,Homogenization was performed at 1323K. followed by cold rolling to 50.0% reduction. First heat treatment was performed at 298K
735,805,359.0,752.0,38.0,0.21,2.87,27.1,33.31,35.53,0.0,0.0,0.59,0.24,0.0,0.0,0.0,0.0,0.15,1323,10.0,1339,6.0,298,0.0,0,0.0,1.815373005,1887.970708,225.9323004,0.017824925,2.013613201,0.106446987,8.162400015,-4.573971225,10.45105324,-4313.818651,32893.08578,1.207470298,0.110608332,1.375800006,4.312640021,88.77960015,-0.018165274,0.020215924,-4.704962403,-175.1745143,12185.80346,0.193196592,16.79275691,100.0,Homogenization was performed at 1323K. followed by cold rolling to 10.0% reduction. Recrystallization was carried out at 1339K for 6.0 minutes. First heat treatment was performed at 298K
736,806,379.0,765.0,38.0,0.21,2.87,27.1,33.31,35.53,0.0,0.0,0.59,0.24,0.0,0.0,0.0,0.0,0.15,1323,20.0,1339,6.0,298,0.0,0,0.0,1.815373005,1887.970708,225.9323004,0.017824925,2.013613201,0.106446987,8.162400015,-4.573971225,10.45105324,-4313.818651,32893.08578,1.207470298,0.110608332,1.375800006,4.312640021,88.77960015,-0.018165274,0.020215924,-4.704962403,-175.1745143,12185.80346,0.193196592,16.79275691,100.0,Homogenization was performed at 1323K. followed by cold rolling to 20.0% reduction. Recrystallization was carried out at 1339K for 6.0 minutes. First heat treatment was performed at 298K
737,807,414.0,793.0,38.0,0.21,2.87,27.1,33.31,35.53,0.0,0.0,0.59,0.24,0.0,0.0,0.0,0.0,0.15,1323,30.0,1339,6.0,298,0.0,0,0.0,1.815373005,1887.970708,225.9323004,0.017824925,2.013613201,0.106446987,8.162400015,-4.573971225,10.45105324,-4313.818651,32893.08578,1.207470298,0.110608332,1.375800006,4.312640021,88.77960015,-0.018165274,0.020215924,-4.704962403,-175.1745143,12185.80346,0.193196592,16.79275691,100.0,Homogenization was performed at 1323K. followed by cold rolling to 30.0% reduction. Recrystallization was carried out at 1339K for 6.0 minutes. First heat treatment was performed at 298K
738,808,448.0,807.0,37.0,0.21,2.87,27.1,33.31,35.53,0.0,0.0,0.59,0.24,0.0,0.0,0.0,0.0,0.15,1323,40.0,1339,6.0,298,0.0,0,0.0,1.815373005,1887.970708,225.9323004,0.017824925,2.013613201,0.106446987,8.162400015,-4.573971225,10.45105324,-4313.818651,32893.08578,1.207470298,0.110608332,1.375800006,4.312640021,88.77960015,-0.018165274,0.020215924,-4.704962403,-175.1745143,12185.80346,0.193196592,16.79275691,100.0,Homogenization was performed at 1323K. followed by cold rolling to 40.0% reduction. Recrystallization was carried out at 1339K for 6.0 minutes. First heat treatment was performed at 298K
739,809,462.0,814.0,34.0,0.21,2.87,27.1,33.31,35.53,0.0,0.0,0.59,0.24,0.0,0.0,0.0,0.0,0.15,1323,50.0,1339,6.0,298,0.0,0,0.0,1.815373005,1887.970708,225.9323004,0.017824925,2.013613201,0.106446987,8.162400015,-4.573971225,10.45105324,-4313.818651,32893.08578,1.207470298,0.110608332,1.375800006,4.312640021,88.77960015,-0.018165274,0.020215924,-4.704962403,-175.1745143,12185.80346,0.193196592,16.79275691,100.0,Homogenization was performed at 1323K. followed by cold rolling to 50.0% reduction. Recrystallization was carried out at 1339K for 6.0 minutes. First heat treatment was performed at 298K
740,810,338.0,745.0,47.0,0.21,2.87,27.1,33.31,35.53,0.0,0.0,0.59,0.24,0.0,0.0,0.0,0.0,0.15,1323,10.0,1394,6.0,298,0.0,0,0.0,1.815373005,1887.970708,225.9323004,0.017824925,2.013613201,0.106446987,8.162400015,-4.573971225,10.45105324,-4313.818651,32893.08578,1.207470298,0.110608332,1.375800006,4.312640021,88.77960015,-0.018165274,0.020215924,-4.704962403,-175.1745143,12185.80346,0.193196592,16.79275691,100.0,Homogenization was performed at 1323K. followed by cold rolling to 10.0% reduction. Recrystallization was carried out at 1394K for 6.0 minutes. First heat treatment was performed at 298K
741,811,365.0,807.0,41.0,0.21,2.87,27.1,33.31,35.53,0.0,0.0,0.59,0.24,0.0,0.0,0.0,0.0,0.15,1323,20.0,1394,6.0,298,0.0,0,0.0,1.815373005,1887.970708,225.9323004,0.017824925,2.013613201,0.106446987,8.162400015,-4.573971225,10.45105324,-4313.818651,32893.08578,1.207470298,0.110608332,1.375800006,4.312640021,88.77960015,-0.018165274,0.020215924,-4.704962403,-175.1745143,12185.80346,0.193196592,16.79275691,100.0,Homogenization was performed at 1323K. followed by cold rolling to 20.0% reduction. Recrystallization was carried out at 1394K for 6.0 minutes. First heat treatment was performed at 298K
742,812,379.0,772.0,40.0,0.21,2.87,27.1,33.31,35.53,0.0,0.0,0.59,0.24,0.0,0.0,0.0,0.0,0.15,1323,30.0,1394,6.0,298,0.0,0,0.0,1.815373005,1887.970708,225.9323004,0.017824925,2.013613201,0.106446987,8.162400015,-4.573971225,10.45105324,-4313.818651,32893.08578,1.207470298,0.110608332,1.375800006,4.312640021,88.77960015,-0.018165274,0.020215924,-4.704962403,-175.1745143,12185.80346,0.193196592,16.79275691,100.0,Homogenization was performed at 1323K. followed by cold rolling to 30.0% reduction. Recrystallization was carried out at 1394K for 6.0 minutes. First heat treatment was performed at 298K
743,813,400.0,786.0,37.0,0.21,2.87,27.1,33.31,35.53,0.0,0.0,0.59,0.24,0.0,0.0,0.0,0.0,0.15,1323,40.0,1394,6.0,298,0.0,0,0.0,1.815373005,1887.970708,225.9323004,0.017824925,2.013613201,0.106446987,8.162400015,-4.573971225,10.45105324,-4313.818651,32893.08578,1.207470298,0.110608332,1.375800006,4.312640021,88.77960015,-0.018165274,0.020215924,-4.704962403,-175.1745143,12185.80346,0.193196592,16.79275691,100.0,Homogenization was performed at 1323K. followed by cold rolling to 40.0% reduction. Recrystallization was carried out at 1394K for 6.0 minutes. First heat treatment was performed at 298K
744,814,407.0,786.0,37.0,0.21,2.87,27.1,33.31,35.53,0.0,0.0,0.59,0.24,0.0,0.0,0.0,0.0,0.15,1323,50.0,1394,6.0,298,0.0,0,0.0,1.815373005,1887.970708,225.9323004,0.017824925,2.013613201,0.106446987,8.162400015,-4.573971225,10.45105324,-4313.818651,32893.08578,1.207470298,0.110608332,1.375800006,4.312640021,88.77960015,-0.018165274,0.020215924,-4.704962403,-175.1745143,12185.80346,0.193196592,16.79275691,100.0,Homogenization was performed at 1323K. followed by cold rolling to 50.0% reduction. Recrystallization was carried out at 1394K for 6.0 minutes. First heat treatment was performed at 298K
745,815,338.0,752.0,43.0,0.21,2.87,27.1,33.31,35.53,0.0,0.0,0.59,0.24,0.0,0.0,0.0,0.0,0.15,1323,10.0,1450,6.0,298,0.0,0,0.0,1.815373005,1887.970708,225.9323004,0.017824925,2.013613201,0.106446987,8.162400015,-4.573971225,10.45105324,-4313.818651,32893.08578,1.207470298,0.110608332,1.375800006,4.312640021,88.77960015,-0.018165274,0.020215924,-4.704962403,-175.1745143,12185.80346,0.193196592,16.79275691,100.0,Homogenization was performed at 1323K. followed by cold rolling to 10.0% reduction. Recrystallization was carried out at 1450K for 6.0 minutes. First heat treatment was performed at 298K
746,816,345.0,752.0,42.0,0.21,2.87,27.1,33.31,35.53,0.0,0.0,0.59,0.24,0.0,0.0,0.0,0.0,0.15,1323,20.0,1450,6.0,298,0.0,0,0.0,1.815373005,1887.970708,225.9323004,0.017824925,2.013613201,0.106446987,8.162400015,-4.573971225,10.45105324,-4313.818651,32893.08578,1.207470298,0.110608332,1.375800006,4.312640021,88.77960015,-0.018165274,0.020215924,-4.704962403,-175.1745143,12185.80346,0.193196592,16.79275691,100.0,Homogenization was performed at 1323K. followed by cold rolling to 20.0% reduction. Recrystallization was carried out at 1450K for 6.0 minutes. First heat treatment was performed at 298K
747,817,352.0,758.0,43.0,0.21,2.87,27.1,33.31,35.53,0.0,0.0,0.59,0.24,0.0,0.0,0.0,0.0,0.15,1323,30.0,1450,6.0,298,0.0,0,0.0,1.815373005,1887.970708,225.9323004,0.017824925,2.013613201,0.106446987,8.162400015,-4.573971225,10.45105324,-4313.818651,32893.08578,1.207470298,0.110608332,1.375800006,4.312640021,88.77960015,-0.018165274,0.020215924,-4.704962403,-175.1745143,12185.80346,0.193196592,16.79275691,100.0,Homogenization was performed at 1323K. followed by cold rolling to 30.0% reduction. Recrystallization was carried out at 1450K for 6.0 minutes. First heat treatment was performed at 298K
748,818,345.0,765.0,38.0,0.21,2.87,27.1,33.31,35.53,0.0,0.0,0.59,0.24,0.0,0.0,0.0,0.0,0.15,1323,40.0,1450,6.0,298,0.0,0,0.0,1.815373005,1887.970708,225.9323004,0.017824925,2.013613201,0.106446987,8.162400015,-4.573971225,10.45105324,-4313.818651,32893.08578,1.207470298,0.110608332,1.375800006,4.312640021,88.77960015,-0.018165274,0.020215924,-4.704962403,-175.1745143,12185.80346,0.193196592,16.79275691,100.0,Homogenization was performed at 1323K. followed by cold rolling to 40.0% reduction. Recrystallization was carried out at 1450K for 6.0 minutes. First heat treatment was performed at 298K
749,819,345.0,758.0,39.0,0.21,2.87,27.1,33.31,35.53,0.0,0.0,0.59,0.24,0.0,0.0,0.0,0.0,0.15,1323,50.0,1450,6.0,298,0.0,0,0.0,1.815373005,1887.970708,225.9323004,0.017824925,2.013613201,0.106446987,8.162400015,-4.573971225,10.45105324,-4313.818651,32893.08578,1.207470298,0.110608332,1.375800006,4.312640021,88.77960015,-0.018165274,0.020215924,-4.704962403,-175.1745143,12185.80346,0.193196592,16.79275691,100.0,Homogenization was performed at 1323K. followed by cold rolling to 50.0% reduction. Recrystallization was carried out at 1450K for 6.0 minutes. First heat treatment was performed at 298K
750,820,317.0,731.0,46.0,0.21,2.87,27.1,33.31,35.53,0.0,0.0,0.59,0.24,0.0,0.0,0.0,0.0,0.15,1323,10.0,1505,6.0,298,0.0,0,0.0,1.815373005,1887.970708,225.9323004,0.017824925,2.013613201,0.106446987,8.162400015,-4.573971225,10.45105324,-4313.818651,32893.08578,1.207470298,0.110608332,1.375800006,4.312640021,88.77960015,-0.018165274,0.020215924,-4.704962403,-175.1745143,12185.80346,0.193196592,16.79275691,100.0,Homogenization was performed at 1323K. followed by cold rolling to 10.0% reduction. Recrystallization was carried out at 1505K for 6.0 minutes. First heat treatment was performed at 298K
751,821,303.0,717.0,47.0,0.21,2.87,27.1,33.31,35.53,0.0,0.0,0.59,0.24,0.0,0.0,0.0,0.0,0.15,1323,20.0,1505,6.0,298,0.0,0,0.0,1.815373005,1887.970708,225.9323004,0.017824925,2.013613201,0.106446987,8.162400015,-4.573971225,10.45105324,-4313.818651,32893.08578,1.207470298,0.110608332,1.375800006,4.312640021,88.77960015,-0.018165274,0.020215924,-4.704962403,-175.1745143,12185.80346,0.193196592,16.79275691,100.0,Homogenization was performed at 1323K. followed by cold rolling to 20.0% reduction. Recrystallization was carried out at 1505K for 6.0 minutes. First heat treatment was performed at 298K
752,822,303.0,710.0,48.0,0.21,2.87,27.1,33.31,35.53,0.0,0.0,0.59,0.24,0.0,0.0,0.0,0.0,0.15,1323,30.0,1505,6.0,298,0.0,0,0.0,1.815373005,1887.970708,225.9323004,0.017824925,2.013613201,0.106446987,8.162400015,-4.573971225,10.45105324,-4313.818651,32893.08578,1.207470298,0.110608332,1.375800006,4.312640021,88.77960015,-0.018165274,0.020215924,-4.704962403,-175.1745143,12185.80346,0.193196592,16.79275691,100.0,Homogenization was performed at 1323K. followed by cold rolling to 30.0% reduction. Recrystallization was carried out at 1505K for 6.0 minutes. First heat treatment was performed at 298K
753,823,303.0,717.0,45.0,0.21,2.87,27.1,33.31,35.53,0.0,0.0,0.59,0.24,0.0,0.0,0.0,0.0,0.15,1323,40.0,1505,6.0,298,0.0,0,0.0,1.815373005,1887.970708,225.9323004,0.017824925,2.013613201,0.106446987,8.162400015,-4.573971225,10.45105324,-4313.818651,32893.08578,1.207470298,0.110608332,1.375800006,4.312640021,88.77960015,-0.018165274,0.020215924,-4.704962403,-175.1745143,12185.80346,0.193196592,16.79275691,100.0,Homogenization was performed at 1323K. followed by cold rolling to 40.0% reduction. Recrystallization was carried out at 1505K for 6.0 minutes. First heat treatment was performed at 298K
754,824,303.0,717.0,43.0,0.21,2.87,27.1,33.31,35.53,0.0,0.0,0.59,0.24,0.0,0.0,0.0,0.0,0.15,1323,50.0,1505,6.0,298,0.0,0,0.0,1.815373005,1887.970708,225.9323004,0.017824925,2.013613201,0.106446987,8.162400015,-4.573971225,10.45105324,-4313.818651,32893.08578,1.207470298,0.110608332,1.375800006,4.312640021,88.77960015,-0.018165274,0.020215924,-4.704962403,-175.1745143,12185.80346,0.193196592,16.79275691,100.0,Homogenization was performed at 1323K. followed by cold rolling to 50.0% reduction. Recrystallization was carried out at 1505K for 6.0 minutes. First heat treatment was performed at 298K
755,825,393.0,786.0,46.0,1.1,1.51,25.03,19.07,47.37,0.0,0.0,5.55,0.19,0.0,0.0,0.0,0.0,0.19,1323,0.0,0,0.0,298,0.0,0,0.0,1.842634005,1917.961508,227.9871004,0.028181692,3.212531119,0.131977166,8.285300015,-6.00947696,10.92321959,-3486.212669,13753.60467,1.20718975,0.135034012,1.287200006,4.453868021,89.22410015,-0.023795392,0.031203345,-4.78743593,-80.65341943,13338.36537,0.222707402,19.62000645,100.01,Homogenization was performed at 1323K. First heat treatment was performed at 298K
756,826,662.0,889.0,29.0,1.1,1.51,25.03,19.07,47.37,0.0,0.0,5.55,0.19,0.0,0.0,0.0,0.0,0.19,1323,10.0,0,0.0,298,0.0,0,0.0,1.842634005,1917.961508,227.9871004,0.028181692,3.212531119,0.131977166,8.285300015,-6.00947696,10.92321959,-3486.212669,13753.60467,1.20718975,0.135034012,1.287200006,4.453868021,89.22410015,-0.023795392,0.031203345,-4.78743593,-80.65341943,13338.36537,0.222707402,19.62000645,100.01,Homogenization was performed at 1323K. followed by cold rolling to 10.0% reduction. First heat treatment was performed at 298K
757,827,841.0,1014.0,15.0,1.1,1.51,25.03,19.07,47.37,0.0,0.0,5.55,0.19,0.0,0.0,0.0,0.0,0.19,1323,20.0,0,0.0,298,0.0,0,0.0,1.842634005,1917.961508,227.9871004,0.028181692,3.212531119,0.131977166,8.285300015,-6.00947696,10.92321959,-3486.212669,13753.60467,1.20718975,0.135034012,1.287200006,4.453868021,89.22410015,-0.023795392,0.031203345,-4.78743593,-80.65341943,13338.36537,0.222707402,19.62000645,100.01,Homogenization was performed at 1323K. followed by cold rolling to 20.0% reduction. First heat treatment was performed at 298K
758,828,979.0,1165.0,10.0,1.1,1.51,25.03,19.07,47.37,0.0,0.0,5.55,0.19,0.0,0.0,0.0,0.0,0.19,1323,30.0,0,0.0,298,0.0,0,0.0,1.842634005,1917.961508,227.9871004,0.028181692,3.212531119,0.131977166,8.285300015,-6.00947696,10.92321959,-3486.212669,13753.60467,1.20718975,0.135034012,1.287200006,4.453868021,89.22410015,-0.023795392,0.031203345,-4.78743593,-80.65341943,13338.36537,0.222707402,19.62000645,100.01,Homogenization was performed at 1323K. followed by cold rolling to 30.0% reduction. First heat treatment was performed at 298K
759,829,1096.0,1282.0,8.0,1.1,1.51,25.03,19.07,47.37,0.0,0.0,5.55,0.19,0.0,0.0,0.0,0.0,0.19,1323,40.0,0,0.0,298,0.0,0,0.0,1.842634005,1917.961508,227.9871004,0.028181692,3.212531119,0.131977166,8.285300015,-6.00947696,10.92321959,-3486.212669,13753.60467,1.20718975,0.135034012,1.287200006,4.453868021,89.22410015,-0.023795392,0.031203345,-4.78743593,-80.65341943,13338.36537,0.222707402,19.62000645,100.01,Homogenization was performed at 1323K. followed by cold rolling to 40.0% reduction. First heat treatment was performed at 298K
760,830,1179.0,1379.0,7.0,1.1,1.51,25.03,19.07,47.37,0.0,0.0,5.55,0.19,0.0,0.0,0.0,0.0,0.19,1323,50.0,0,0.0,298,0.0,0,0.0,1.842634005,1917.961508,227.9871004,0.028181692,3.212531119,0.131977166,8.285300015,-6.00947696,10.92321959,-3486.212669,13753.60467,1.20718975,0.135034012,1.287200006,4.453868021,89.22410015,-0.023795392,0.031203345,-4.78743593,-80.65341943,13338.36537,0.222707402,19.62000645,100.01,Homogenization was performed at 1323K. followed by cold rolling to 50.0% reduction. First heat treatment was performed at 298K
761,831,524.0,862.0,32.0,1.1,1.51,25.03,19.07,47.37,0.0,0.0,5.55,0.19,0.0,0.0,0.0,0.0,0.19,1323,10.0,1283,6.0,298,0.0,0,0.0,1.842634005,1917.961508,227.9871004,0.028181692,3.212531119,0.131977166,8.285300015,-6.00947696,10.92321959,-3486.212669,13753.60467,1.20718975,0.135034012,1.287200006,4.453868021,89.22410015,-0.023795392,0.031203345,-4.78743593,-80.65341943,13338.36537,0.222707402,19.62000645,100.01,Homogenization was performed at 1323K. followed by cold rolling to 10.0% reduction. Recrystallization was carried out at 1283K for 6.0 minutes. First heat treatment was performed at 298K
762,832,627.0,910.0,27.0,1.1,1.51,25.03,19.07,47.37,0.0,0.0,5.55,0.19,0.0,0.0,0.0,0.0,0.19,1323,20.0,1283,6.0,298,0.0,0,0.0,1.842634005,1917.961508,227.9871004,0.028181692,3.212531119,0.131977166,8.285300015,-6.00947696,10.92321959,-3486.212669,13753.60467,1.20718975,0.135034012,1.287200006,4.453868021,89.22410015,-0.023795392,0.031203345,-4.78743593,-80.65341943,13338.36537,0.222707402,19.62000645,100.01,Homogenization was performed at 1323K. followed by cold rolling to 20.0% reduction. Recrystallization was carried out at 1283K for 6.0 minutes. First heat treatment was performed at 298K
763,833,600.0,931.0,28.0,1.1,1.51,25.03,19.07,47.37,0.0,0.0,5.55,0.19,0.0,0.0,0.0,0.0,0.19,1323,30.0,1283,6.0,298,0.0,0,0.0,1.842634005,1917.961508,227.9871004,0.028181692,3.212531119,0.131977166,8.285300015,-6.00947696,10.92321959,-3486.212669,13753.60467,1.20718975,0.135034012,1.287200006,4.453868021,89.22410015,-0.023795392,0.031203345,-4.78743593,-80.65341943,13338.36537,0.222707402,19.62000645,100.01,Homogenization was performed at 1323K. followed by cold rolling to 30.0% reduction. Recrystallization was carried out at 1283K for 6.0 minutes. First heat treatment was performed at 298K
764,834,531.0,917.0,32.0,1.1,1.51,25.03,19.07,47.37,0.0,0.0,5.55,0.19,0.0,0.0,0.0,0.0,0.19,1323,40.0,1283,6.0,298,0.0,0,0.0,1.842634005,1917.961508,227.9871004,0.028181692,3.212531119,0.131977166,8.285300015,-6.00947696,10.92321959,-3486.212669,13753.60467,1.20718975,0.135034012,1.287200006,4.453868021,89.22410015,-0.023795392,0.031203345,-4.78743593,-80.65341943,13338.36537,0.222707402,19.62000645,100.01,Homogenization was performed at 1323K. followed by cold rolling to 40.0% reduction. Recrystallization was carried out at 1283K for 6.0 minutes. First heat treatment was performed at 298K
765,835,558.0,931.0,33.0,1.1,1.51,25.03,19.07,47.37,0.0,0.0,5.55,0.19,0.0,0.0,0.0,0.0,0.19,1323,50.0,1283,6.0,298,0.0,0,0.0,1.842634005,1917.961508,227.9871004,0.028181692,3.212531119,0.131977166,8.285300015,-6.00947696,10.92321959,-3486.212669,13753.60467,1.20718975,0.135034012,1.287200006,4.453868021,89.22410015,-0.023795392,0.031203345,-4.78743593,-80.65341943,13338.36537,0.222707402,19.62000645,100.01,Homogenization was performed at 1323K. followed by cold rolling to 50.0% reduction. Recrystallization was carried out at 1283K for 6.0 minutes. First heat treatment was performed at 298K
766,836,510.0,841.0,34.0,1.1,1.51,25.03,19.07,47.37,0.0,0.0,5.55,0.19,0.0,0.0,0.0,0.0,0.19,1323,10.0,1339,6.0,298,0.0,0,0.0,1.842634005,1917.961508,227.9871004,0.028181692,3.212531119,0.131977166,8.285300015,-6.00947696,10.92321959,-3486.212669,13753.60467,1.20718975,0.135034012,1.287200006,4.453868021,89.22410015,-0.023795392,0.031203345,-4.78743593,-80.65341943,13338.36537,0.222707402,19.62000645,100.01,Homogenization was performed at 1323K. followed by cold rolling to 10.0% reduction. Recrystallization was carried out at 1339K for 6.0 minutes. First heat treatment was performed at 298K
767,837,455.0,855.0,35.0,1.1,1.51,25.03,19.07,47.37,0.0,0.0,5.55,0.19,0.0,0.0,0.0,0.0,0.19,1323,20.0,1339,6.0,298,0.0,0,0.0,1.842634005,1917.961508,227.9871004,0.028181692,3.212531119,0.131977166,8.285300015,-6.00947696,10.92321959,-3486.212669,13753.60467,1.20718975,0.135034012,1.287200006,4.453868021,89.22410015,-0.023795392,0.031203345,-4.78743593,-80.65341943,13338.36537,0.222707402,19.62000645,100.01,Homogenization was performed at 1323K. followed by cold rolling to 20.0% reduction. Recrystallization was carried out at 1339K for 6.0 minutes. First heat treatment was performed at 298K
768,838,434.0,869.0,36.0,1.1,1.51,25.03,19.07,47.37,0.0,0.0,5.55,0.19,0.0,0.0,0.0,0.0,0.19,1323,30.0,1339,6.0,298,0.0,0,0.0,1.842634005,1917.961508,227.9871004,0.028181692,3.212531119,0.131977166,8.285300015,-6.00947696,10.92321959,-3486.212669,13753.60467,1.20718975,0.135034012,1.287200006,4.453868021,89.22410015,-0.023795392,0.031203345,-4.78743593,-80.65341943,13338.36537,0.222707402,19.62000645,100.01,Homogenization was performed at 1323K. followed by cold rolling to 30.0% reduction. Recrystallization was carried out at 1339K for 6.0 minutes. First heat treatment was performed at 298K
769,839,483.0,889.0,35.0,1.1,1.51,25.03,19.07,47.37,0.0,0.0,5.55,0.19,0.0,0.0,0.0,0.0,0.19,1323,40.0,1339,6.0,298,0.0,0,0.0,1.842634005,1917.961508,227.9871004,0.028181692,3.212531119,0.131977166,8.285300015,-6.00947696,10.92321959,-3486.212669,13753.60467,1.20718975,0.135034012,1.287200006,4.453868021,89.22410015,-0.023795392,0.031203345,-4.78743593,-80.65341943,13338.36537,0.222707402,19.62000645,100.01,Homogenization was performed at 1323K. followed by cold rolling to 40.0% reduction. Recrystallization was carried out at 1339K for 6.0 minutes. First heat treatment was performed at 298K
770,840,510.0,889.0,34.0,1.1,1.51,25.03,19.07,47.37,0.0,0.0,5.55,0.19,0.0,0.0,0.0,0.0,0.19,1323,50.0,1339,6.0,298,0.0,0,0.0,1.842634005,1917.961508,227.9871004,0.028181692,3.212531119,0.131977166,8.285300015,-6.00947696,10.92321959,-3486.212669,13753.60467,1.20718975,0.135034012,1.287200006,4.453868021,89.22410015,-0.023795392,0.031203345,-4.78743593,-80.65341943,13338.36537,0.222707402,19.62000645,100.01,Homogenization was performed at 1323K. followed by cold rolling to 50.0% reduction. Recrystallization was carried out at 1339K for 6.0 minutes. First heat treatment was performed at 298K
771,841,365.0,820.0,42.0,1.1,1.51,25.03,19.07,47.37,0.0,0.0,5.55,0.19,0.0,0.0,0.0,0.0,0.19,1323,10.0,1394,6.0,298,0.0,0,0.0,1.842634005,1917.961508,227.9871004,0.028181692,3.212531119,0.131977166,8.285300015,-6.00947696,10.92321959,-3486.212669,13753.60467,1.20718975,0.135034012,1.287200006,4.453868021,89.22410015,-0.023795392,0.031203345,-4.78743593,-80.65341943,13338.36537,0.222707402,19.62000645,100.01,Homogenization was performed at 1323K. followed by cold rolling to 10.0% reduction. Recrystallization was carried out at 1394K for 6.0 minutes. First heat treatment was performed at 298K
772,842,386.0,834.0,40.0,1.1,1.51,25.03,19.07,47.37,0.0,0.0,5.55,0.19,0.0,0.0,0.0,0.0,0.19,1323,20.0,1394,6.0,298,0.0,0,0.0,1.842634005,1917.961508,227.9871004,0.028181692,3.212531119,0.131977166,8.285300015,-6.00947696,10.92321959,-3486.212669,13753.60467,1.20718975,0.135034012,1.287200006,4.453868021,89.22410015,-0.023795392,0.031203345,-4.78743593,-80.65341943,13338.36537,0.222707402,19.62000645,100.01,Homogenization was performed at 1323K. followed by cold rolling to 20.0% reduction. Recrystallization was carried out at 1394K for 6.0 minutes. First heat treatment was performed at 298K
773,843,421.0,848.0,39.0,1.1,1.51,25.03,19.07,47.37,0.0,0.0,5.55,0.19,0.0,0.0,0.0,0.0,0.19,1323,30.0,1394,6.0,298,0.0,0,0.0,1.842634005,1917.961508,227.9871004,0.028181692,3.212531119,0.131977166,8.285300015,-6.00947696,10.92321959,-3486.212669,13753.60467,1.20718975,0.135034012,1.287200006,4.453868021,89.22410015,-0.023795392,0.031203345,-4.78743593,-80.65341943,13338.36537,0.222707402,19.62000645,100.01,Homogenization was performed at 1323K. followed by cold rolling to 30.0% reduction. Recrystallization was carried out at 1394K for 6.0 minutes. First heat treatment was performed at 298K
774,844,448.0,862.0,37.0,1.1,1.51,25.03,19.07,47.37,0.0,0.0,5.55,0.19,0.0,0.0,0.0,0.0,0.19,1323,40.0,1394,6.0,298,0.0,0,0.0,1.842634005,1917.961508,227.9871004,0.028181692,3.212531119,0.131977166,8.285300015,-6.00947696,10.92321959,-3486.212669,13753.60467,1.20718975,0.135034012,1.287200006,4.453868021,89.22410015,-0.023795392,0.031203345,-4.78743593,-80.65341943,13338.36537,0.222707402,19.62000645,100.01,Homogenization was performed at 1323K. followed by cold rolling to 40.0% reduction. Recrystallization was carried out at 1394K for 6.0 minutes. First heat treatment was performed at 298K
775,845,462.0,862.0,38.0,1.1,1.51,25.03,19.07,47.37,0.0,0.0,5.55,0.19,0.0,0.0,0.0,0.0,0.19,1323,50.0,1394,6.0,298,0.0,0,0.0,1.842634005,1917.961508,227.9871004,0.028181692,3.212531119,0.131977166,8.285300015,-6.00947696,10.92321959,-3486.212669,13753.60467,1.20718975,0.135034012,1.287200006,4.453868021,89.22410015,-0.023795392,0.031203345,-4.78743593,-80.65341943,13338.36537,0.222707402,19.62000645,100.01,Homogenization was performed at 1323K. followed by cold rolling to 50.0% reduction. Recrystallization was carried out at 1394K for 6.0 minutes. First heat treatment was performed at 298K
776,846,310.0,752.0,49.0,1.1,1.51,25.03,19.07,47.37,0.0,0.0,5.55,0.19,0.0,0.0,0.0,0.0,0.19,1323,10.0,1450,6.0,298,0.0,0,0.0,1.842634005,1917.961508,227.9871004,0.028181692,3.212531119,0.131977166,8.285300015,-6.00947696,10.92321959,-3486.212669,13753.60467,1.20718975,0.135034012,1.287200006,4.453868021,89.22410015,-0.023795392,0.031203345,-4.78743593,-80.65341943,13338.36537,0.222707402,19.62000645,100.01,Homogenization was performed at 1323K. followed by cold rolling to 10.0% reduction. Recrystallization was carried out at 1450K for 6.0 minutes. First heat treatment was performed at 298K
777,847,324.0,765.0,47.0,1.1,1.51,25.03,19.07,47.37,0.0,0.0,5.55,0.19,0.0,0.0,0.0,0.0,0.19,1323,20.0,1450,6.0,298,0.0,0,0.0,1.842634005,1917.961508,227.9871004,0.028181692,3.212531119,0.131977166,8.285300015,-6.00947696,10.92321959,-3486.212669,13753.60467,1.20718975,0.135034012,1.287200006,4.453868021,89.22410015,-0.023795392,0.031203345,-4.78743593,-80.65341943,13338.36537,0.222707402,19.62000645,100.01,Homogenization was performed at 1323K. followed by cold rolling to 20.0% reduction. Recrystallization was carried out at 1450K for 6.0 minutes. First heat treatment was performed at 298K
778,848,338.0,779.0,46.0,1.1,1.51,25.03,19.07,47.37,0.0,0.0,5.55,0.19,0.0,0.0,0.0,0.0,0.19,1323,30.0,1450,6.0,298,0.0,0,0.0,1.842634005,1917.961508,227.9871004,0.028181692,3.212531119,0.131977166,8.285300015,-6.00947696,10.92321959,-3486.212669,13753.60467,1.20718975,0.135034012,1.287200006,4.453868021,89.22410015,-0.023795392,0.031203345,-4.78743593,-80.65341943,13338.36537,0.222707402,19.62000645,100.01,Homogenization was performed at 1323K. followed by cold rolling to 30.0% reduction. Recrystallization was carried out at 1450K for 6.0 minutes. First heat treatment was performed at 298K
