Repository: Jack-Liu0227/BERT_ML

# BERT_ML: Alloy Property Prediction Benchmark & Experiment Suite

[中文说明](./README.zh-CN.md)

BERT_ML is a modular, reproducible research benchmark for predicting mechanical properties of multi-component alloys across both In-Distribution (I.I.D.) and Out-of-Distribution (OOD) regimes. The repository integrates traditional tabular machine learning, deep neural networks, multimodal materials language model embeddings (SciBERT, SteelBERT, MatSciBERT), Tabular Prior-data Fitted Networks (TabPFN v2), and LLM-based property predictors (LLMProp).

---

File: datasets/HEA_data/RoomTemperature_HEA_with_ID.csv (part 11 of 13)
"ID",Number,YS(MPa),UTS(MPa),El(%),Al(at%),Co(at%),Cr(at%),Fe(at%),Ni(at%),Ta(at%),Nb(at%),Mo(at%),Ti(at%),V(at%),Mn(at%),C(at%),Cu(at%),W(at%),Hom_Temp(K),CR(%),recrystalize temperature/K,recrystalize time/mins,Anneal_Temp(K),Anneal_Time(h),aging temperature/K,aging time/hours,?,T_K,E,?r,?.1,??,VEC,?H,?S,?.2,?.3,?.4,D.?,e/a,Ec_eV/atom,G,?.5,D.r,A,F,w,?G,D.G,total_at%,Processing_Description
779,849,317.0,758.0,48.0,1.1,1.51,25.03,19.07,47.37,0.0,0.0,5.55,0.19,0.0,0.0,0.0,0.0,0.19,1323,40.0,1450,6.0,298,0.0,0,0.0,1.842634005,1917.961508,227.9871004,0.028181692,3.212531119,0.131977166,8.285300015,-6.00947696,10.92321959,-3486.212669,13753.60467,1.20718975,0.135034012,1.287200006,4.453868021,89.22410015,-0.023795392,0.031203345,-4.78743593,-80.65341943,13338.36537,0.222707402,19.62000645,100.01,Homogenization was performed at 1323K. followed by cold rolling to 40.0% reduction. Recrystallization was carried out at 1450K for 6.0 minutes. First heat treatment was performed at 298K
780,850,317.0,758.0,48.0,1.1,1.51,25.03,19.07,47.37,0.0,0.0,5.55,0.19,0.0,0.0,0.0,0.0,0.19,1323,50.0,1450,6.0,298,0.0,0,0.0,1.842634005,1917.961508,227.9871004,0.028181692,3.212531119,0.131977166,8.285300015,-6.00947696,10.92321959,-3486.212669,13753.60467,1.20718975,0.135034012,1.287200006,4.453868021,89.22410015,-0.023795392,0.031203345,-4.78743593,-80.65341943,13338.36537,0.222707402,19.62000645,100.01,Homogenization was performed at 1323K. followed by cold rolling to 50.0% reduction. Recrystallization was carried out at 1450K for 6.0 minutes. First heat treatment was performed at 298K
781,851,351.0,847.0,69.0,1.16,0.1,20.31,18.93,53.37,0.0,3.12,1.75,1.26,0.0,0.0,0.0,0.0,0.0,1253,0.0,0,0.0,298,0.0,0,0.0,1.830612005,1881.341309,214.8517007,0.037386547,4.01628159,0.120269389,8.425200016,-8.820542974,10.53090392,-2246.145688,7534.161784,1.207083738,0.120901206,1.274800006,4.472900022,83.76190028,-0.028913545,0.037081476,-5.208011088,-55.5398412,13595.99229,0.234613737,18.74633753,100.0,Homogenization was performed at 1253K. First heat treatment was performed at 298K
782,852,1249.0,1490.0,24.0,1.16,0.1,20.31,18.93,53.37,0.0,3.12,1.75,1.26,0.0,0.0,0.0,0.0,0.0,993,0.0,0,0.0,298,0.0,893,8.0,1.830612005,1881.341309,214.8517007,0.037386547,4.01628159,0.120269389,8.425200016,-8.820542974,10.53090392,-2246.145688,7534.161784,1.207083738,0.120901206,1.274800006,4.472900022,83.76190028,-0.028913545,0.037081476,-5.208011088,-55.5398412,13595.99229,0.234613737,18.74633753,100.0,Homogenization was performed at 993K. First heat treatment was performed at 298K. Secondary heat treatment was conducted at 893K for 8.0 hours
783,853,660.0,1079.0,41.0,1.16,0.1,20.31,18.93,53.37,0.0,3.12,1.75,1.26,0.0,0.0,0.0,0.0,0.0,1123,0.0,0,0.0,298,0.0,0,0.0,1.830612005,1881.341309,214.8517007,0.037386547,4.01628159,0.120269389,8.425200016,-8.820542974,10.53090392,-2246.145688,7534.161784,1.207083738,0.120901206,1.274800006,4.472900022,83.76190028,-0.028913545,0.037081476,-5.208011088,-55.5398412,13595.99229,0.234613737,18.74633753,100.0,Homogenization was performed at 1123K. First heat treatment was performed at 298K
784,854,395.0,875.0,49.0,1.16,0.1,20.31,18.93,53.37,0.0,3.12,1.75,1.26,0.0,0.0,0.0,0.0,0.0,1123,0.0,0,0.0,298,0.0,0,0.0,1.830612005,1881.341309,214.8517007,0.037386547,4.01628159,0.120269389,8.425200016,-8.820542974,10.53090392,-2246.145688,7534.161784,1.207083738,0.120901206,1.274800006,4.472900022,83.76190028,-0.028913545,0.037081476,-5.208011088,-55.5398412,13595.99229,0.234613737,18.74633753,100.0,Homogenization was performed at 1123K. First heat treatment was performed at 298K
785,855,1207.0,1471.0,18.9,1.41,0.16,20.48,19.01,52.94,0.0,3.1,1.82,1.08,0.0,0.0,0.0,0.0,0.0,1253,0.0,0,0.0,993,8.0,893,8.0,1.830258005,1880.442409,214.9332007,0.037306133,4.009163272,0.120513127,8.407700016,-8.795241453,10.61664898,-2269.863435,7628.286451,1.207069608,0.121447023,1.279900006,4.469841022,83.80760028,-0.029669503,0.037228751,-5.204548658,-55.70159722,13546.8912,0.236833419,18.96924939,100.0,Homogenization was performed at 1253K. First heat treatment was performed at 993K for 8.0 hours. Secondary heat treatment was conducted at 893K for 8.0 hours
786,856,1369.0,1529.0,18.6,1.41,0.16,20.48,19.01,52.94,0.0,3.1,1.82,1.08,0.0,0.0,0.0,0.0,0.0,1353,0.0,0,0.0,993,8.0,893,8.0,1.830258005,1880.442409,214.9332007,0.037306133,4.009163272,0.120513127,8.407700016,-8.795241453,10.61664898,-2269.863435,7628.286451,1.207069608,0.121447023,1.279900006,4.469841022,83.80760028,-0.029669503,0.037228751,-5.204548658,-55.70159722,13546.8912,0.236833419,18.96924939,100.0,Homogenization was performed at 1353K. First heat treatment was performed at 993K for 8.0 hours. Secondary heat treatment was conducted at 893K for 8.0 hours
787,857,1337.0,1500.0,19.8,1.41,0.16,20.48,19.01,52.94,0.0,3.1,1.82,1.08,0.0,0.0,0.0,0.0,0.0,1403,0.0,0,0.0,993,8.0,893,8.0,1.830258005,1880.442409,214.9332007,0.037306133,4.009163272,0.120513127,8.407700016,-8.795241453,10.61664898,-2269.863435,7628.286451,1.207069608,0.121447023,1.279900006,4.469841022,83.80760028,-0.029669503,0.037228751,-5.204548658,-55.70159722,13546.8912,0.236833419,18.96924939,100.0,Homogenization was performed at 1403K. First heat treatment was performed at 993K for 8.0 hours. Secondary heat treatment was conducted at 893K for 8.0 hours
788,858,1374.0,1545.0,14.1,1.41,0.16,20.48,19.01,52.94,0.0,3.1,1.82,1.08,0.0,0.0,0.0,0.0,0.0,298,0.0,0,0.0,993,8.0,893,8.0,1.830258005,1880.442409,214.9332007,0.037306133,4.009163272,0.120513127,8.407700016,-8.795241453,10.61664898,-2269.863435,7628.286451,1.207069608,0.121447023,1.279900006,4.469841022,83.80760028,-0.029669503,0.037228751,-5.204548658,-55.70159722,13546.8912,0.236833419,18.96924939,100.0,Homogenization was performed at 298K. First heat treatment was performed at 993K for 8.0 hours. Secondary heat treatment was conducted at 893K for 8.0 hours
789,859,1361.0,1509.0,20.4,1.41,0.16,20.48,19.01,52.94,0.0,3.1,1.82,1.08,0.0,0.0,0.0,0.0,0.0,1353,0.0,0,0.0,993,8.0,893,8.0,1.830258005,1880.442409,214.9332007,0.037306133,4.009163272,0.120513127,8.407700016,-8.795241453,10.61664898,-2269.863435,7628.286451,1.207069608,0.121447023,1.279900006,4.469841022,83.80760028,-0.029669503,0.037228751,-5.204548658,-55.70159722,13546.8912,0.236833419,18.96924939,100.0,Homogenization was performed at 1353K. First heat treatment was performed at 993K for 8.0 hours. Secondary heat treatment was conducted at 893K for 8.0 hours
790,860,1260.0,1458.0,21.4,1.41,0.16,20.48,19.01,52.94,0.0,3.1,1.82,1.08,0.0,0.0,0.0,0.0,0.0,1353,0.0,0,0.0,993,8.0,893,8.0,1.830258005,1880.442409,214.9332007,0.037306133,4.009163272,0.120513127,8.407700016,-8.795241453,10.61664898,-2269.863435,7628.286451,1.207069608,0.121447023,1.279900006,4.469841022,83.80760028,-0.029669503,0.037228751,-5.204548658,-55.70159722,13546.8912,0.236833419,18.96924939,100.0,Homogenization was performed at 1353K. First heat treatment was performed at 993K for 8.0 hours. Secondary heat treatment was conducted at 893K for 8.0 hours
791,861,1248.0,1457.0,22.0,1.41,0.16,20.48,19.01,52.94,0.0,3.1,1.82,1.08,0.0,0.0,0.0,0.0,0.0,1353,0.0,0,0.0,993,8.0,893,8.0,1.830258005,1880.442409,214.9332007,0.037306133,4.009163272,0.120513127,8.407700016,-8.795241453,10.61664898,-2269.863435,7628.286451,1.207069608,0.121447023,1.279900006,4.469841022,83.80760028,-0.029669503,0.037228751,-5.204548658,-55.70159722,13546.8912,0.236833419,18.96924939,100.0,Homogenization was performed at 1353K. First heat treatment was performed at 993K for 8.0 hours. Secondary heat treatment was conducted at 893K for 8.0 hours
792,862,1354.0,1506.0,15.8,1.41,0.16,20.48,19.01,52.94,0.0,3.1,1.82,1.08,0.0,0.0,0.0,0.0,0.0,1253,0.0,0,0.0,993,8.0,893,8.0,1.830258005,1880.442409,214.9332007,0.037306133,4.009163272,0.120513127,8.407700016,-8.795241453,10.61664898,-2269.863435,7628.286451,1.207069608,0.121447023,1.279900006,4.469841022,83.80760028,-0.029669503,0.037228751,-5.204548658,-55.70159722,13546.8912,0.236833419,18.96924939,100.0,Homogenization was performed at 1253K. First heat treatment was performed at 993K for 8.0 hours. Secondary heat treatment was conducted at 893K for 8.0 hours
793,863,1037.0,1329.0,27.8,1.41,0.16,20.48,19.01,52.94,0.0,3.1,1.82,1.08,0.0,0.0,0.0,0.0,0.0,1353,0.0,0,0.0,298,0.0,0,0.0,1.830258005,1880.442409,214.9332007,0.037306133,4.009163272,0.120513127,8.407700016,-8.795241453,10.61664898,-2269.863435,7628.286451,1.207069608,0.121447023,1.279900006,4.469841022,83.80760028,-0.029669503,0.037228751,-5.204548658,-55.70159722,13546.8912,0.236833419,18.96924939,100.0,Homogenization was performed at 1353K. First heat treatment was performed at 298K
794,864,541.0,976.0,39.1,1.41,0.16,20.48,19.01,52.94,0.0,3.1,1.82,1.08,0.0,0.0,0.0,0.0,0.0,1353,0.0,0,0.0,298,0.0,0,0.0,1.830258005,1880.442409,214.9332007,0.037306133,4.009163272,0.120513127,8.407700016,-8.795241453,10.61664898,-2269.863435,7628.286451,1.207069608,0.121447023,1.279900006,4.469841022,83.80760028,-0.029669503,0.037228751,-5.204548658,-55.70159722,13546.8912,0.236833419,18.96924939,100.0,Homogenization was performed at 1353K. First heat treatment was performed at 298K
795,865,1268.0,1476.0,17.7,1.41,0.16,20.48,19.01,52.94,0.0,3.1,1.82,1.08,0.0,0.0,0.0,0.0,0.0,1353,0.0,0,0.0,993,8.0,893,8.0,1.830258005,1880.442409,214.9332007,0.037306133,4.009163272,0.120513127,8.407700016,-8.795241453,10.61664898,-2269.863435,7628.286451,1.207069608,0.121447023,1.279900006,4.469841022,83.80760028,-0.029669503,0.037228751,-5.204548658,-55.70159722,13546.8912,0.236833419,18.96924939,100.0,Homogenization was performed at 1353K. First heat treatment was performed at 993K for 8.0 hours. Secondary heat treatment was conducted at 893K for 8.0 hours
796,866,1306.0,1475.0,22.2,1.41,0.16,20.48,19.01,52.94,0.0,3.1,1.82,1.08,0.0,0.0,0.0,0.0,0.0,1353,0.0,0,0.0,993,8.0,893,8.0,1.830258005,1880.442409,214.9332007,0.037306133,4.009163272,0.120513127,8.407700016,-8.795241453,10.61664898,-2269.863435,7628.286451,1.207069608,0.121447023,1.279900006,4.469841022,83.80760028,-0.029669503,0.037228751,-5.204548658,-55.70159722,13546.8912,0.236833419,18.96924939,100.0,Homogenization was performed at 1353K. First heat treatment was performed at 993K for 8.0 hours. Secondary heat treatment was conducted at 893K for 8.0 hours
797,867,1356.0,1500.0,20.8,1.41,0.16,20.48,19.01,52.94,0.0,3.1,1.82,1.08,0.0,0.0,0.0,0.0,0.0,1353,0.0,0,0.0,973,12.0,893,6.0,1.830258005,1880.442409,214.9332007,0.037306133,4.009163272,0.120513127,8.407700016,-8.795241453,10.61664898,-2269.863435,7628.286451,1.207069608,0.121447023,1.279900006,4.469841022,83.80760028,-0.029669503,0.037228751,-5.204548658,-55.70159722,13546.8912,0.236833419,18.96924939,100.0,Homogenization was performed at 1353K. First heat treatment was performed at 973K for 12.0 hours. Secondary heat treatment was conducted at 893K for 6.0 hours
798,868,1172.0,1414.0,23.8,1.41,0.16,20.48,19.01,52.94,0.0,3.1,1.82,1.08,0.0,0.0,0.0,0.0,0.0,1353,0.0,0,0.0,298,0.0,973,4.0,1.830258005,1880.442409,214.9332007,0.037306133,4.009163272,0.120513127,8.407700016,-8.795241453,10.61664898,-2269.863435,7628.286451,1.207069608,0.121447023,1.279900006,4.469841022,83.80760028,-0.029669503,0.037228751,-5.204548658,-55.70159722,13546.8912,0.236833419,18.96924939,100.0,Homogenization was performed at 1353K. First heat treatment was performed at 298K. Secondary heat treatment was conducted at 973K for 4.0 hours
799,869,931.0,1370.0,9.1,6.32,15.92,16.14,0.0,53.74,0.55,0.0,2.82,4.51,0.0,0.0,0.0,0.0,0.0,1453,0.0,0,0.0,1323,1.0,1198,1.0,1.834022007,1808.21171,205.6766009,0.051621815,5.308699756,0.137867197,8.341900024,-12.79479332,11.34178409,-1602.866595,4256.129458,1.20638304,0.133456849,1.364400008,4.416541026,78.90370033,-0.044575851,0.05471091,-5.963816477,-36.62529524,14407.70679,0.286819906,21.15484817,100.0,Homogenization was performed at 1453K. First heat treatment was performed at 1323K for 1.0 hours. Secondary heat treatment was conducted at 1198K for 1.0 hours
800,870,1095.0,1453.0,9.3,6.32,15.92,16.14,0.0,53.74,0.55,0.0,2.82,4.51,0.0,0.0,0.0,0.0,0.0,1453,0.0,0,0.0,298,0.0,1198,1.0,1.834022007,1808.21171,205.6766009,0.051621815,5.308699756,0.137867197,8.341900024,-12.79479332,11.34178409,-1602.866595,4256.129458,1.20638304,0.133456849,1.364400008,4.416541026,78.90370033,-0.044575851,0.05471091,-5.963816477,-36.62529524,14407.70679,0.286819906,21.15484817,100.0,Homogenization was performed at 1453K. First heat treatment was performed at 298K. Secondary heat treatment was conducted at 1198K for 1.0 hours
801,871,1224.0,1482.0,8.4,6.32,15.92,16.14,0.0,53.74,0.55,0.0,2.82,4.51,0.0,0.0,0.0,0.0,0.0,1453,0.0,0,0.0,298,0.0,1073,1.0,1.834022007,1808.21171,205.6766009,0.051621815,5.308699756,0.137867197,8.341900024,-12.79479332,11.34178409,-1602.866595,4256.129458,1.20638304,0.133456849,1.364400008,4.416541026,78.90370033,-0.044575851,0.05471091,-5.963816477,-36.62529524,14407.70679,0.286819906,21.15484817,100.0,Homogenization was performed at 1453K. First heat treatment was performed at 298K. Secondary heat treatment was conducted at 1073K for 1.0 hours
802,872,358.0,726.0,72.0,0.0,0.37,19.32,6.49,62.27,0.0,0.0,10.14,0.0,0.0,0.0,0.0,0.0,1.41,1453,0.0,0,0.0,298,0.0,0,0.0,1.888092008,1967.031011,232.0657006,0.031341978,3.636699027,0.145624449,8.631700022,-5.677210187,9.170072849,-3177.232667,9335.12175,1.207206054,0.140381517,1.184100011,4.667961029,90.18900022,-0.021184689,0.03509516,-4.970823235,-68.41053856,15138.73472,0.235271582,20.12093181,100.0,Homogenization was performed at 1453K. First heat treatment was performed at 298K
803,873,297.0,800.0,52.0,0.18,0.0,8.37,4.56,76.15,0.0,0.0,10.74,0.0,0.0,0.0,0.0,0.0,0.0,1473,0.0,0,0.0,298,0.0,0,0.0,1.911737011,1893.629416,220.7327012,0.030362983,3.35105161,0.111330919,9.131800034,-4.541002099,6.708680196,-2797.566238,7276.930395,1.20762773,0.092922861,1.156600012,4.657968039,84.81790043,-0.017542212,0.029307899,-4.766109589,-72.15315909,16903.98385,0.212282863,14.6591212,100.0,Homogenization was performed at 1473K. First heat treatment was performed at 298K
804,874,359.0,841.0,50.0,0.18,0.0,8.26,4.5,75.12,0.0,1.34,10.59,0.0,0.0,0.0,0.0,0.0,0.0,1473,0.0,0,0.0,298,0.0,0,0.0,1.907340009,1904.852413,219.1527011,0.033976404,3.723010376,0.116245131,9.075400029,-5.733878757,7.211355475,-2395.685095,6246.864344,1.207470082,0.098678079,1.16780001,4.696366032,84.1796004,-0.020530308,0.033083447,-4.960824667,-61.82833612,16688.81216,0.221866723,15.50556512,99.99,Homogenization was performed at 1473K. First heat treatment was performed at 298K
805,875,357.0,734.0,49.0,7.66,1.85,20.92,26.78,41.93,0.0,0.09,0.28,0.34,0.0,0.0,0.0,0.0,0.15,1394,0.0,0,0.0,298,0.0,0,0.0,1.812579003,1792.493705,209.9111003,0.040125381,4.211381464,0.115062674,8.03080001,-8.582134084,11.36541,-2373.818178,7059.05822,1.206731036,0.120002436,1.448100004,4.262234013,82.04160012,-0.042710023,0.041328178,-5.342127654,-51.09427269,12287.5578,0.274039828,21.62078228,100.0,Homogenization was performed at 1394K. First heat treatment was performed at 298K
806,876,438.0,830.0,45.7,7.66,1.85,20.92,26.78,41.93,0.0,0.09,0.28,0.34,0.0,0.0,0.0,0.0,0.15,1394,0.0,0,0.0,298,0.0,873,2.0,1.812579003,1792.493705,209.9111003,0.040125381,4.211381464,0.115062674,8.03080001,-8.582134084,11.36541,-2373.818178,7059.05822,1.206731036,0.120002436,1.448100004,4.262234013,82.04160012,-0.042710023,0.041328178,-5.342127654,-51.09427269,12287.5578,0.274039828,21.62078228,100.0,Homogenization was performed at 1394K. First heat treatment was performed at 298K. Secondary heat treatment was conducted at 873K for 2.0 hours
807,877,521.0,912.0,33.6,7.66,1.85,20.92,26.78,41.93,0.0,0.09,0.28,0.34,0.0,0.0,0.0,0.0,0.15,1394,0.0,0,0.0,298,0.0,973,2.0,1.812579003,1792.493705,209.9111003,0.040125381,4.211381464,0.115062674,8.03080001,-8.582134084,11.36541,-2373.818178,7059.05822,1.206731036,0.120002436,1.448100004,4.262234013,82.04160012,-0.042710023,0.041328178,-5.342127654,-51.09427269,12287.5578,0.274039828,21.62078228,100.0,Homogenization was performed at 1394K. First heat treatment was performed at 298K. Secondary heat treatment was conducted at 973K for 2.0 hours
808,878,562.0,922.5,32.9,7.66,1.85,20.92,26.78,41.93,0.0,0.09,0.28,0.34,0.0,0.0,0.0,0.0,0.15,1394,0.0,0,0.0,298,0.0,1073,2.0,1.812579003,1792.493705,209.9111003,0.040125381,4.211381464,0.115062674,8.03080001,-8.582134084,11.36541,-2373.818178,7059.05822,1.206731036,0.120002436,1.448100004,4.262234013,82.04160012,-0.042710023,0.041328178,-5.342127654,-51.09427269,12287.5578,0.274039828,21.62078228,100.0,Homogenization was performed at 1394K. First heat treatment was performed at 298K. Secondary heat treatment was conducted at 1073K for 2.0 hours
809,879,304.0,696.6,46.5,7.66,1.85,20.92,26.78,41.93,0.0,0.09,0.28,0.34,0.0,0.0,0.0,0.0,0.15,1394,0.0,0,0.0,298,0.0,1173,2.0,1.812579003,1792.493705,209.9111003,0.040125381,4.211381464,0.115062674,8.03080001,-8.582134084,11.36541,-2373.818178,7059.05822,1.206731036,0.120002436,1.448100004,4.262234013,82.04160012,-0.042710023,0.041328178,-5.342127654,-51.09427269,12287.5578,0.274039828,21.62078228,100.0,Homogenization was performed at 1394K. First heat treatment was performed at 298K. Secondary heat treatment was conducted at 1173K for 2.0 hours
810,880,304.0,696.6,48.6,7.66,1.85,20.92,26.78,41.93,0.0,0.09,0.28,0.34,0.0,0.0,0.0,0.0,0.15,1394,0.0,0,0.0,298,0.0,1273,2.0,1.812579003,1792.493705,209.9111003,0.040125381,4.211381464,0.115062674,8.03080001,-8.582134084,11.36541,-2373.818178,7059.05822,1.206731036,0.120002436,1.448100004,4.262234013,82.04160012,-0.042710023,0.041328178,-5.342127654,-51.09427269,12287.5578,0.274039828,21.62078228,100.0,Homogenization was performed at 1394K. First heat treatment was performed at 298K. Secondary heat treatment was conducted at 1273K for 2.0 hours
811,881,238.0,652.6,50.3,7.66,1.85,20.92,26.78,41.93,0.0,0.09,0.28,0.34,0.0,0.0,0.0,0.0,0.15,1394,0.0,0,0.0,298,0.0,1373,2.0,1.812579003,1792.493705,209.9111003,0.040125381,4.211381464,0.115062674,8.03080001,-8.582134084,11.36541,-2373.818178,7059.05822,1.206731036,0.120002436,1.448100004,4.262234013,82.04160012,-0.042710023,0.041328178,-5.342127654,-51.09427269,12287.5578,0.274039828,21.62078228,100.0,Homogenization was performed at 1394K. First heat treatment was performed at 298K. Secondary heat treatment was conducted at 1373K for 2.0 hours
812,882,600.0,700.0,3.0,3.21,9.82,21.43,0.35,57.32,0.0,0.0,5.0,2.86,0.0,0.0,0.0,0.0,0.0,298,0.0,0,0.0,298,0.0,0,0.0,1.845296007,1867.881612,217.6745008,0.042790852,4.65723871,0.138822048,8.440300021,-9.790703432,10.46417039,-1996.36641,5714.824908,1.206859723,0.135292238,1.244400008,4.45824503,84.25270032,-0.036251218,0.044029654,-5.576811464,-46.07448789,14674.36091,0.263394539,21.14947096,99.99,Homogenization was performed at 298K. First heat treatment was performed at 298K
813,883,710.0,1150.0,30.0,3.21,9.82,21.43,0.35,57.32,0.0,0.0,5.0,2.86,0.0,0.0,0.0,0.0,0.0,1483,0.0,0,0.0,1283,2.0,1061,8.0,1.845296007,1867.881612,217.6745008,0.042790852,4.65723871,0.138822048,8.440300021,-9.790703432,10.46417039,-1996.36641,5714.824908,1.206859723,0.135292238,1.244400008,4.45824503,84.25270032,-0.036251218,0.044029654,-5.576811464,-46.07448789,14674.36091,0.263394539,21.14947096,99.99,Homogenization was performed at 1483K. First heat treatment was performed at 1283K for 2.0 hours. Secondary heat treatment was conducted at 1061K for 8.0 hours
814,884,549.6,797.1,16.8,3.34,9.13,20.71,9.18,51.26,0.0,3.34,1.73,0.97,0.0,0.0,0.0,0.0,0.34,1213,0.0,0,0.0,298,0.0,1143,25.0,1.830034003,1869.422705,212.7783003,0.041808456,4.447966136,0.128577988,8.35490001,-10.03444709,12.20455368,-2273.71469,6982.221741,1.206833613,0.127992568,1.313700004,4.480120013,82.44080012,-0.038867211,0.043120579,-5.446001268,-47.81995929,13826.81962,0.267515862,21.07711596,100.0,Homogenization was performed at 1213K. First heat treatment was performed at 298K. Secondary heat treatment was conducted at 1143K for 25.0 hours
815,885,527.7,839.0,18.8,3.34,9.13,20.71,9.18,51.26,0.0,3.34,1.73,0.97,0.0,0.0,0.0,0.0,0.34,1213,0.0,0,0.0,298,0.0,1143,50.0,1.830034003,1869.422705,212.7783003,0.041808456,4.447966136,0.128577988,8.35490001,-10.03444709,12.20455368,-2273.71469,6982.221741,1.206833613,0.127992568,1.313700004,4.480120013,82.44080012,-0.038867211,0.043120579,-5.446001268,-47.81995929,13826.81962,0.267515862,21.07711596,100.0,Homogenization was performed at 1213K. First heat treatment was performed at 298K. Secondary heat treatment was conducted at 1143K for 50.0 hours
816,886,547.4,860.6,18.0,3.34,9.13,20.71,9.18,51.26,0.0,3.34,1.73,0.97,0.0,0.0,0.0,0.0,0.34,1213,0.0,0,0.0,298,0.0,1143,100.0,1.830034003,1869.422705,212.7783003,0.041808456,4.447966136,0.128577988,8.35490001,-10.03444709,12.20455368,-2273.71469,6982.221741,1.206833613,0.127992568,1.313700004,4.480120013,82.44080012,-0.038867211,0.043120579,-5.446001268,-47.81995929,13826.81962,0.267515862,21.07711596,100.0,Homogenization was performed at 1213K. First heat treatment was performed at 298K. Secondary heat treatment was conducted at 1143K for 100.0 hours
817,887,375.0,1225.0,60.8,0.88,1.01,28.65,2.67,58.93,0.6,1.17,5.59,0.5,0.0,0.0,0.0,0.0,0.0,1423,0.0,0,0.0,298,0.0,0,0.0,1.839334004,1940.807706,227.4609005,0.034201354,3.889735398,0.142111776,8.386800011,-8.398059853,9.353411945,-2161.591403,7996.196553,1.207088185,0.141725714,1.133000004,4.522246014,89.03200021,-0.027304564,0.036437738,-5.152484708,-61.61948272,14316.41784,0.238519893,20.95476235,100.0,Homogenization was performed at 1423K. First heat treatment was performed at 298K
818,888,1013.0,1110.0,5.8,0.88,1.01,28.65,2.67,58.93,0.6,1.17,5.59,0.5,0.0,0.0,0.0,0.0,0.0,1423,0.0,0,0.0,873,6.0,0,0.0,1.839334004,1940.807706,227.4609005,0.034201354,3.889735398,0.142111776,8.386800011,-8.398059853,9.353411945,-2161.591403,7996.196553,1.207088185,0.141725714,1.133000004,4.522246014,89.03200021,-0.027304564,0.036437738,-5.152484708,-61.61948272,14316.41784,0.238519893,20.95476235,100.0,Homogenization was performed at 1423K. First heat treatment was performed at 873K for 6.0 hours
819,889,842.0,1050.0,8.8,0.88,1.01,28.65,2.67,58.93,0.6,1.17,5.59,0.5,0.0,0.0,0.0,0.0,0.0,1423,0.0,0,0.0,873,6.0,923,1.0,1.839334004,1940.807706,227.4609005,0.034201354,3.889735398,0.142111776,8.386800011,-8.398059853,9.353411945,-2161.591403,7996.196553,1.207088185,0.141725714,1.133000004,4.522246014,89.03200021,-0.027304564,0.036437738,-5.152484708,-61.61948272,14316.41784,0.238519893,20.95476235,100.0,Homogenization was performed at 1423K. First heat treatment was performed at 873K for 6.0 hours. Secondary heat treatment was conducted at 923K for 1.0 hours
820,890,815.0,1263.0,21.0,0.88,1.01,28.65,2.67,58.93,0.6,1.17,5.59,0.5,0.0,0.0,0.0,0.0,0.0,1423,0.0,0,0.0,873,6.0,923,100.0,1.839334004,1940.807706,227.4609005,0.034201354,3.889735398,0.142111776,8.386800011,-8.398059853,9.353411945,-2161.591403,7996.196553,1.207088185,0.141725714,1.133000004,4.522246014,89.03200021,-0.027304564,0.036437738,-5.152484708,-61.61948272,14316.41784,0.238519893,20.95476235,100.0,Homogenization was performed at 1423K. First heat treatment was performed at 873K for 6.0 hours. Secondary heat treatment was conducted at 923K for 100.0 hours
821,891,803.0,1310.0,26.4,0.88,1.01,28.65,2.67,58.93,0.6,1.17,5.59,0.5,0.0,0.0,0.0,0.0,0.0,1423,0.0,0,0.0,873,6.0,923,200.0,1.839334004,1940.807706,227.4609005,0.034201354,3.889735398,0.142111776,8.386800011,-8.398059853,9.353411945,-2161.591403,7996.196553,1.207088185,0.141725714,1.133000004,4.522246014,89.03200021,-0.027304564,0.036437738,-5.152484708,-61.61948272,14316.41784,0.238519893,20.95476235,100.0,Homogenization was performed at 1423K. First heat treatment was performed at 873K for 6.0 hours. Secondary heat treatment was conducted at 923K for 200.0 hours
822,892,844.0,1331.0,22.3,0.88,1.01,28.65,2.67,58.93,0.6,1.17,5.59,0.5,0.0,0.0,0.0,0.0,0.0,1423,0.0,0,0.0,873,6.0,923,500.0,1.839334004,1940.807706,227.4609005,0.034201354,3.889735398,0.142111776,8.386800011,-8.398059853,9.353411945,-2161.591403,7996.196553,1.207088185,0.141725714,1.133000004,4.522246014,89.03200021,-0.027304564,0.036437738,-5.152484708,-61.61948272,14316.41784,0.238519893,20.95476235,100.0,Homogenization was performed at 1423K. First heat treatment was performed at 873K for 6.0 hours. Secondary heat treatment was conducted at 923K for 500.0 hours
823,893,410.0,1218.0,53.0,0.88,1.01,28.65,2.67,58.93,0.6,1.17,5.59,0.5,0.0,0.0,0.0,0.0,0.0,1423,0.0,0,0.0,873,6.0,1123,1.0,1.839334004,1940.807706,227.4609005,0.034201354,3.889735398,0.142111776,8.386800011,-8.398059853,9.353411945,-2161.591403,7996.196553,1.207088185,0.141725714,1.133000004,4.522246014,89.03200021,-0.027304564,0.036437738,-5.152484708,-61.61948272,14316.41784,0.238519893,20.95476235,100.0,Homogenization was performed at 1423K. First heat treatment was performed at 873K for 6.0 hours. Secondary heat treatment was conducted at 1123K for 1.0 hours
824,894,426.0,1171.0,48.3,0.88,1.01,28.65,2.67,58.93,0.6,1.17,5.59,0.5,0.0,0.0,0.0,0.0,0.0,1423,0.0,0,0.0,873,6.0,1123,10.0,1.839334004,1940.807706,227.4609005,0.034201354,3.889735398,0.142111776,8.386800011,-8.398059853,9.353411945,-2161.591403,7996.196553,1.207088185,0.141725714,1.133000004,4.522246014,89.03200021,-0.027304564,0.036437738,-5.152484708,-61.61948272,14316.41784,0.238519893,20.95476235,100.0,Homogenization was performed at 1423K. First heat treatment was performed at 873K for 6.0 hours. Secondary heat treatment was conducted at 1123K for 10.0 hours
825,895,431.0,1168.0,45.1,0.88,1.01,28.65,2.67,58.93,0.6,1.17,5.59,0.5,0.0,0.0,0.0,0.0,0.0,1423,0.0,0,0.0,873,6.0,1123,30.0,1.839334004,1940.807706,227.4609005,0.034201354,3.889735398,0.142111776,8.386800011,-8.398059853,9.353411945,-2161.591403,7996.196553,1.207088185,0.141725714,1.133000004,4.522246014,89.03200021,-0.027304564,0.036437738,-5.152484708,-61.61948272,14316.41784,0.238519893,20.95476235,100.0,Homogenization was performed at 1423K. First heat treatment was performed at 873K for 6.0 hours. Secondary heat treatment was conducted at 1123K for 30.0 hours
826,896,447.0,1187.0,40.8,0.88,1.01,28.65,2.67,58.93,0.6,1.17,5.59,0.5,0.0,0.0,0.0,0.0,0.0,1423,0.0,0,0.0,873,6.0,1123,100.0,1.839334004,1940.807706,227.4609005,0.034201354,3.889735398,0.142111776,8.386800011,-8.398059853,9.353411945,-2161.591403,7996.196553,1.207088185,0.141725714,1.133000004,4.522246014,89.03200021,-0.027304564,0.036437738,-5.152484708,-61.61948272,14316.41784,0.238519893,20.95476235,100.0,Homogenization was performed at 1423K. First heat treatment was performed at 873K for 6.0 hours. Secondary heat treatment was conducted at 1123K for 100.0 hours
827,897,515.0,1169.0,31.8,0.88,1.01,28.65,2.67,58.93,0.6,1.17,5.59,0.5,0.0,0.0,0.0,0.0,0.0,1423,0.0,0,0.0,873,6.0,1123,200.0,1.839334004,1940.807706,227.4609005,0.034201354,3.889735398,0.142111776,8.386800011,-8.398059853,9.353411945,-2161.591403,7996.196553,1.207088185,0.141725714,1.133000004,4.522246014,89.03200021,-0.027304564,0.036437738,-5.152484708,-61.61948272,14316.41784,0.238519893,20.95476235,100.0,Homogenization was performed at 1423K. First heat treatment was performed at 873K for 6.0 hours. Secondary heat treatment was conducted at 1123K for 200.0 hours
828,898,541.0,1081.0,21.4,0.88,1.01,28.65,2.67,58.93,0.6,1.17,5.59,0.5,0.0,0.0,0.0,0.0,0.0,1423,0.0,0,0.0,873,6.0,1123,500.0,1.839334004,1940.807706,227.4609005,0.034201354,3.889735398,0.142111776,8.386800011,-8.398059853,9.353411945,-2161.591403,7996.196553,1.207088185,0.141725714,1.133000004,4.522246014,89.03200021,-0.027304564,0.036437738,-5.152484708,-61.61948272,14316.41784,0.238519893,20.95476235,100.0,Homogenization was performed at 1423K. First heat treatment was performed at 873K for 6.0 hours. Secondary heat treatment was conducted at 1123K for 500.0 hours
829,899,434.0,1265.0,60.7,0.88,1.01,28.65,2.67,58.93,0.6,1.17,5.59,0.5,0.0,0.0,0.0,0.0,0.0,1423,0.0,0,0.0,298,0.0,923,1.0,1.839334004,1940.807706,227.4609005,0.034201354,3.889735398,0.142111776,8.386800011,-8.398059853,9.353411945,-2161.591403,7996.196553,1.207088185,0.141725714,1.133000004,4.522246014,89.03200021,-0.027304564,0.036437738,-5.152484708,-61.61948272,14316.41784,0.238519893,20.95476235,100.0,Homogenization was performed at 1423K. First heat treatment was performed at 298K. Secondary heat treatment was conducted at 923K for 1.0 hours
830,900,473.0,1272.0,52.8,0.88,1.01,28.65,2.67,58.93,0.6,1.17,5.59,0.5,0.0,0.0,0.0,0.0,0.0,1423,0.0,0,0.0,298,0.0,923,10.0,1.839334004,1940.807706,227.4609005,0.034201354,3.889735398,0.142111776,8.386800011,-8.398059853,9.353411945,-2161.591403,7996.196553,1.207088185,0.141725714,1.133000004,4.522246014,89.03200021,-0.027304564,0.036437738,-5.152484708,-61.61948272,14316.41784,0.238519893,20.95476235,100.0,Homogenization was performed at 1423K. First heat treatment was performed at 298K. Secondary heat treatment was conducted at 923K for 10.0 hours
831,901,696.0,1376.0,36.5,0.88,1.01,28.65,2.67,58.93,0.6,1.17,5.59,0.5,0.0,0.0,0.0,0.0,0.0,1423,0.0,0,0.0,298,0.0,923,100.0,1.839334004,1940.807706,227.4609005,0.034201354,3.889735398,0.142111776,8.386800011,-8.398059853,9.353411945,-2161.591403,7996.196553,1.207088185,0.141725714,1.133000004,4.522246014,89.03200021,-0.027304564,0.036437738,-5.152484708,-61.61948272,14316.41784,0.238519893,20.95476235,100.0,Homogenization was performed at 1423K. First heat treatment was performed at 298K. Secondary heat treatment was conducted at 923K for 100.0 hours
832,902,750.0,1337.0,28.5,0.88,1.01,28.65,2.67,58.93,0.6,1.17,5.59,0.5,0.0,0.0,0.0,0.0,0.0,1423,0.0,0,0.0,298,0.0,923,200.0,1.839334004,1940.807706,227.4609005,0.034201354,3.889735398,0.142111776,8.386800011,-8.398059853,9.353411945,-2161.591403,7996.196553,1.207088185,0.141725714,1.133000004,4.522246014,89.03200021,-0.027304564,0.036437738,-5.152484708,-61.61948272,14316.41784,0.238519893,20.95476235,100.0,Homogenization was performed at 1423K. First heat treatment was performed at 298K. Secondary heat treatment was conducted at 923K for 200.0 hours
833,903,766.0,1374.0,29.4,0.88,1.01,28.65,2.67,58.93,0.6,1.17,5.59,0.5,0.0,0.0,0.0,0.0,0.0,1423,0.0,0,0.0,298,0.0,923,500.0,1.839334004,1940.807706,227.4609005,0.034201354,3.889735398,0.142111776,8.386800011,-8.398059853,9.353411945,-2161.591403,7996.196553,1.207088185,0.141725714,1.133000004,4.522246014,89.03200021,-0.027304564,0.036437738,-5.152484708,-61.61948272,14316.41784,0.238519893,20.95476235,100.0,Homogenization was performed at 1423K. First heat treatment was performed at 298K. Secondary heat treatment was conducted at 923K for 500.0 hours
834,904,388.0,1192.0,53.6,0.88,1.01,28.65,2.67,58.93,0.6,1.17,5.59,0.5,0.0,0.0,0.0,0.0,0.0,1423,0.0,0,0.0,298,0.0,1123,10.0,1.839334004,1940.807706,227.4609005,0.034201354,3.889735398,0.142111776,8.386800011,-8.398059853,9.353411945,-2161.591403,7996.196553,1.207088185,0.141725714,1.133000004,4.522246014,89.03200021,-0.027304564,0.036437738,-5.152484708,-61.61948272,14316.41784,0.238519893,20.95476235,100.0,Homogenization was performed at 1423K. First heat treatment was performed at 298K. Secondary heat treatment was conducted at 1123K for 10.0 hours
835,905,440.0,943.0,22.8,0.88,1.01,28.65,2.67,58.93,0.6,1.17,5.59,0.5,0.0,0.0,0.0,0.0,0.0,1423,0.0,0,0.0,298,0.0,1123,200.0,1.839334004,1940.807706,227.4609005,0.034201354,3.889735398,0.142111776,8.386800011,-8.398059853,9.353411945,-2161.591403,7996.196553,1.207088185,0.141725714,1.133000004,4.522246014,89.03200021,-0.027304564,0.036437738,-5.152484708,-61.61948272,14316.41784,0.238519893,20.95476235,100.0,Homogenization was performed at 1423K. First heat treatment was performed at 298K. Secondary heat treatment was conducted at 1123K for 200.0 hours
836,906,454.0,925.0,20.6,0.88,1.01,28.65,2.67,58.93,0.6,1.17,5.59,0.5,0.0,0.0,0.0,0.0,0.0,1423,0.0,0,0.0,298,0.0,1123,500.0,1.839334004,1940.807706,227.4609005,0.034201354,3.889735398,0.142111776,8.386800011,-8.398059853,9.353411945,-2161.591403,7996.196553,1.207088185,0.141725714,1.133000004,4.522246014,89.03200021,-0.027304564,0.036437738,-5.152484708,-61.61948272,14316.41784,0.238519893,20.95476235,100.0,Homogenization was performed at 1423K. First heat treatment was performed at 298K. Secondary heat treatment was conducted at 1123K for 500.0 hours
837,907,450.0,870.0,48.0,1.11,0.0,24.85,0.0,66.64,0.0,0.0,0.84,0.0,0.0,0.0,0.0,0.0,6.55,1533,0.0,0,0.0,298,0.0,0,0.0,1.87592901,1969.974414,233.061501,0.034239761,3.989985076,0.170795393,8.631700036,-6.021186943,7.358713109,-2407.577888,6276.830714,1.207248302,0.155885491,1.096000012,4.655533035,91.11640036,-0.031633685,0.035343735,-5.206639492,-60.9477292,15150.17071,0.284333951,23.92451119,99.99,Homogenization was performed at 1533K. First heat treatment was performed at 298K
838,908,890.0,1240.0,16.0,0.53,0.0,14.56,37.38,40.8,0.0,0.0,3.32,3.41,0.0,0.0,0.0,0.0,0.0,1366,0.0,0,0.0,1061,2.0,991,24.0,1.837789009,1866.664014,216.338301,0.036815408,3.982291383,0.116181677,8.29550003,-6.884904608,10.5603205,-2863.158078,7791.442482,1.207006016,0.115155163,1.45170001,4.418120034,84.22500039,-0.020636964,0.035191315,-5.180237674,-56.48341464,12607.53429,0.205107626,15.97580466,100.0,Homogenization was performed at 1366K. First heat treatment was performed at 1061K for 2.0 hours. Secondary heat treatment was conducted at 991K for 24.0 hours
839,909,1050.0,1250.0,24.0,1.31,0.0,21.19,19.09,53.66,1.65,0.0,1.92,1.18,0.0,0.0,0.0,0.0,0.0,1339,0.0,0,0.0,991,8.0,894,10.0,1.831492007,1879.92101,218.3785009,0.03413592,3.727275553,0.122760231,8.448800025,-7.795302745,10.2408064,-2469.680491,8788.422425,1.207235511,0.122341497,1.264600008,4.434579026,85.22140032,-0.023211804,0.033473497,-5.042456737,-62.49562882,13661.07642,0.215659287,17.30403251,100.0,Homogenization was performed at 1339K. First heat treatment was performed at 991K for 8.0 hours. Secondary heat treatment was conducted at 894K for 10.0 hours
840,910,950.0,1330.0,22.0,2.89,13.33,20.59,0.84,56.31,0.0,0.0,2.46,3.58,0.0,0.0,0.0,0.0,0.0,1283,0.0,0,0.0,1116,4.0,1033,16.0,1.838088007,1840.478712,213.9385008,0.042813601,4.579738842,0.130041012,8.510800021,-9.899467276,10.56145482,-1963.553413,5761.827128,1.206985951,0.124643524,1.259900008,4.40486603,82.58660032,-0.034247064,0.041716686,-5.51129779,-46.14113149,14753.29536,0.254173435,19.49599868,100.0,Homogenization was performed at 1283K. First heat treatment was performed at 1116K for 4.0 hours. Secondary heat treatment was conducted at 1033K for 16.0 hours
841,911,997.0,1493.0,22.0,8.48,0.09,16.13,0.11,68.22,0.0,0.0,2.9,4.06,0.0,0.0,0.0,0.0,0.0,1402,0.0,0,0.0,298,0.0,1144,8.0,1.836157007,1775.965912,201.9647008,0.053361824,5.388602414,0.140237707,8.397500021,-13.84202321,8.405344918,-1078.426602,2951.84947,1.206352378,0.132831898,1.241100008,4.38111903,78.19960032,-0.05012835,0.056658659,-6.074559962,-35.63758707,14706.09914,0.304387004,22.45816268,99.99,Homogenization was performed at 1402K. First heat treatment was performed at 298K. Secondary heat treatment was conducted at 1144K for 8.0 hours
842,912,1046.0,1520.0,23.0,8.52,4.05,16.12,0.15,64.15,0.0,0.0,2.84,4.17,0.0,0.0,0.0,0.0,0.0,1402,0.0,0,0.0,298,0.0,1144,8.0,1.834476007,1776.926212,202.1154008,0.053450486,5.401583241,0.139888906,8.351500021,-13.78963645,9.661490419,-1244.975213,3381.744593,1.206296846,0.134045593,1.282500008,4.37815603,78.08090032,-0.050476604,0.057287675,-6.06980797,-35.47855216,14551.95364,0.305137545,22.55705218,100.0,Homogenization was performed at 1402K. First heat treatment was performed at 298K. Secondary heat treatment was conducted at 1144K for 8.0 hours
843,913,1113.0,1550.0,24.0,8.35,8.12,16.16,0.11,60.24,0.0,0.0,2.96,4.07,0.0,0.0,0.0,0.0,0.0,1402,0.0,0,0.0,298,0.0,1255,4.0,1.834558007,1781.414712,202.9904008,0.052909727,5.370083338,0.13927385,8.324100021,-13.44151824,10.41780948,-1380.680272,3721.39158,1.206287606,0.134538761,1.319700008,4.38072403,78.23800032,-0.050174761,0.05693656,-6.034046559,-35.80618229,14454.36742,0.303911769,22.53028284,100.01,Homogenization was performed at 1402K. First heat treatment was performed at 298K. Secondary heat treatment was conducted at 1255K for 4.0 hours
844,914,1169.0,1580.0,26.0,8.45,12.08,15.72,0.12,56.55,0.0,0.0,2.9,4.18,0.0,0.0,0.0,0.0,0.0,1391,0.0,0,0.0,298,0.0,922,24.0,1.833414007,1779.583912,202.6795008,0.053117895,5.382954193,0.138621445,8.289700021,-13.40036424,10.9810948,-1458.302124,3891.920258,1.206254278,0.134613931,1.361800008,4.37775303,77.90460032,-0.050131232,0.057455882,-6.026411088,-35.54890008,14329.02593,0.304353854,22.4464536,100.0,Homogenization was performed at 1391K. First heat treatment was performed at 298K. Secondary heat treatment was conducted at 922K for 24.0 hours
845,915,1146.0,1550.0,28.0,8.41,16.04,15.94,0.11,52.42,0.0,0.0,2.9,4.18,0.0,0.0,0.0,0.0,0.0,1377,0.0,0,0.0,298,0.0,1033,8.0,1.831804007,1782.472012,203.2610008,0.052887307,5.37496344,0.138214348,8.244300021,-13.2169098,11.43936505,-1542.747007,4089.771256,1.206225438,0.135286827,1.400500008,4.37546103,77.97020032,-0.050254916,0.057483431,-6.008739426,-35.64381801,14173.01465,0.304672781,22.55902764,100.0,Homogenization was performed at 1377K. First heat treatment was performed at 298K. Secondary heat treatment was conducted at 1033K for 8.0 hours
846,916,460.0,869.0,32.6,0.7,0.0,26.64,1.38,65.64,0.0,0.0,0.85,0.0,0.0,0.0,0.0,0.0,4.8,1423,0.0,0,0.0,298,0.0,0,0.0,1.864112008,1948.510012,231.5249007,0.030387552,3.517737497,0.15967637,8.632800028,-5.954553054,7.556065568,-2472.573387,8182.844226,1.2074031,0.145942499,1.08440001,4.57462003,90.63500027,-0.027663781,0.03105897,-4.941993868,-71.99718031,15042.23752,0.265097441,22.17960259,100.01,Homogenization was performed at 1423K. First heat treatment was performed at 298K
847,917,401.5,807.5,14.5,0.7,0.0,26.64,1.38,65.64,0.0,0.0,0.85,0.0,0.0,0.0,0.0,0.0,4.8,1423,0.0,0,0.0,298,0.0,1093,4900.0,1.864112008,1948.510012,231.5249007,0.030387552,3.517737497,0.15967637,8.632800028,-5.954553054,7.556065568,-2472.573387,8182.844226,1.2074031,0.145942499,1.08440001,4.57462003,90.63500027,-0.027663781,0.03105897,-4.941993868,-71.99718031,15042.23752,0.265097441,22.17960259,100.01,Homogenization was performed at 1423K. First heat treatment was performed at 298K. Secondary heat treatment was conducted at 1093K for 4900.0 hours
848,918,361.0,763.1,17.6,0.7,0.0,26.64,1.38,65.64,0.0,0.0,0.85,0.0,0.0,0.0,0.0,0.0,4.8,1423,0.0,0,0.0,298,0.0,1093,10000.0,1.864112008,1948.510012,231.5249007,0.030387552,3.517737497,0.15967637,8.632800028,-5.954553054,7.556065568,-2472.573387,8182.844226,1.2074031,0.145942499,1.08440001,4.57462003,90.63500027,-0.027663781,0.03105897,-4.941993868,-71.99718031,15042.23752,0.265097441,22.17960259,100.01,Homogenization was performed at 1423K. First heat treatment was performed at 298K. Secondary heat treatment was conducted at 1093K for 10000.0 hours
849,919,400.4,734.6,12.4,0.7,0.0,26.64,1.38,65.64,0.0,0.0,0.85,0.0,0.0,0.0,0.0,0.0,4.8,1423,0.0,0,0.0,298,0.0,1093,22500.0,1.864112008,1948.510012,231.5249007,0.030387552,3.517737497,0.15967637,8.632800028,-5.954553054,7.556065568,-2472.573387,8182.844226,1.2074031,0.145942499,1.08440001,4.57462003,90.63500027,-0.027663781,0.03105897,-4.941993868,-71.99718031,15042.23752,0.265097441,22.17960259,100.01,Homogenization was performed at 1423K. First heat treatment was performed at 298K. Secondary heat treatment was conducted at 1093K for 22500.0 hours
850,924,655.0,1024.0,18.0,3.02,10.38,20.73,1.67,54.11,0.0,0.0,6.32,3.77,0.0,0.0,0.0,0.0,0.0,1498,0.0,0,0.0,1339,0.5,1033,16.0,1.846516007,1885.076412,218.5244008,0.045454987,4.966511872,0.144760016,8.343200021,-10.39294186,11.35531625,-2059.632305,5495.86635,1.2066111,0.143845677,1.281800008,4.49581903,84.52470032,-0.037686496,0.0484906,-5.779322446,-42.61915912,14405.30609,0.268600313,22.04564387,100.0,Homogenization was performed at 1498K. First heat treatment was performed at 1339K for 0.5 hours. Secondary heat treatment was conducted at 1033K for 16.0 hours
