Repository: Jack-Liu0227/BERT_ML

# BERT_ML: Alloy Property Prediction Benchmark & Experiment Suite

[中文说明](./README.zh-CN.md)

BERT_ML is a modular, reproducible research benchmark for predicting mechanical properties of multi-component alloys across both In-Distribution (I.I.D.) and Out-of-Distribution (OOD) regimes. The repository integrates traditional tabular machine learning, deep neural networks, multimodal materials language model embeddings (SciBERT, SteelBERT, MatSciBERT), Tabular Prior-data Fitted Networks (TabPFN v2), and LLM-based property predictors (LLMProp).

---

File: datasets/HEA_data/RoomTemperature_HEA_with_ID.csv (part 12 of 13)
"ID",Number,YS(MPa),UTS(MPa),El(%),Al(at%),Co(at%),Cr(at%),Fe(at%),Ni(at%),Ta(at%),Nb(at%),Mo(at%),Ti(at%),V(at%),Mn(at%),C(at%),Cu(at%),W(at%),Hom_Temp(K),CR(%),recrystalize temperature/K,recrystalize time/mins,Anneal_Temp(K),Anneal_Time(h),aging temperature/K,aging time/hours,?,T_K,E,?r,?.1,??,VEC,?H,?S,?.2,?.3,?.4,D.?,e/a,Ec_eV/atom,G,?.5,D.r,A,F,w,?G,D.G,total_at%,Processing_Description
851,925,641.0,931.0,11.0,3.24,10.38,20.38,1.67,54.07,0.0,0.0,6.37,3.89,0.0,0.0,0.0,0.0,0.0,1498,0.0,0,0.0,1339,0.5,1033,16.0,1.846412007,1882.585012,217.9234008,0.046143074,5.027827844,0.145316987,8.332600021,-10.60223379,11.41461204,-2026.834909,5361.028325,1.206567308,0.14449105,1.287900008,4.49638103,84.26480032,-0.038581196,0.049455075,-5.818923707,-41.84131178,14386.09501,0.271256995,22.20848285,100.0,Homogenization was performed at 1498K. First heat treatment was performed at 1339K for 0.5 hours. Secondary heat treatment was conducted at 1033K for 16.0 hours
852,926,720.0,1170.0,31.0,1.83,19.03,27.2,0.72,47.65,0.0,1.23,0.34,2.0,0.0,0.0,0.0,0.0,0.0,1423,0.0,0,0.0,298,0.0,1073,16.0,1.819862005,1865.406909,218.4727007,0.036302441,3.96554615,0.121950897,8.384100016,-8.814201898,10.67096218,-2258.365171,8097.1452,1.207177111,0.120854217,1.269800006,4.372429022,84.60850028,-0.03288334,0.034688461,-5.142948311,-57.06099045,14153.59583,0.245811599,19.80933065,100.0,Homogenization was performed at 1423K. First heat treatment was performed at 298K. Secondary heat treatment was conducted at 1073K for 16.0 hours
853,927,550.0,950.0,44.0,1.3,19.89,22.54,0.63,50.67,0.0,1.39,3.57,0.0,0.0,0.0,0.0,0.0,0.0,1423,0.0,0,0.0,298,0.0,1073,16.0,1.847704007,1883.755311,221.2278008,0.030179132,3.338231516,0.123233469,8.58260002,-6.747907765,10.54459875,-2943.644843,11577.54733,1.207417788,0.118291972,1.280700008,4.466790027,85.22870032,-0.027497728,0.030404654,-4.772191111,-72.90013819,14831.55997,0.23459321,18.43352407,99.99,Homogenization was performed at 1423K. First heat treatment was performed at 298K. Secondary heat treatment was conducted at 1073K for 16.0 hours
854,928,670.0,1132.0,31.2,3.71,0.0,20.96,0.0,73.23,0.0,0.0,0.0,2.1,0.0,0.0,0.0,0.0,0.0,1343,0.0,0,0.0,298,0.0,973,16.0,1.838700013,1797.717718,209.9343016,0.038669528,4.059030198,0.119290446,8.775900044,-9.369280775,6.310417552,-1210.802592,4220.076756,1.207427798,0.106369058,1.095200014,4.338391045,81.6474006,-0.032607976,0.033744975,-5.221493523,-53.38123217,15558.10773,0.245311435,17.71050221,100.0,Homogenization was performed at 1343K. First heat treatment was performed at 298K. Secondary heat treatment was conducted at 973K for 16.0 hours
855,929,722.0,1154.0,28.3,3.72,0.0,21.37,0.0,72.58,0.0,0.0,0.0,2.33,0.0,0.0,0.0,0.0,0.0,1343,0.0,0,0.0,298,0.0,973,16.0,1.836794013,1799.981318,210.0519016,0.039472697,4.145657516,0.120560782,8.745000044,-9.647850334,6.421872126,-1198.116622,4121.621011,1.207376537,0.108377154,1.097700014,4.337835045,81.7287006,-0.033253728,0.034793644,-5.277166945,-51.96287275,15465.39046,0.247473642,18.03364644,100.0,Homogenization was performed at 1343K. First heat treatment was performed at 298K. Secondary heat treatment was conducted at 973K for 16.0 hours
856,930,760.0,1166.0,25.6,3.77,0.0,20.62,0.0,72.99,0.0,0.0,0.0,2.62,0.0,0.0,0.0,0.0,0.0,1343,0.0,0,0.0,298,0.0,973,16.0,1.837446013,1796.811518,209.1503016,0.040556761,4.241229442,0.120843691,8.754100044,-9.893687096,6.438219984,-1169.257499,3914.16632,1.207343291,0.108126576,1.101600014,4.341049045,81.3184006,-0.03343426,0.035757802,-5.333048005,-50.17750336,15506.46453,0.247913769,17.90147029,100.0,Homogenization was performed at 1343K. First heat treatment was performed at 298K. Secondary heat treatment was conducted at 973K for 16.0 hours
857,931,822.0,1202.0,25.2,3.74,0.0,21.03,0.0,72.43,0.0,0.0,0.0,2.8,0.0,0.0,0.0,0.0,0.0,1343,0.0,0,0.0,298,0.0,973,16.0,1.835845013,1799.286618,209.3623016,0.041065879,4.298823465,0.1218359,8.729000044,-10.09318857,6.522680674,-1162.781411,3867.798786,1.207305815,0.109767283,1.102800014,4.340708045,81.4357006,-0.033860883,0.036489294,-5.371756713,-49.37257266,15429.78714,0.24939782,18.16167188,100.0,Homogenization was performed at 1343K. First heat treatment was performed at 298K. Secondary heat treatment was conducted at 973K for 16.0 hours
858,932,864.0,1240.0,18.0,3.76,0.0,21.12,0.0,71.98,0.0,0.0,0.0,3.14,0.0,0.0,0.0,0.0,0.0,1343,0.0,0,0.0,298,0.0,973,16.0,1.834302013,1800.258618,209.1216016,0.042169953,4.409324049,0.123095383,8.703600044,-10.44753325,6.627028884,-1141.931361,3726.598721,1.207244278,0.111525849,1.106600014,4.341586045,81.3520006,-0.03451437,0.037839861,-5.443096963,-47.72324333,15359.48777,0.251539696,18.40837682,100.0,Homogenization was performed at 1343K. First heat treatment was performed at 298K. Secondary heat treatment was conducted at 973K for 16.0 hours
859,933,658.0,977.0,19.0,2.5,1.91,20.54,2.01,70.69,0.0,0.0,0.0,2.35,0.0,0.0,0.0,0.0,0.0,1353,0.0,0,0.0,298,0.0,973,16.0,1.840274009,1808.403615,211.3706012,0.036612212,3.869372636,0.11657086,8.803100027,-8.692738314,7.522517485,-1564.955406,5611.917367,1.207521398,0.104559235,1.11270001,4.349378037,82.11010044,-0.028383406,0.031379866,-5.101625926,-57.23209276,15510.88051,0.231840655,16.73243386,100.0,Homogenization was performed at 1353K. First heat treatment was performed at 298K. Secondary heat treatment was conducted at 973K for 16.0 hours
860,934,714.0,1149.0,30.0,2.5,1.91,20.54,2.01,70.69,0.0,0.0,0.0,2.35,0.0,0.0,0.0,0.0,0.0,1353,0.0,0,0.0,973,16.0,1073,2.0,1.840274009,1808.403615,211.3706012,0.036612212,3.869372636,0.11657086,8.803100027,-8.692738314,7.522517485,-1564.955406,5611.917367,1.207521398,0.104559235,1.11270001,4.349378037,82.11010044,-0.028383406,0.031379866,-5.101625926,-57.23209276,15510.88051,0.231840655,16.73243386,100.0,Homogenization was performed at 1353K. First heat treatment was performed at 973K for 16.0 hours. Secondary heat treatment was conducted at 1073K for 2.0 hours
861,935,642.0,1043.0,22.0,2.5,1.91,20.54,2.01,70.69,0.0,0.0,0.0,2.35,0.0,0.0,0.0,0.0,0.0,1353,0.0,0,0.0,973,16.0,1123,4.0,1.840274009,1808.403615,211.3706012,0.036612212,3.869372636,0.11657086,8.803100027,-8.692738314,7.522517485,-1564.955406,5611.917367,1.207521398,0.104559235,1.11270001,4.349378037,82.11010044,-0.028383406,0.031379866,-5.101625926,-57.23209276,15510.88051,0.231840655,16.73243386,100.0,Homogenization was performed at 1353K. First heat treatment was performed at 973K for 16.0 hours. Secondary heat treatment was conducted at 1123K for 4.0 hours
862,936,651.0,908.0,14.0,2.5,17.18,20.55,2.01,55.29,0.0,0.0,0.0,2.47,0.0,0.0,0.0,0.0,0.0,1353,0.0,0,0.0,298,0.0,973,16.0,1.835224009,1814.812415,212.6520012,0.03662085,3.893748547,0.114747507,8.642800027,-8.273095982,10.12296597,-2220.605726,7548.330886,1.207391221,0.107503474,1.26660001,4.342201037,81.92290044,-0.029268717,0.032633316,-5.073581063,-56.62060757,14930.25166,0.233581165,17.02288954,100.0,Homogenization was performed at 1353K. First heat treatment was performed at 298K. Secondary heat treatment was conducted at 973K for 16.0 hours
863,937,682.0,1118.0,34.0,2.5,17.18,20.55,2.01,55.29,0.0,0.0,0.0,2.47,0.0,0.0,0.0,0.0,0.0,1353,0.0,0,0.0,973,16.0,1073,2.0,1.835224009,1814.812415,212.6520012,0.03662085,3.893748547,0.114747507,8.642800027,-8.273095982,10.12296597,-2220.605726,7548.330886,1.207391221,0.107503474,1.26660001,4.342201037,81.92290044,-0.029268717,0.032633316,-5.073581063,-56.62060757,14930.25166,0.233581165,17.02288954,100.0,Homogenization was performed at 1353K. First heat treatment was performed at 973K for 16.0 hours. Secondary heat treatment was conducted at 1073K for 2.0 hours
864,938,672.0,959.0,14.0,2.5,17.18,20.55,2.01,55.29,0.0,0.0,0.0,2.47,0.0,0.0,0.0,0.0,0.0,1353,0.0,0,0.0,973,16.0,1123,4.0,1.835224009,1814.812415,212.6520012,0.03662085,3.893748547,0.114747507,8.642800027,-8.273095982,10.12296597,-2220.605726,7548.330886,1.207391221,0.107503474,1.26660001,4.342201037,81.92290044,-0.029268717,0.032633316,-5.073581063,-56.62060757,14930.25166,0.233581165,17.02288954,100.0,Homogenization was performed at 1353K. First heat treatment was performed at 973K for 16.0 hours. Secondary heat treatment was conducted at 1123K for 4.0 hours
865,939,819.0,1020.0,32.5,9.83,18.96,15.86,0.1,50.82,0.0,0.0,2.94,1.48,0.0,0.0,0.0,0.0,0.0,1423,0.0,1333,960.0,1123,16.0,0,0.0,1.836775007,1766.524512,203.8989008,0.048907942,4.986137831,0.132157844,8.278500021,-11.38735448,11.24289327,-1744.11419,4700.232129,1.206462269,0.12834954,1.431300008,4.34881703,78.07560032,-0.050538011,0.052386764,-5.73441505,-39.17355778,14221.6587,0.306196966,22.37198208,99.99,Homogenization was performed at 1423K. Recrystallization was carried out at 1333K for 960.0 minutes. First heat treatment was performed at 1123K for 16.0 hours
866,940,850.0,1031.0,37.0,9.83,18.96,15.86,0.1,50.82,0.0,0.0,2.94,1.48,0.0,0.0,0.0,0.0,0.0,1423,0.0,1333,960.0,1123,16.0,1023,300.0,1.836775007,1766.524512,203.8989008,0.048907942,4.986137831,0.132157844,8.278500021,-11.38735448,11.24289327,-1744.11419,4700.232129,1.206462269,0.12834954,1.431300008,4.34881703,78.07560032,-0.050538011,0.052386764,-5.73441505,-39.17355778,14221.6587,0.306196966,22.37198208,99.99,Homogenization was performed at 1423K. Recrystallization was carried out at 1333K for 960.0 minutes. First heat treatment was performed at 1123K for 16.0 hours. Secondary heat treatment was conducted at 1023K for 300.0 hours
867,941,862.0,1040.0,37.4,9.83,18.96,15.86,0.1,50.82,0.0,0.0,2.94,1.48,0.0,0.0,0.0,0.0,0.0,1423,0.0,1333,960.0,1123,16.0,1023,600.0,1.836775007,1766.524512,203.8989008,0.048907942,4.986137831,0.132157844,8.278500021,-11.38735448,11.24289327,-1744.11419,4700.232129,1.206462269,0.12834954,1.431300008,4.34881703,78.07560032,-0.050538011,0.052386764,-5.73441505,-39.17355778,14221.6587,0.306196966,22.37198208,99.99,Homogenization was performed at 1423K. Recrystallization was carried out at 1333K for 960.0 minutes. First heat treatment was performed at 1123K for 16.0 hours. Secondary heat treatment was conducted at 1023K for 600.0 hours
868,942,846.0,1041.0,38.1,9.83,18.96,15.86,0.1,50.82,0.0,0.0,2.94,1.48,0.0,0.0,0.0,0.0,0.0,1423,0.0,1333,960.0,1123,16.0,1023,1000.0,1.836775007,1766.524512,203.8989008,0.048907942,4.986137831,0.132157844,8.278500021,-11.38735448,11.24289327,-1744.11419,4700.232129,1.206462269,0.12834954,1.431300008,4.34881703,78.07560032,-0.050538011,0.052386764,-5.73441505,-39.17355778,14221.6587,0.306196966,22.37198208,99.99,Homogenization was performed at 1423K. Recrystallization was carried out at 1333K for 960.0 minutes. First heat treatment was performed at 1123K for 16.0 hours. Secondary heat treatment was conducted at 1023K for 1000.0 hours
869,943,846.0,1052.0,37.0,9.83,18.96,15.86,0.1,50.82,0.0,0.0,2.94,1.48,0.0,0.0,0.0,0.0,0.0,1423,0.0,1333,960.0,1123,16.0,1023,2000.0,1.836775007,1766.524512,203.8989008,0.048907942,4.986137831,0.132157844,8.278500021,-11.38735448,11.24289327,-1744.11419,4700.232129,1.206462269,0.12834954,1.431300008,4.34881703,78.07560032,-0.050538011,0.052386764,-5.73441505,-39.17355778,14221.6587,0.306196966,22.37198208,99.99,Homogenization was performed at 1423K. Recrystallization was carried out at 1333K for 960.0 minutes. First heat treatment was performed at 1123K for 16.0 hours. Secondary heat treatment was conducted at 1023K for 2000.0 hours
870,944,832.0,1021.0,37.0,9.83,18.96,15.86,0.1,50.82,0.0,0.0,2.94,1.48,0.0,0.0,0.0,0.0,0.0,1423,0.0,1333,960.0,1123,16.0,1023,5000.0,1.836775007,1766.524512,203.8989008,0.048907942,4.986137831,0.132157844,8.278500021,-11.38735448,11.24289327,-1744.11419,4700.232129,1.206462269,0.12834954,1.431300008,4.34881703,78.07560032,-0.050538011,0.052386764,-5.73441505,-39.17355778,14221.6587,0.306196966,22.37198208,99.99,Homogenization was performed at 1423K. Recrystallization was carried out at 1333K for 960.0 minutes. First heat treatment was performed at 1123K for 16.0 hours. Secondary heat treatment was conducted at 1023K for 5000.0 hours
871,945,807.0,987.0,32.1,9.83,18.96,15.86,0.1,50.82,0.0,0.0,2.94,1.48,0.0,0.0,0.0,0.0,0.0,1423,0.0,1333,960.0,1123,16.0,1023,10000.0,1.836775007,1766.524512,203.8989008,0.048907942,4.986137831,0.132157844,8.278500021,-11.38735448,11.24289327,-1744.11419,4700.232129,1.206462269,0.12834954,1.431300008,4.34881703,78.07560032,-0.050538011,0.052386764,-5.73441505,-39.17355778,14221.6587,0.306196966,22.37198208,99.99,Homogenization was performed at 1423K. Recrystallization was carried out at 1333K for 960.0 minutes. First heat treatment was performed at 1123K for 16.0 hours. Secondary heat treatment was conducted at 1023K for 10000.0 hours
872,946,494.0,889.0,43.3,9.28,18.61,16.06,0.9,51.03,0.0,0.0,2.96,1.16,0.0,0.0,0.0,0.0,0.0,1473,0.0,0,0.0,298,0.0,0,0.0,1.838815007,1772.049812,205.1485008,0.047319832,4.853796284,0.130327765,8.315900021,-10.78949704,11.38053335,-1869.120673,5082.486455,1.206564028,0.126337528,1.421900008,4.35241503,78.60010032,-0.048778523,0.050113218,-5.64956675,-40.79099907,14281.36324,0.299968373,21.95177146,100.0,Homogenization was performed at 1473K. First heat treatment was performed at 298K
873,947,505.0,1036.0,36.2,9.28,18.61,16.06,0.9,51.03,0.0,0.0,2.96,1.16,0.0,0.0,0.0,0.0,0.0,1473,0.0,0,0.0,298,0.0,1123,1.0,1.838815007,1772.049812,205.1485008,0.047319832,4.853796284,0.130327765,8.315900021,-10.78949704,11.38053335,-1869.120673,5082.486455,1.206564028,0.126337528,1.421900008,4.35241503,78.60010032,-0.048778523,0.050113218,-5.64956675,-40.79099907,14281.36324,0.299968373,21.95177146,100.0,Homogenization was performed at 1473K. First heat treatment was performed at 298K. Secondary heat treatment was conducted at 1123K for 1.0 hours
874,948,619.0,1093.0,30.1,9.28,18.61,16.06,0.9,51.03,0.0,0.0,2.96,1.16,0.0,0.0,0.0,0.0,0.0,1473,0.0,0,0.0,298,0.0,1123,5.0,1.838815007,1772.049812,205.1485008,0.047319832,4.853796284,0.130327765,8.315900021,-10.78949704,11.38053335,-1869.120673,5082.486455,1.206564028,0.126337528,1.421900008,4.35241503,78.60010032,-0.048778523,0.050113218,-5.64956675,-40.79099907,14281.36324,0.299968373,21.95177146,100.0,Homogenization was performed at 1473K. First heat treatment was performed at 298K. Secondary heat treatment was conducted at 1123K for 5.0 hours
875,949,609.0,1051.0,23.5,9.28,18.61,16.06,0.9,51.03,0.0,0.0,2.96,1.16,0.0,0.0,0.0,0.0,0.0,1473,0.0,0,0.0,298,0.0,1123,25.0,1.838815007,1772.049812,205.1485008,0.047319832,4.853796284,0.130327765,8.315900021,-10.78949704,11.38053335,-1869.120673,5082.486455,1.206564028,0.126337528,1.421900008,4.35241503,78.60010032,-0.048778523,0.050113218,-5.64956675,-40.79099907,14281.36324,0.299968373,21.95177146,100.0,Homogenization was performed at 1473K. First heat treatment was performed at 298K. Secondary heat treatment was conducted at 1123K for 25.0 hours
876,950,335.0,832.0,28.9,9.28,18.61,16.06,0.9,51.03,0.0,0.0,2.96,1.16,0.0,0.0,0.0,0.0,0.0,1473,0.0,0,0.0,298,0.0,1123,250.0,1.838815007,1772.049812,205.1485008,0.047319832,4.853796284,0.130327765,8.315900021,-10.78949704,11.38053335,-1869.120673,5082.486455,1.206564028,0.126337528,1.421900008,4.35241503,78.60010032,-0.048778523,0.050113218,-5.64956675,-40.79099907,14281.36324,0.299968373,21.95177146,100.0,Homogenization was performed at 1473K. First heat treatment was performed at 298K. Secondary heat treatment was conducted at 1123K for 250.0 hours
877,951,1177.0,1582.0,22.2,5.2,13.85,17.42,0.2,55.84,0.0,0.0,1.69,5.8,0.0,0.0,0.0,0.0,0.0,298,0.0,0,0.0,298,0.0,0,0.0,1.829300007,1803.197612,205.5264008,0.051786698,5.321766822,0.134866269,8.381100021,-13.02180796,10.8403072,-1501.113833,4042.082274,1.206469676,0.130001311,1.319400008,4.38292903,79.05630032,-0.042432392,0.053378252,-5.988690216,-36.58517619,14486.5537,0.279278398,20.65554925,100.0,Homogenization was performed at 298K. First heat treatment was performed at 298K
878,952,1190.0,1640.0,21.5,5.2,13.85,17.42,0.2,55.84,0.0,0.0,1.69,5.8,0.0,0.0,0.0,0.0,0.0,298,0.0,0,0.0,923,24.0,1033,16.0,1.829300007,1803.197612,205.5264008,0.051786698,5.321766822,0.134866269,8.381100021,-13.02180796,10.8403072,-1501.113833,4042.082274,1.206469676,0.130001311,1.319400008,4.38292903,79.05630032,-0.042432392,0.053378252,-5.988690216,-36.58517619,14486.5537,0.279278398,20.65554925,100.0,Homogenization was performed at 298K. First heat treatment was performed at 923K for 24.0 hours. Secondary heat treatment was conducted at 1033K for 16.0 hours
879,953,1221.0,1683.0,20.8,5.2,13.85,17.42,0.2,55.84,0.0,0.0,1.69,5.8,0.0,0.0,0.0,0.0,0.0,298,0.0,0,0.0,1033,16.0,923,24.0,1.829300007,1803.197612,205.5264008,0.051786698,5.321766822,0.134866269,8.381100021,-13.02180796,10.8403072,-1501.113833,4042.082274,1.206469676,0.130001311,1.319400008,4.38292903,79.05630032,-0.042432392,0.053378252,-5.988690216,-36.58517619,14486.5537,0.279278398,20.65554925,100.0,Homogenization was performed at 298K. First heat treatment was performed at 1033K for 16.0 hours. Secondary heat treatment was conducted at 923K for 24.0 hours
880,954,1172.0,1614.0,22.8,5.2,13.85,17.42,0.2,55.84,0.0,0.0,1.69,5.8,0.0,0.0,0.0,0.0,0.0,298,0.0,0,0.0,973,24.0,1088,16.0,1.829300007,1803.197612,205.5264008,0.051786698,5.321766822,0.134866269,8.381100021,-13.02180796,10.8403072,-1501.113833,4042.082274,1.206469676,0.130001311,1.319400008,4.38292903,79.05630032,-0.042432392,0.053378252,-5.988690216,-36.58517619,14486.5537,0.279278398,20.65554925,100.0,Homogenization was performed at 298K. First heat treatment was performed at 973K for 24.0 hours. Secondary heat treatment was conducted at 1088K for 16.0 hours
881,955,988.0,1483.0,26.9,5.2,13.85,17.42,0.2,55.84,0.0,0.0,1.69,5.8,0.0,0.0,0.0,0.0,0.0,1353,0.0,0,0.0,298,0.0,0,0.0,1.829300007,1803.197612,205.5264008,0.051786698,5.321766822,0.134866269,8.381100021,-13.02180796,10.8403072,-1501.113833,4042.082274,1.206469676,0.130001311,1.319400008,4.38292903,79.05630032,-0.042432392,0.053378252,-5.988690216,-36.58517619,14486.5537,0.279278398,20.65554925,100.0,Homogenization was performed at 1353K. First heat treatment was performed at 298K
882,956,1063.0,1547.0,27.0,5.2,13.85,17.42,0.2,55.84,0.0,0.0,1.69,5.8,0.0,0.0,0.0,0.0,0.0,1353,0.0,0,0.0,298,0.0,923,24.0,1.829300007,1803.197612,205.5264008,0.051786698,5.321766822,0.134866269,8.381100021,-13.02180796,10.8403072,-1501.113833,4042.082274,1.206469676,0.130001311,1.319400008,4.38292903,79.05630032,-0.042432392,0.053378252,-5.988690216,-36.58517619,14486.5537,0.279278398,20.65554925,100.0,Homogenization was performed at 1353K. First heat treatment was performed at 298K. Secondary heat treatment was conducted at 923K for 24.0 hours
883,957,1022.0,1520.0,27.3,5.2,13.85,17.42,0.2,55.84,0.0,0.0,1.69,5.8,0.0,0.0,0.0,0.0,0.0,1353,0.0,0,0.0,923,24.0,1033,16.0,1.829300007,1803.197612,205.5264008,0.051786698,5.321766822,0.134866269,8.381100021,-13.02180796,10.8403072,-1501.113833,4042.082274,1.206469676,0.130001311,1.319400008,4.38292903,79.05630032,-0.042432392,0.053378252,-5.988690216,-36.58517619,14486.5537,0.279278398,20.65554925,100.0,Homogenization was performed at 1353K. First heat treatment was performed at 923K for 24.0 hours. Secondary heat treatment was conducted at 1033K for 16.0 hours
884,958,1148.0,1555.0,27.5,5.2,13.85,17.42,0.2,55.84,0.0,0.0,1.69,5.8,0.0,0.0,0.0,0.0,0.0,1353,0.0,0,0.0,298,0.0,0,0.0,1.829300007,1803.197612,205.5264008,0.051786698,5.321766822,0.134866269,8.381100021,-13.02180796,10.8403072,-1501.113833,4042.082274,1.206469676,0.130001311,1.319400008,4.38292903,79.05630032,-0.042432392,0.053378252,-5.988690216,-36.58517619,14486.5537,0.279278398,20.65554925,100.0,Homogenization was performed at 1353K. First heat treatment was performed at 298K
885,959,1224.0,1616.0,26.6,5.2,13.85,17.42,0.2,55.84,0.0,0.0,1.69,5.8,0.0,0.0,0.0,0.0,0.0,1353,0.0,0,0.0,298,0.0,923,24.0,1.829300007,1803.197612,205.5264008,0.051786698,5.321766822,0.134866269,8.381100021,-13.02180796,10.8403072,-1501.113833,4042.082274,1.206469676,0.130001311,1.319400008,4.38292903,79.05630032,-0.042432392,0.053378252,-5.988690216,-36.58517619,14486.5537,0.279278398,20.65554925,100.0,Homogenization was performed at 1353K. First heat treatment was performed at 298K. Secondary heat treatment was conducted at 923K for 24.0 hours
886,960,1257.0,1667.0,23.7,5.2,13.85,17.42,0.2,55.84,0.0,0.0,1.69,5.8,0.0,0.0,0.0,0.0,0.0,1353,0.0,0,0.0,923,24.0,1033,16.0,1.829300007,1803.197612,205.5264008,0.051786698,5.321766822,0.134866269,8.381100021,-13.02180796,10.8403072,-1501.113833,4042.082274,1.206469676,0.130001311,1.319400008,4.38292903,79.05630032,-0.042432392,0.053378252,-5.988690216,-36.58517619,14486.5537,0.279278398,20.65554925,100.0,Homogenization was performed at 1353K. First heat treatment was performed at 923K for 24.0 hours. Secondary heat treatment was conducted at 1033K for 16.0 hours
887,961,1279.0,1673.0,24.1,5.2,13.85,17.42,0.2,55.84,0.0,0.0,1.69,5.8,0.0,0.0,0.0,0.0,0.0,1353,0.0,0,0.0,298,0.0,1033,16.0,1.829300007,1803.197612,205.5264008,0.051786698,5.321766822,0.134866269,8.381100021,-13.02180796,10.8403072,-1501.113833,4042.082274,1.206469676,0.130001311,1.319400008,4.38292903,79.05630032,-0.042432392,0.053378252,-5.988690216,-36.58517619,14486.5537,0.279278398,20.65554925,100.0,Homogenization was performed at 1353K. First heat treatment was performed at 298K. Secondary heat treatment was conducted at 1033K for 16.0 hours
888,962,1285.0,1700.0,22.0,5.2,13.85,17.42,0.2,55.84,0.0,0.0,1.69,5.8,0.0,0.0,0.0,0.0,0.0,1353,0.0,0,0.0,1033,16.0,923,24.0,1.829300007,1803.197612,205.5264008,0.051786698,5.321766822,0.134866269,8.381100021,-13.02180796,10.8403072,-1501.113833,4042.082274,1.206469676,0.130001311,1.319400008,4.38292903,79.05630032,-0.042432392,0.053378252,-5.988690216,-36.58517619,14486.5537,0.279278398,20.65554925,100.0,Homogenization was performed at 1353K. First heat treatment was performed at 1033K for 16.0 hours. Secondary heat treatment was conducted at 923K for 24.0 hours
889,963,1267.0,1673.0,25.5,5.2,13.85,17.42,0.2,55.84,0.0,0.0,1.69,5.8,0.0,0.0,0.0,0.0,0.0,1353,0.0,0,0.0,298,0.0,973,24.0,1.829300007,1803.197612,205.5264008,0.051786698,5.321766822,0.134866269,8.381100021,-13.02180796,10.8403072,-1501.113833,4042.082274,1.206469676,0.130001311,1.319400008,4.38292903,79.05630032,-0.042432392,0.053378252,-5.988690216,-36.58517619,14486.5537,0.279278398,20.65554925,100.0,Homogenization was performed at 1353K. First heat treatment was performed at 298K. Secondary heat treatment was conducted at 973K for 24.0 hours
890,964,1235.0,1637.0,21.6,5.2,13.85,17.42,0.2,55.84,0.0,0.0,1.69,5.8,0.0,0.0,0.0,0.0,0.0,1353,0.0,0,0.0,973,24.0,1088,16.0,1.829300007,1803.197612,205.5264008,0.051786698,5.321766822,0.134866269,8.381100021,-13.02180796,10.8403072,-1501.113833,4042.082274,1.206469676,0.130001311,1.319400008,4.38292903,79.05630032,-0.042432392,0.053378252,-5.988690216,-36.58517619,14486.5537,0.279278398,20.65554925,100.0,Homogenization was performed at 1353K. First heat treatment was performed at 973K for 24.0 hours. Secondary heat treatment was conducted at 1088K for 16.0 hours
891,965,1121.0,1517.0,27.9,5.2,13.85,17.42,0.2,55.84,0.0,0.0,1.69,5.8,0.0,0.0,0.0,0.0,0.0,1393,0.0,0,0.0,298,0.0,0,0.0,1.829300007,1803.197612,205.5264008,0.051786698,5.321766822,0.134866269,8.381100021,-13.02180796,10.8403072,-1501.113833,4042.082274,1.206469676,0.130001311,1.319400008,4.38292903,79.05630032,-0.042432392,0.053378252,-5.988690216,-36.58517619,14486.5537,0.279278398,20.65554925,100.0,Homogenization was performed at 1393K. First heat treatment was performed at 298K
892,966,1250.0,1663.0,18.7,5.2,13.85,17.42,0.2,55.84,0.0,0.0,1.69,5.8,0.0,0.0,0.0,0.0,0.0,1393,0.0,0,0.0,923,24.0,1033,16.0,1.829300007,1803.197612,205.5264008,0.051786698,5.321766822,0.134866269,8.381100021,-13.02180796,10.8403072,-1501.113833,4042.082274,1.206469676,0.130001311,1.319400008,4.38292903,79.05630032,-0.042432392,0.053378252,-5.988690216,-36.58517619,14486.5537,0.279278398,20.65554925,100.0,Homogenization was performed at 1393K. First heat treatment was performed at 923K for 24.0 hours. Secondary heat treatment was conducted at 1033K for 16.0 hours
893,967,1304.0,1693.0,21.0,5.2,13.85,17.42,0.2,55.84,0.0,0.0,1.69,5.8,0.0,0.0,0.0,0.0,0.0,1393,0.0,0,0.0,1033,16.0,923,24.0,1.829300007,1803.197612,205.5264008,0.051786698,5.321766822,0.134866269,8.381100021,-13.02180796,10.8403072,-1501.113833,4042.082274,1.206469676,0.130001311,1.319400008,4.38292903,79.05630032,-0.042432392,0.053378252,-5.988690216,-36.58517619,14486.5537,0.279278398,20.65554925,100.0,Homogenization was performed at 1393K. First heat treatment was performed at 1033K for 16.0 hours. Secondary heat treatment was conducted at 923K for 24.0 hours
894,968,1240.0,1635.0,23.0,5.2,13.85,17.42,0.2,55.84,0.0,0.0,1.69,5.8,0.0,0.0,0.0,0.0,0.0,1393,0.0,0,0.0,973,24.0,1088,16.0,1.829300007,1803.197612,205.5264008,0.051786698,5.321766822,0.134866269,8.381100021,-13.02180796,10.8403072,-1501.113833,4042.082274,1.206469676,0.130001311,1.319400008,4.38292903,79.05630032,-0.042432392,0.053378252,-5.988690216,-36.58517619,14486.5537,0.279278398,20.65554925,100.0,Homogenization was performed at 1393K. First heat treatment was performed at 973K for 24.0 hours. Secondary heat treatment was conducted at 1088K for 16.0 hours
895,969,1284.0,1682.0,18.5,5.2,13.85,17.42,0.2,55.84,0.0,0.0,1.69,5.8,0.0,0.0,0.0,0.0,0.0,1393,0.0,0,0.0,1088,2.5,973,24.0,1.829300007,1803.197612,205.5264008,0.051786698,5.321766822,0.134866269,8.381100021,-13.02180796,10.8403072,-1501.113833,4042.082274,1.206469676,0.130001311,1.319400008,4.38292903,79.05630032,-0.042432392,0.053378252,-5.988690216,-36.58517619,14486.5537,0.279278398,20.65554925,100.0,Homogenization was performed at 1393K. First heat treatment was performed at 1088K for 2.5 hours. Secondary heat treatment was conducted at 973K for 24.0 hours
896,970,737.0,1288.0,22.2,5.2,13.85,17.42,0.2,55.84,0.0,0.0,1.69,5.8,0.0,0.0,0.0,0.0,0.0,1433,0.0,0,0.0,298,0.0,0,0.0,1.829300007,1803.197612,205.5264008,0.051786698,5.321766822,0.134866269,8.381100021,-13.02180796,10.8403072,-1501.113833,4042.082274,1.206469676,0.130001311,1.319400008,4.38292903,79.05630032,-0.042432392,0.053378252,-5.988690216,-36.58517619,14486.5537,0.279278398,20.65554925,100.0,Homogenization was performed at 1433K. First heat treatment was performed at 298K
897,971,792.0,1321.0,20.7,5.2,13.85,17.42,0.2,55.84,0.0,0.0,1.69,5.8,0.0,0.0,0.0,0.0,0.0,1433,0.0,0,0.0,298,0.0,923,24.0,1.829300007,1803.197612,205.5264008,0.051786698,5.321766822,0.134866269,8.381100021,-13.02180796,10.8403072,-1501.113833,4042.082274,1.206469676,0.130001311,1.319400008,4.38292903,79.05630032,-0.042432392,0.053378252,-5.988690216,-36.58517619,14486.5537,0.279278398,20.65554925,100.0,Homogenization was performed at 1433K. First heat treatment was performed at 298K. Secondary heat treatment was conducted at 923K for 24.0 hours
898,972,799.0,1334.0,19.9,5.2,13.85,17.42,0.2,55.84,0.0,0.0,1.69,5.8,0.0,0.0,0.0,0.0,0.0,1433,0.0,0,0.0,923,24.0,1033,16.0,1.829300007,1803.197612,205.5264008,0.051786698,5.321766822,0.134866269,8.381100021,-13.02180796,10.8403072,-1501.113833,4042.082274,1.206469676,0.130001311,1.319400008,4.38292903,79.05630032,-0.042432392,0.053378252,-5.988690216,-36.58517619,14486.5537,0.279278398,20.65554925,100.0,Homogenization was performed at 1433K. First heat treatment was performed at 923K for 24.0 hours. Secondary heat treatment was conducted at 1033K for 16.0 hours
899,973,853.0,1239.0,21.5,5.2,13.85,17.42,0.2,55.84,0.0,0.0,1.69,5.8,0.0,0.0,0.0,0.0,0.0,1433,0.0,0,0.0,298,0.0,0,0.0,1.829300007,1803.197612,205.5264008,0.051786698,5.321766822,0.134866269,8.381100021,-13.02180796,10.8403072,-1501.113833,4042.082274,1.206469676,0.130001311,1.319400008,4.38292903,79.05630032,-0.042432392,0.053378252,-5.988690216,-36.58517619,14486.5537,0.279278398,20.65554925,100.0,Homogenization was performed at 1433K. First heat treatment was performed at 298K
900,974,955.0,1186.0,17.0,5.2,13.85,17.42,0.2,55.84,0.0,0.0,1.69,5.8,0.0,0.0,0.0,0.0,0.0,1433,0.0,0,0.0,298,0.0,923,24.0,1.829300007,1803.197612,205.5264008,0.051786698,5.321766822,0.134866269,8.381100021,-13.02180796,10.8403072,-1501.113833,4042.082274,1.206469676,0.130001311,1.319400008,4.38292903,79.05630032,-0.042432392,0.053378252,-5.988690216,-36.58517619,14486.5537,0.279278398,20.65554925,100.0,Homogenization was performed at 1433K. First heat treatment was performed at 298K. Secondary heat treatment was conducted at 923K for 24.0 hours
901,975,1061.0,1317.0,9.1,5.2,13.85,17.42,0.2,55.84,0.0,0.0,1.69,5.8,0.0,0.0,0.0,0.0,0.0,1433,0.0,0,0.0,923,24.0,1033,16.0,1.829300007,1803.197612,205.5264008,0.051786698,5.321766822,0.134866269,8.381100021,-13.02180796,10.8403072,-1501.113833,4042.082274,1.206469676,0.130001311,1.319400008,4.38292903,79.05630032,-0.042432392,0.053378252,-5.988690216,-36.58517619,14486.5537,0.279278398,20.65554925,100.0,Homogenization was performed at 1433K. First heat treatment was performed at 923K for 24.0 hours. Secondary heat treatment was conducted at 1033K for 16.0 hours
902,976,1021.0,1263.0,8.6,5.2,13.85,17.42,0.2,55.84,0.0,0.0,1.69,5.8,0.0,0.0,0.0,0.0,0.0,1433,0.0,0,0.0,298,0.0,1033,16.0,1.829300007,1803.197612,205.5264008,0.051786698,5.321766822,0.134866269,8.381100021,-13.02180796,10.8403072,-1501.113833,4042.082274,1.206469676,0.130001311,1.319400008,4.38292903,79.05630032,-0.042432392,0.053378252,-5.988690216,-36.58517619,14486.5537,0.279278398,20.65554925,100.0,Homogenization was performed at 1433K. First heat treatment was performed at 298K. Secondary heat treatment was conducted at 1033K for 16.0 hours
903,977,1088.0,1335.0,8.3,5.2,13.85,17.42,0.2,55.84,0.0,0.0,1.69,5.8,0.0,0.0,0.0,0.0,0.0,1433,0.0,0,0.0,1033,16.0,923,24.0,1.829300007,1803.197612,205.5264008,0.051786698,5.321766822,0.134866269,8.381100021,-13.02180796,10.8403072,-1501.113833,4042.082274,1.206469676,0.130001311,1.319400008,4.38292903,79.05630032,-0.042432392,0.053378252,-5.988690216,-36.58517619,14486.5537,0.279278398,20.65554925,100.0,Homogenization was performed at 1433K. First heat treatment was performed at 1033K for 16.0 hours. Secondary heat treatment was conducted at 923K for 24.0 hours
904,978,1037.0,1300.0,14.5,5.2,13.85,17.42,0.2,55.84,0.0,0.0,1.69,5.8,0.0,0.0,0.0,0.0,0.0,1433,0.0,0,0.0,298,0.0,973,24.0,1.829300007,1803.197612,205.5264008,0.051786698,5.321766822,0.134866269,8.381100021,-13.02180796,10.8403072,-1501.113833,4042.082274,1.206469676,0.130001311,1.319400008,4.38292903,79.05630032,-0.042432392,0.053378252,-5.988690216,-36.58517619,14486.5537,0.279278398,20.65554925,100.0,Homogenization was performed at 1433K. First heat treatment was performed at 298K. Secondary heat treatment was conducted at 973K for 24.0 hours
905,979,1069.0,1301.0,5.9,5.2,13.85,17.42,0.2,55.84,0.0,0.0,1.69,5.8,0.0,0.0,0.0,0.0,0.0,1433,0.0,0,0.0,973,24.0,1088,16.0,1.829300007,1803.197612,205.5264008,0.051786698,5.321766822,0.134866269,8.381100021,-13.02180796,10.8403072,-1501.113833,4042.082274,1.206469676,0.130001311,1.319400008,4.38292903,79.05630032,-0.042432392,0.053378252,-5.988690216,-36.58517619,14486.5537,0.279278398,20.65554925,100.0,Homogenization was performed at 1433K. First heat treatment was performed at 973K for 24.0 hours. Secondary heat treatment was conducted at 1088K for 16.0 hours
906,980,795.0,940.0,2.09,6.42,8.48,16.15,0.0,59.08,0.0,0.0,2.7,5.93,0.0,0.0,0.0,0.0,1.24,1477,0.0,1366,240.0,1327,4.0,1186,16.0,1.838210007,1821.90871,206.2297006,0.054910969,5.662136342,0.152022814,8.306400023,-13.9108694,10.89456095,-1426.862327,3613.195982,1.206142381,0.146100662,1.311900008,4.457317025,79.51010024,-0.050093994,0.059971533,-6.238927722,-34.10886958,14413.61357,0.31106674,23.24388074,100.0,Homogenization was performed at 1477K. Recrystallization was carried out at 1366K for 240.0 minutes. First heat treatment was performed at 1327K for 4.0 hours. Secondary heat treatment was conducted at 1186K for 16.0 hours
907,981,820.0,995.0,2.87,6.42,8.48,16.15,0.0,59.08,0.0,0.0,2.7,5.93,0.0,0.0,0.0,0.0,1.24,1477,0.0,1366,240.0,1327,4.0,1146,16.0,1.838210007,1821.90871,206.2297006,0.054910969,5.662136342,0.152022814,8.306400023,-13.9108694,10.89456095,-1426.862327,3613.195982,1.206142381,0.146100662,1.311900008,4.457317025,79.51010024,-0.050093994,0.059971533,-6.238927722,-34.10886958,14413.61357,0.31106674,23.24388074,100.0,Homogenization was performed at 1477K. Recrystallization was carried out at 1366K for 240.0 minutes. First heat treatment was performed at 1327K for 4.0 hours. Secondary heat treatment was conducted at 1146K for 16.0 hours
908,982,950.0,1040.0,3.18,6.42,8.48,16.15,0.0,59.08,0.0,0.0,2.7,5.93,0.0,0.0,0.0,0.0,1.24,1477,0.0,1366,240.0,1327,4.0,1113,16.0,1.838210007,1821.90871,206.2297006,0.054910969,5.662136342,0.152022814,8.306400023,-13.9108694,10.89456095,-1426.862327,3613.195982,1.206142381,0.146100662,1.311900008,4.457317025,79.51010024,-0.050093994,0.059971533,-6.238927722,-34.10886958,14413.61357,0.31106674,23.24388074,100.0,Homogenization was performed at 1477K. Recrystallization was carried out at 1366K for 240.0 minutes. First heat treatment was performed at 1327K for 4.0 hours. Secondary heat treatment was conducted at 1113K for 16.0 hours
909,983,912.0,1360.0,23.0,3.18,8.45,15.91,0.13,66.61,0.0,0.01,2.24,3.46,0.0,0.0,0.0,0.0,0.01,1473,0.0,1273,60.0,1123,4.0,1033,16.0,1.850858003,1811.952005,209.1727003,0.043307457,4.529368824,0.124735496,8.75580001,-9.799278149,9.091576671,-1681.093274,4847.455682,1.207162176,0.111729925,1.206600004,4.416340013,80.55570012,-0.031848738,0.039995018,-5.465595286,-45.64878545,15587.51893,0.246145167,17.30717581,100.0,Homogenization was performed at 1473K. Recrystallization was carried out at 1273K for 60.0 minutes. First heat treatment was performed at 1123K for 4.0 hours. Secondary heat treatment was conducted at 1033K for 16.0 hours
910,984,1065.0,1468.0,20.0,3.75,8.8,16.18,0.11,64.82,0.0,0.01,2.15,4.16,0.0,0.0,0.0,0.0,0.02,1473,0.0,1323,60.0,1123,4.0,1033,16.0,1.845614003,1809.400805,207.9856003,0.046218846,4.806427184,0.128518805,8.66320001,-10.83934559,9.458695671,-1578.930336,4427.851657,1.206965748,0.11738009,1.227500004,4.410468013,80.11080012,-0.03493858,0.044117028,-5.648090178,-42.09238545,15324.49322,0.256128243,18.27446595,100.0,Homogenization was performed at 1473K. Recrystallization was carried out at 1323K for 60.0 minutes. First heat treatment was performed at 1123K for 4.0 hours. Secondary heat treatment was conducted at 1033K for 16.0 hours
911,985,1185.0,1563.0,20.0,4.26,8.81,16.15,0.11,63.84,0.0,0.0,2.19,4.63,0.0,0.0,0.0,0.0,0.0,1473,0.0,1373,60.0,1123,4.0,1033,16.0,1.842267007,1806.014612,206.8988008,0.048235277,4.989910454,0.1309922,8.599100021,-11.58654325,9.668062334,-1506.977661,4155.37185,1.20682875,0.121075093,1.242500008,4.40644003,79.69280032,-0.037144522,0.04714556,-5.770866704,-39.94716234,15146.49785,0.263433041,18.94041063,99.99,Homogenization was performed at 1473K. Recrystallization was carried out at 1373K for 60.0 minutes. First heat treatment was performed at 1123K for 4.0 hours. Secondary heat treatment was conducted at 1033K for 16.0 hours
912,986,1230.0,1585.0,14.3,4.76,8.67,16.06,0.1,62.91,0.0,0.0,2.23,5.26,0.0,0.0,0.0,0.0,0.0,1473,0.0,1398,60.0,1123,4.0,1033,16.0,1.838811007,1803.377612,205.6814008,0.050494752,5.192915685,0.134012813,8.529900021,-12.47011329,9.884105755,-1429.399607,3876.545562,1.206657627,0.125372861,1.257700008,4.40511703,79.22690032,-0.039602745,0.050653895,-5.90878174,-37.79083877,14966.82738,0.271458976,19.66775047,99.99,Homogenization was performed at 1473K. Recrystallization was carried out at 1398K for 60.0 minutes. First heat treatment was performed at 1123K for 4.0 hours. Secondary heat treatment was conducted at 1033K for 16.0 hours
913,987,1264.0,1602.0,12.2,5.15,8.77,15.96,0.13,62.05,0.0,0.0,2.2,5.75,0.0,0.0,0.0,0.0,0.0,1473,0.0,1398,60.0,1123,4.0,1033,16.0,1.836331007,1800.928912,204.6935008,0.052090685,5.331312322,0.135975292,8.478800021,-13.13281292,10.07682326,-1381.854935,3713.671689,1.206510996,0.128357107,1.271600008,4.40344703,78.83710032,-0.041577812,0.053243019,-6.002953045,-36.40333204,14843.70043,0.277179434,20.17402067,100.01,Homogenization was performed at 1473K. Recrystallization was carried out at 1398K for 60.0 minutes. First heat treatment was performed at 1123K for 4.0 hours. Secondary heat treatment was conducted at 1033K for 16.0 hours
914,988,809.0,1224.0,43.0,0.77,0.0,23.56,9.46,57.33,0.0,2.14,5.08,1.66,0.0,0.0,0.0,0.0,0.0,1373,0.0,0,0.0,1003,8.0,893,8.0,1.841146007,1920.962511,221.7701009,0.038340975,4.251440972,0.13706439,8.404700025,-9.015338624,10.15778423,-2164.391545,6909.91449,1.206961235,0.137434662,1.198800008,4.531367027,86.56660035,-0.029526268,0.040019075,-5.360633691,-53.24814511,14093.44227,0.243480082,20.69319882,100.0,Homogenization was performed at 1373K. First heat treatment was performed at 1003K for 8.0 hours. Secondary heat treatment was conducted at 893K for 8.0 hours
915,989,1048.0,1300.0,32.0,3.0,31.33,31.33,0.0,31.33,0.0,0.0,0.0,3.0,0.0,0.0,0.0,0.0,0.0,1473,0.0,0,0.0,0,0.0,0,0.0,1.801985,1864.5108,221.1004,0.038660441,4.273919472,0.122650213,8.0425,-8.97601916,10.81847486,-2247.228182,7238.230939,1.2068623,0.12553999,1.4032,4.298169,85.4378,-0.038113384,0.037582782,-5.320866475,-52.19297587,13180.44909,0.259969442,21.7904584,99.99,Homogenization was performed at 1473K
916,990,393.2,735.61,44.08,0.0,10.0,15.0,40.0,25.0,0.0,0.0,0.0,0.0,10.0,0.0,0.0,0.0,0.0,1373,0.0,0,0.0,1173,10.0,0,0.0,1.8095,1878.5,209.95,0.022148499,2.325038701,0.09881675,8.0,-6.09,12.12326611,-3739.500065,24713.31658,1.087849774,0.10315,1.6,4.407,81.25,-0.022581595,0.0266,-4.515811592,-122.6379274,11413.45946,0.212886613,16.745,100.0,Homogenization was performed at 1373K. First heat treatment was performed at 1173K for 10.0 hours
917,991,300.0,650.0,77.0,0.0,17.5,12.7,54.9,9.9,0.0,0.0,5.0,0.0,0.0,0.0,0.0,0.0,0.0,1423,0.0,0,0.0,1273,1.0,0,0.0,1.84158,1896.371,224.097,0.019274632,2.159693588,0.100261177,8.019,-2.338844,10.60069847,-8595.210779,28533.9764,1.105865767,0.09095648,1.774,4.41923,86.572,-0.013324332,0.0191893,-4.546375007,-149.3015067,11130.66653,0.173780911,13.335124,100.0,Homogenization was performed at 1423K. First heat treatment was performed at 1273K for 1.0 hours
918,992,800.0,1000.0,31.0,0.0,19.8,19.8,19.8,19.8,0.0,0.0,0.0,0.0,0.0,19.8,1.0,0.0,0.0,0,0.0,0,0.0,1073,30.0,0,0.0,1.77384,1822.658,217.226,0.048781119,5.298263631,0.158232912,7.96,-6.120576,13.71265489,-4083.517653,5762.594189,1.429045927,0.16293024,1.386,4.05746,84.784,-0.023262661,0.05379264,-6.060290505,-39.45034892,10523.08742,0.199582317,15.101856,100.0,First heat treatment was performed at 1073K for 30.0 hours
919,999,265.0,600.0,47.0,0.0,20.0,20.0,20.0,20.0,0.0,0.0,0.0,0.0,0.0,20.0,0.0,0.0,0.0,1473,0.0,1173,1.0,0,0.0,0,0.0,1.766,1801.2,219.4,0.036643873,4.019832882,0.138361844,8.0,-4.16,13.3808668,-5793.658002,9965.096442,1.114281099,0.1504,1.4,4.024,85.6,-0.014576561,0.0464,-5.214125557,-56.69187889,10506.91257,0.174312219,13.76,100.0,Homogenization was performed at 1473K. Recrystallization was carried out at 1173K for 1.0 minutes
920,1000,460.0,1060.0,58.0,0.0,20.0,20.0,20.0,20.0,0.0,0.0,0.0,0.0,0.0,20.0,0.0,0.0,0.0,1473,0.0,1173,1.0,0,0.0,0,0.0,1.766,1801.2,219.4,0.036643873,4.019832882,0.138361844,8.0,-4.16,13.3808668,-5793.658002,9965.096442,1.114281099,0.1504,1.4,4.024,85.6,-0.014576561,0.0464,-5.214125557,-56.69187889,10506.91257,0.174312219,13.76,100.0,Homogenization was performed at 1473K. Recrystallization was carried out at 1173K for 1.0 minutes
921,1006,702.0,1240.0,36.0,0.0,24.95,24.95,24.95,24.95,0.0,0.0,0.0,0.2,0.0,0.0,0.0,0.0,0.0,1373,0.0,1373,1.0,0,0.0,1073,1.0,1.81944,1871.8885,224.5325,0.013961551,1.567411018,0.097405269,8.2415,-3.908667,11.62254788,-5566.121063,59625.76803,1.207596337,0.10071816,1.501,4.303595,86.914,-0.017575556,0.017033365,-5.490615766,-306.3528811,12602.28208,0.189634782,15.858719,100.0,Homogenization was performed at 1373K. Recrystallization was carried out at 1373K for 1.0 minutes. First heat treatment was conducted at 1073K for 1.0 hours
922,1010,331.0,1009.0,45.0,0.0,25.0,25.0,25.0,25.0,0.0,0.0,0.0,0.0,0.0,0.0,0.0,0.0,0.0,1473,0.0,0,0.0,1073,1.0,0,0.0,1.82,1871.75,224.75,0.01176159,1.321708679,0.096695398,8.25,-3.75,11.52565132,-5752.836761,83316.95755,1.034823207,0.1,1.5,4.3025,87.0,-0.017244782,0.01625,-7.38465545,-540.8620011,12617.80775,0.188344478,15.75,100.0,Homogenization was performed at 1473K. First heat treatment was performed at 1073K for 1.0 hours
