Repository: Jack-Liu0227/BERT_ML

# BERT_ML: Alloy Property Prediction Benchmark & Experiment Suite

[中文说明](./README.zh-CN.md)

BERT_ML is a modular, reproducible research benchmark for predicting mechanical properties of multi-component alloys across both In-Distribution (I.I.D.) and Out-of-Distribution (OOD) regimes. The repository integrates traditional tabular machine learning, deep neural networks, multimodal materials language model embeddings (SciBERT, SteelBERT, MatSciBERT), Tabular Prior-data Fitted Networks (TabPFN v2), and LLM-based property predictors (LLMProp).

---

File: datasets/HEA_data/RoomTemperature_HEA_with_ID.csv (part 13 of 13)
"ID",Number,YS(MPa),UTS(MPa),El(%),Al(at%),Co(at%),Cr(at%),Fe(at%),Ni(at%),Ta(at%),Nb(at%),Mo(at%),Ti(at%),V(at%),Mn(at%),C(at%),Cu(at%),W(at%),Hom_Temp(K),CR(%),recrystalize temperature/K,recrystalize time/mins,Anneal_Temp(K),Anneal_Time(h),aging temperature/K,aging time/hours,?,T_K,E,?r,?.1,??,VEC,?H,?S,?.2,?.3,?.4,D.?,e/a,Ec_eV/atom,G,?.5,D.r,A,F,w,?G,D.G,total_at%,Processing_Description
923,1012,1080.0,1380.0,20.0,10.0,29.33,29.33,0.0,29.33,2.0,0.0,0.0,0.0,0.0,0.0,0.0,0.0,0.0,1498,0.0,0,0.0,0,0.0,0,0.0,1.789485,1823.8708,212.4104,0.045829098,4.867288532,0.128366425,7.7325,-11.32825516,11.53774103,-1857.598427,5493.36132,1.169076198,0.13397949,1.5132,4.293369,81.9978,-0.056190627,0.050367822,-5.701306402,-42.40583516,12423.09681,0.313618544,25.6562504,99.99,Homogenization was performed at 1498K
924,1014,921.1,1346.4,27.2,3.1,31.8,31.0,0.0,31.1,0.0,0.0,0.0,3.0,0.0,0.0,0.0,0.0,0.0,1273,0.0,0,0.0,0,0.0,973,2.0,1.80256,1862.585,220.771,0.038857213,4.289272896,0.122535082,8.045,-9.005456,10.83746866,-2241.497439,7177.68767,1.206845917,0.1253366,1.41,4.29845,85.262,-0.038451866,0.03779882,-5.327497236,-51.84246044,13194.28588,0.260749624,21.78762,100.0,Homogenization was performed at 1273K. First heat treatment was conducted at 973K for 2.0 hours
925,1015,1570.0,1850.0,12.1,24.475,24.475,24.475,24.475,2.1,0.0,0.0,0.0,0.0,0.0,0.0,0.0,0.0,0.0,0,0.0,0,0.0,813,20.0,0,0.0,1.748465,1674.155,192.168,0.055844889,5.365800285,0.114094232,6.5735,-11.6594005,12.13085771,-1741.8508,3889.776511,1.167575476,0.124193493,1.979,4.0484,74.5315,-0.08698134,0.06976354,-6.068934298,-34.1433392,9209.698287,0.422382107,33.81343625,100.0,First heat treatment was performed at 813K for 20.0 hours
926,1016,1729.0,1888.0,16.0,5.0,40.0,20.0,0.0,30.0,0.0,0.0,0.0,5.0,0.0,0.0,0.0,0.0,0.0,1473,0.0,0,0.0,973,2.0,0,0.0,1.8145,1805.3,208.65,0.047918303,4.999076984,0.12281999,8.15,-11.12,11.2169906,-1821.046145,4885.100392,1.206515343,0.12065,1.55,4.32,79.3,-0.041420791,0.0476,-5.700320693,-39.65915151,13580.65397,0.27335949,20.27,100.0,Homogenization was performed at 1473K. First heat treatment was performed at 973K for 2.0 hours
927,1019,242.0,508.0,70.0,0.0,0.0,12.0,64.0,12.0,0.0,0.0,0.0,0.0,0.0,12.0,0.0,0.0,0.0,1473,0.0,0,0.0,1273,1.0,0,0.0,1.7856,1810.28,216.28,0.029111113,3.148075712,0.108039993,7.88,-1.6704,8.720709396,-9450.985276,10290.44623,1.114542881,0.102144,1.64,4.1132,85.0,-0.007942326,0.030528,-4.778315472,-79.14059968,9474.296896,0.132309797,8.544,100.0,Homogenization was performed at 1473K. First heat treatment was performed at 1273K for 1.0 hours
928,1020,230.0,482.0,67.0,0.0,0.0,12.0,60.0,12.0,0.0,0.0,0.0,0.0,0.0,16.0,0.0,0.0,0.0,1473,0.0,0,0.0,1273,1.0,0,0.0,1.7744,1798.6,215.76,0.032482686,3.504232156,0.116998462,7.84,-1.728,9.216664758,-9593.225251,8735.141118,1.114373328,0.115008,1.6,4.0584,84.92,-0.008020716,0.03648,-4.961444037,-67.82118806,9229.812275,0.132765741,8.6208,100.0,Homogenization was performed at 1473K. First heat treatment was performed at 1273K for 1.0 hours
929,1021,223.0,460.0,58.0,0.0,0.0,12.0,56.0,12.0,0.0,0.0,0.0,0.0,0.0,20.0,0.0,0.0,0.0,1473,0.0,0,0.0,1273,1.0,0,0.0,1.7632,1786.92,215.24,0.035162021,3.78413668,0.124313153,7.8,-1.7856,9.606404553,-9613.506062,7769.860451,1.114204378,0.12608,1.56,4.0036,84.84,-0.008088762,0.041728,-5.126105182,-60.94528377,8990.607868,0.133215045,8.6848,100.0,Homogenization was performed at 1473K. First heat treatment was performed at 1273K for 1.0 hours
930,1022,140.0,398.0,98.0,0.0,10.0,9.8,39.9,0.0,0.0,0.0,0.0,0.0,0.0,40.3,0.0,0.0,0.0,1473,0.0,0,0.0,0,0.0,0,0.0,1.7055,1725.186,212.225,0.041073361,4.358396974,0.138481587,7.501,-0.962856,9.899849005,-17737.93891,5868.243077,1.103913016,0.14692968,1.499,3.72125,83.728,-0.007034359,0.05510634,-5.486985471,-49.86188389,7544.97097,0.125404948,7.7341,100.0,Homogenization was performed at 1473K
931,1023,213.0,581.0,80.0,0.0,9.98,9.06,39.13,0.0,0.0,0.0,0.0,0.0,0.0,41.23,0.6,0.0,0.0,1473,0.0,0,0.0,0,0.0,0,0.0,1.708464,1732.5644,210.3473,0.047189429,4.963084501,0.153400002,7.4823,-2.32267992,10.06576285,-7508.388141,4520.195799,1.413252179,0.155757453,1.4851,3.728359,82.9986,-0.011808443,0.059528391,-5.893226341,-41.88585935,7516.496686,0.14291937,8.2294894,100.0,Homogenization was performed at 1473K
932,1024,191.0,484.0,80.0,0.0,9.7,9.8,38.3,0.0,0.0,0.0,1.7,0.0,0.0,40.5,0.0,0.0,0.0,1473,0.0,0,0.0,0,0.0,0,0.0,1.7104,1743.176,214.211,0.041108053,4.402898535,0.149578876,7.462,-0.866384,10.44941109,-21024.3525,6183.551844,1.103846192,0.15747,1.497,3.76136,84.493,-0.008555075,0.05558188,-5.514745139,-49.65942953,7552.026844,0.139933067,8.960686,100.0,Homogenization was performed at 1473K
933,1025,178.4,522.7,63.5,0.0,20.0,20.0,20.0,20.0,0.0,0.0,0.0,0.0,0.0,20.0,0.0,0.0,0.0,0,0.0,0,0.0,1473,2.0,0,0.0,1.766,1801.2,219.4,0.036643873,4.019832882,0.138361844,8.0,-4.16,13.3808668,-5793.658002,9965.096442,1.114281099,0.1504,1.4,4.024,85.6,-0.014576561,0.0464,-5.214125557,-56.69187889,10506.91257,0.174312219,13.76,100.0,First heat treatment was performed at 1473K for 2.0 hours
934,1035,306.0,694.0,57.3,0.0,19.87,20.1,20.09,20.08,0.0,0.0,0.0,0.0,0.0,19.85,0.0,0.0,0.0,1373,0.0,0,0.0,1173,1.0,0,0.0,1.766066,1801.8154,219.4602,0.036554254,4.011102001,0.138161517,7.999,-4.15817888,13.38022718,-5797.898574,10013.53973,1.114291619,0.150163007,1.3995,4.025432,85.6321,-0.014526916,0.046234796,-5.209335172,-56.87758168,10508.93329,0.174542098,13.79682748,99.99,Homogenization was performed at 1373K. First heat treatment was performed at 1173K for 1.0 hours
935,1036,420.0,870.0,50.0,3.0,34.46,32.12,0.0,27.42,0.0,0.0,0.0,3.0,0.0,0.0,0.0,0.0,0.0,1473,0.0,0,0.0,1273,1.0,0,0.0,1.799262,1869.5064,222.0262,0.038475455,4.271279506,0.12218525,7.9806,-8.81933344,10.78401497,-2285.976047,7284.721596,1.20680844,0.125444948,1.4346,4.294362,85.7222,-0.038550628,0.037381481,-5.314659705,-52.40897321,12998.12956,0.26087363,22.03258136,100.0,Homogenization was performed at 1473K. First heat treatment was performed at 1273K for 1.0 hours
936,1037,870.0,1300.0,28.0,3.0,34.46,32.12,0.0,27.42,0.0,0.0,0.0,3.0,0.0,0.0,0.0,0.0,0.0,1473,0.0,0,0.0,1273,1.0,973,4.0,1.799262,1869.5064,222.0262,0.038475455,4.271279506,0.12218525,7.9806,-8.81933344,10.78401497,-2285.976047,7284.721596,1.20680844,0.125444948,1.4346,4.294362,85.7222,-0.038550628,0.037381481,-5.314659705,-52.40897321,12998.12956,0.26087363,22.03258136,100.0,Homogenization was performed at 1473K. First heat treatment was performed at 1273K for 1.0 hours. Secondary heat treatment was conducted at 973K for 4.0 hours
937,1041,350.0,860.0,40.0,0.0,10.0,10.0,50.0,0.0,0.0,0.0,0.0,0.0,0.0,30.0,0.0,0.0,0.0,0,0.0,0,0.0,1173,10.0,0,0.0,1.734,1756.0,213.7,0.038824905,4.148441073,0.132075736,7.6,-0.92,9.713100291,-18539.35229,6443.726148,1.104301964,0.1368,1.6,3.862,84.0,-0.007083046,0.0492,-5.332978859,-53.35974094,8084.777719,0.125424449,7.8,100.0,First heat treatment was performed at 1173K for 10.0 hours
938,1042,330.0,637.0,54.0,0.0,10.0,10.0,40.0,0.0,0.0,0.0,0.0,0.0,0.0,40.0,0.0,0.0,0.0,0,0.0,0,0.0,1173,10.0,0,0.0,1.706,1726.8,212.4,0.041015858,4.355884126,0.138289551,7.5,-0.96,9.923171408,-17849.30457,5898.572073,1.103922963,0.1468,1.5,3.725,83.8,-0.007154906,0.055,-5.485548205,-49.94212962,7558.269224,0.12637902,7.84,100.0,First heat treatment was performed at 1173K for 10.0 hours
939,1043,988.0,1357.0,38.4,0.0,33.4,0.0,0.0,33.7,0.0,0.0,0.0,0.0,32.9,0.0,0.0,0.0,0.0,1473,0.0,0,0.0,1173,0.167,0,0.0,1.80786,1891.055,179.318,0.035129536,3.149679098,0.125146396,8.021,-14.136472,9.133454776,-1221.794612,7400.997326,1.087519646,0.12378536,1.663,4.70953,66.125,-0.01847717,0.04420524,-4.484138131,-61.52081029,12808.85754,0.202616805,12.809366,100.0,Homogenization was performed at 1473K. First heat treatment was performed at 1173K for 0.167 hours
940,1044,710.0,1172.0,48.7,0.0,33.4,0.0,0.0,33.7,0.0,0.0,0.0,0.0,32.9,0.0,0.0,0.0,0.0,1473,0.0,0,0.0,1173,1.0,0,0.0,1.80786,1891.055,179.318,0.035129536,3.149679098,0.125146396,8.021,-14.136472,9.133454776,-1221.794612,7400.997326,1.087519646,0.12378536,1.663,4.70953,66.125,-0.01847717,0.04420524,-4.484138131,-61.52081029,12808.85754,0.202616805,12.809366,100.0,Homogenization was performed at 1473K. First heat treatment was performed at 1173K for 1.0 hours
941,1045,627.0,1140.0,52.0,0.0,33.4,0.0,0.0,33.7,0.0,0.0,0.0,0.0,32.9,0.0,0.0,0.0,0.0,1473,0.0,0,0.0,1223,1.0,0,0.0,1.80786,1891.055,179.318,0.035129536,3.149679098,0.125146396,8.021,-14.136472,9.133454776,-1221.794612,7400.997326,1.087519646,0.12378536,1.663,4.70953,66.125,-0.01847717,0.04420524,-4.484138131,-61.52081029,12808.85754,0.202616805,12.809366,100.0,Homogenization was performed at 1473K. First heat treatment was performed at 1223K for 1.0 hours
942,1046,501.0,973.0,70.0,0.0,33.4,0.0,0.0,33.7,0.0,0.0,0.0,0.0,32.9,0.0,0.0,0.0,0.0,1473,0.0,0,0.0,1273,1.0,0,0.0,1.80786,1891.055,179.318,0.035129536,3.149679098,0.125146396,8.021,-14.136472,9.133454776,-1221.794612,7400.997326,1.087519646,0.12378536,1.663,4.70953,66.125,-0.01847717,0.04420524,-4.484138131,-61.52081029,12808.85754,0.202616805,12.809366,100.0,Homogenization was performed at 1473K. First heat treatment was performed at 1273K for 1.0 hours
943,1047,257.0,492.0,47.0,0.0,0.0,15.0,50.0,10.0,0.0,0.0,0.0,0.0,0.0,25.0,0.0,0.0,0.0,0,0.0,0,0.0,1173,10.0,0,0.0,1.7425,1785.05,216.85,0.03732329,4.046777743,0.130072095,7.65,-1.62,10.04309324,-11066.31086,7209.541578,1.113955891,0.13725,1.5,3.9265,85.85,-0.009645178,0.04695,-5.30754428,-56.35461936,8527.674379,0.14414059,10.045,100.0,First heat treatment was performed at 1173K for 10.0 hours
944,1048,356.0,603.0,53.0,3.0,0.0,14.55,48.5,9.7,0.0,0.0,0.0,0.0,0.0,24.25,0.0,0.0,0.0,0,0.0,0,0.0,1173,10.0,0,0.0,1.738525,1759.4885,212.4145,0.041122013,4.367455882,0.130084874,7.5105,-3.148038,10.86204683,-6070.970706,6423.370093,1.16819313,0.138596025,1.545,3.910405,84.0545,-0.020478506,0.052410555,-5.509369502,-49.92166369,8406.147187,0.189148216,12.9346105,100.0,First heat treatment was performed at 1173K for 10.0 hours
945,1049,396.0,653.0,50.0,5.0,0.0,14.25,47.5,9.5,0.0,0.0,0.0,0.0,0.0,23.75,0.0,0.0,0.0,0,0.0,0,0.0,1173,10.0,0,0.0,1.735875,1742.4475,209.4575,0.043307836,4.535575554,0.130025899,7.4175,-4.11255,11.19139431,-4741.685095,5966.933887,1.168032094,0.139305625,1.575,3.899675,82.8575,-0.027047638,0.055814875,-5.618248852,-46.87072797,8325.933618,0.214411711,14.7513625,100.0,First heat treatment was performed at 1173K for 10.0 hours
946,1050,480.0,724.0,40.0,6.0,0.0,14.1,47.0,9.4,0.0,0.0,0.0,0.0,0.0,23.5,0.0,0.0,0.0,0,0.0,0,0.0,1173,10.0,0,0.0,1.73455,1733.927,207.979,0.044313232,4.608110878,0.129976142,7.371,-4.578552,11.32751563,-4289.8028,5768.56525,1.167951715,0.1396041,1.59,3.89431,82.259,-0.030149759,0.05744622,-5.665699968,-45.59671406,8286.066664,0.22611701,15.626842,100.0,First heat treatment was performed at 1173K for 10.0 hours
947,1051,680.0,852.0,32.0,7.0,0.0,13.95,46.5,9.3,0.0,0.0,0.0,0.0,0.0,23.25,0.0,0.0,0.0,0,0.0,0,0.0,1173,0.5,0,0.0,1.733225,1725.4065,206.5005,0.045265802,4.673705408,0.129912853,7.3245,-5.033718,11.44883092,-3924.313456,5587.540656,1.167871428,0.139865025,1.605,3.888945,81.6605,-0.033139724,0.059030355,-5.708798474,-44.45674921,8246.358915,0.237328415,16.4803905,100.0,First heat treatment was performed at 1173K for 0.5 hours
948,1052,300.0,822.0,74.0,0.0,33.3,33.4,0.0,33.3,0.0,0.0,0.0,0.0,0.0,0.0,0.0,0.0,0.0,1473,0.0,0,0.0,1173,2.0,0,0.0,1.81651,1892.288,229.383,0.013530968,1.551886984,0.111509282,8.331,-4.893768,9.133854257,-3531.814913,49888.03078,1.034832573,0.11120202,1.333,4.30979,88.693,-0.021541315,0.01778886,-5.549188632,-321.4172557,13834.50918,0.210098159,17.794854,100.0,Homogenization was performed at 1473K. First heat treatment was performed at 1173K for 2.0 hours
949,1053,145.0,430.0,73.0,0.0,20.0,26.0,20.0,14.0,0.0,0.0,0.0,0.0,0.0,20.0,0.0,0.0,0.0,0,0.0,0,0.0,1273,8.0,0,0.0,1.751,1828.32,224.14,0.035719393,4.003072388,0.135458481,7.76,-3.7232,13.22888508,-6496.195524,10368.48015,1.114189049,0.14932,1.4,4.0036,87.94,-0.017061838,0.045632,-5.233129942,-58.5666868,9953.698135,0.184586902,15.8072,100.0,First heat treatment was performed at 1273K for 8.0 hours
950,1054,1180.0,1335.0,19.0,0.0,48.9,48.9,0.0,2.0,0.0,0.2,0.0,0.0,0.0,0.0,0.0,0.0,0.0,1473,0.0,0,0.0,0,0.0,923,120.0,1.77246,1970.632,242.842,0.013393279,1.626225357,0.110804099,7.545,-4.22976,6.570752276,-3061.293005,36630.36512,1.169801652,0.11137988,1.491,4.25555,94.506,-0.021283362,0.01598594,-5.308204505,-301.8274456,11603.83091,0.212859604,20.138104,100.0,Homogenization was performed at 1473K. First heat treatment was conducted at 923K for 120.0 hours
951,1058,272.0,567.0,47.0,0.0,10.0,10.0,40.0,0.0,0.0,0.0,0.0,0.0,0.0,40.0,0.0,0.0,0.0,1473,0.0,0,0.0,1173,3.0,0,0.0,1.706,1726.8,212.4,0.041015858,4.355884126,0.138289551,7.5,-0.96,9.923171408,-17849.30457,5898.572073,1.103922963,0.1468,1.5,3.725,83.8,-0.007154906,0.055,-5.485548205,-49.94212962,7558.269224,0.12637902,7.84,100.0,Homogenization was performed at 1473K. First heat treatment was performed at 1173K for 3.0 hours
952,1059,359.0,732.0,55.8,0.0,30.07,9.92,45.55,4.78,0.0,0.0,0.0,0.0,9.68,0.0,0.0,0.0,0.0,1373,0.0,0,0.0,1273,10.0,0,0.0,1.812635,1866.7169,208.584,0.020528092,2.140915789,0.086573707,7.9075,-4.78743044,10.97547085,-4279.56023,26045.09719,1.08782721,0.08426003,1.853,4.402573,79.4939,-0.018400298,0.022246189,-4.492469069,-139.3510385,10917.55637,0.193571666,14.23686674,100.0,Homogenization was performed at 1373K. First heat treatment was performed at 1273K for 10.0 hours
953,1060,345.0,769.0,57.2,0.0,29.84,10.09,45.69,2.45,0.0,0.0,0.0,0.0,9.45,2.48,0.0,0.0,0.0,1373,0.0,0,0.0,1273,10.0,0,0.0,1.803883,1861.2798,208.829,0.023733937,2.478167122,0.094133056,7.8373,-4.55814148,11.2710375,-4602.435998,20008.95187,1.114711802,0.091853255,1.8498,4.361941,79.7368,-0.018261407,0.025778384,-4.453028631,-107.8860419,10550.36194,0.192712836,14.18848628,100.0,Homogenization was performed at 1373K. First heat treatment was performed at 1273K for 10.0 hours
954,1061,374.0,802.0,66.5,0.0,29.85,10.04,45.65,0.0,0.0,0.0,0.0,0.0,9.55,4.91,0.0,0.0,0.0,1373,0.0,0,0.0,1273,10.0,0,0.0,1.795009,1856.4009,208.6654,0.026423355,2.756819977,0.100463326,7.7621,-4.37411248,10.99035385,-4664.37543,15741.12451,1.105067814,0.098722996,1.8505,4.325861,79.783,-0.018252724,0.029231207,-4.508078259,-90.82660835,10189.84021,0.192645115,14.173065,100.0,Homogenization was performed at 1373K. First heat treatment was performed at 1273K for 10.0 hours
955,1063,390.0,705.0,57.0,0.0,25.0,25.0,25.0,25.0,0.0,0.0,0.0,0.0,0.0,0.0,0.0,0.0,0.0,1473,0.0,1073,1.0,1073,1.0,0,0.0,1.82,1871.75,224.75,0.01176159,1.321708679,0.096695398,8.25,-3.75,11.52565132,-5752.836761,83316.95755,1.034823207,0.1,1.5,4.3025,87.0,-0.017244782,0.01625,-7.38465545,-540.8620011,12617.80775,0.188344478,15.75,100.0,Homogenization was performed at 1473K. Recrystallization was carried out at 1073K for 1.0 minutes. First heat treatment was performed at 1073K for 1.0 hours
956,1065,447.0,888.0,72.5,0.0,8.12,9.2,34.26,0.0,0.0,0.0,0.0,0.0,0.0,34.83,13.59,0.0,0.0,1373,0.0,0,0.0,1373,30.0,0,0.0,1.818744,2030.0352,184.1626,0.105963494,9.757256312,0.317005335,7.0053,-27.3787828,11.88039371,-880.887131,1058.079476,1.406040309,0.308079927,1.2879,4.215132,73.1708,-0.106258878,0.133719524,-9.524178592,-16.71089606,8044.905218,0.399482823,24.87117224,100.0,Homogenization was performed at 1373K. First heat treatment was performed at 1373K for 30.0 hours
957,1067,640.0,1031.0,55.4,0.0,29.0,29.0,29.0,12.5,0.0,0.0,0.0,0.0,0.0,0.0,0.0,0.0,0.5,1473,0.0,0,0.0,1346,1.0,0,0.0,1.80785,1904.585,229.765,0.013231234,1.520037271,0.10401864,7.95,-3.3309,11.33507871,-6481.317627,64747.62192,1.133215001,0.1056295,1.585,4.3028,89.185,-0.019092017,0.0164565,-5.718270151,-342.9946467,11664.68842,0.198720507,17.50915,100.0,Homogenization was performed at 1473K. First heat treatment was performed at 1346K for 1.0 hours
958,1073,280.0,650.0,47.0,0.0,24.68,25.3,27.08,20.6,0.0,0.0,0.0,2.35,0.0,0.0,0.0,0.0,0.0,1473,0.0,0,0.0,0,0.0,0,0.0,1.809178,1879.8827,223.233,0.027790855,3.101917917,0.103837935,8.0596,-5.37254216,12.14172852,-4248.459056,15720.87504,1.207192623,0.10813048,1.5412,4.308391,86.5006,-0.021274223,0.024952095,-4.691289504,-82.30635391,12095.68446,0.203144893,17.28634316,100.01,Homogenization was performed at 1473K
959,1074,580.0,950.0,27.0,0.0,24.68,25.3,27.08,20.6,0.0,0.0,0.0,2.35,0.0,0.0,0.0,0.0,0.0,1473,0.0,0,0.0,0,0.0,1173,15.0,1.809178,1879.8827,223.233,0.027790855,3.101917917,0.103837935,8.0596,-5.37254216,12.14172852,-4248.459056,15720.87504,1.207192623,0.10813048,1.5412,4.308391,86.5006,-0.021274223,0.024952095,-4.691289504,-82.30635391,12095.68446,0.203144893,17.28634316,100.01,Homogenization was performed at 1473K. First heat treatment was conducted at 1173K for 15.0 hours
960,1075,720.0,1085.0,30.0,0.0,24.68,25.3,27.08,20.6,0.0,0.0,0.0,2.35,0.0,0.0,0.0,0.0,0.0,1473,0.0,1173,15.0,1173,15.0,1173,15.0,1.809178,1879.8827,223.233,0.027790855,3.101917917,0.103837935,8.0596,-5.37254216,12.14172852,-4248.459056,15720.87504,1.207192623,0.10813048,1.5412,4.308391,86.5006,-0.021274223,0.024952095,-4.691289504,-82.30635391,12095.68446,0.203144893,17.28634316,100.01,Homogenization was performed at 1473K. Recrystallization was carried out at 1173K for 15.0 minutes. First heat treatment was performed at 1173K for 15.0 hours. Secondary heat treatment was conducted at 1173K for 15.0 hours
961,1079,297.0,539.0,72.0,0.0,10.0,15.0,60.0,15.0,0.0,0.0,0.0,0.0,0.0,0.0,0.0,0.0,0.0,0,0.0,0,0.0,1073,10.0,0,0.0,1.8215,1849.6,219.35,0.0090213,0.989411077,0.073978037,8.1,-2.19,9.194368454,-7765.252919,112975.3391,1.034805878,0.06975,1.7,4.288,85.35,-0.010364501,0.0114,144.6589746,16120.61928,10987.27975,0.149322845,10.845,100.0,First heat treatment was performed at 1073K for 10.0 hours
962,1080,321.0,557.0,61.0,3.0,7.0,15.0,60.0,15.0,0.0,0.0,0.0,0.0,0.0,0.0,0.0,0.0,0.0,0,0.0,0,0.0,1073,10.0,0,0.0,1.8134,1824.55,215.15,0.02469094,2.656127897,0.081525701,7.92,-3.5736,9.702241035,-4953.610891,15914.63941,1.169826719,0.077904,1.73,4.258,83.88,-0.021227568,0.020616,-4.5721825,-101.2965244,10639.61551,0.193238107,13.6968,100.0,First heat treatment was performed at 1073K for 10.0 hours
963,1081,491.0,690.0,44.0,5.0,5.0,15.0,60.0,15.0,0.0,0.0,0.0,0.0,0.0,0.0,0.0,0.0,0.0,0,0.0,0,0.0,1073,10.0,0,0.0,1.808,1807.85,212.35,0.03060506,3.249492224,0.085767127,7.8,-4.42,9.77065102,-3996.351006,10431.2664,1.169617133,0.0828,1.75,4.238,82.9,-0.027875873,0.0264,-4.792921384,-73.70552262,10412.97165,0.218195345,15.5,100.0,First heat treatment was performed at 1073K for 10.0 hours
964,1082,777.0,957.0,29.0,7.0,3.0,15.0,60.0,15.0,0.0,0.0,0.0,0.0,0.0,0.0,0.0,0.0,0.0,0,0.0,0,0.0,1073,10.0,0,0.0,1.8026,1791.15,209.55,0.035269802,3.695393507,0.089483183,7.68,-5.2056,9.702241035,-3338.360425,7799.486592,1.169408167,0.087264,1.77,4.218,81.92,-0.034086351,0.031896,-5.033183715,-60.7851876,10190.36545,0.240987203,17.2248,100.0,First heat treatment was performed at 1073K for 10.0 hours
965,1083,900.0,1100.0,32.0,9.0,0.0,15.0,60.0,16.0,0.0,0.0,0.0,0.0,0.0,0.0,0.0,0.0,0.0,0,0.0,0,0.0,1073,10.0,0,0.0,1.7975,1774.05,206.66,0.039188998,4.04939913,0.093052405,7.57,-5.9832,9.153643422,-2714.103007,5960.266504,1.169205597,0.09171,1.78,4.1985,80.95,-0.039927675,0.037242,-5.252988351,-53.09242677,9997.55927,0.262125216,18.855,100.0,First heat treatment was performed at 1073K for 10.0 hours
966,1084,925.0,1310.0,43.0,6.0,30.0,15.0,13.0,30.0,0.0,0.0,0.0,6.0,0.0,0.0,0.0,0.0,0.0,1423,0.0,1423,2.0,1073,4.0,0,0.0,1.8129,1783.67,203.08,0.051404706,5.219633799,0.121089182,8.06,-11.9316,13.38379135,-2000.759925,5064.929518,1.206244972,0.12207,1.61,4.3148,77.41,-0.040958526,0.053076,-5.86529683,-36.69038769,12893.29636,0.2717689,19.899,100.0,Homogenization was performed at 1423K. Recrystallization was carried out at 1423K for 2.0 minutes. First heat treatment was performed at 1073K for 4.0 hours
967,1086,339.0,684.0,47.0,0.0,10.0,10.0,45.0,25.0,0.0,0.0,0.0,0.0,10.0,0.0,0.0,0.0,0.0,1373,0.0,0,0.0,1173,10.0,0,0.0,1.818,1860.05,206.55,0.02201017,2.273100356,0.092714616,8.1,-5.82,11.61197741,-3711.144087,23969.52179,1.087879291,0.0938,1.65,4.416,79.6,-0.01863279,0.0255,-4.50436065,-125.0490578,11485.81079,0.194435676,14.27,100.0,Homogenization was performed at 1373K. First heat treatment was performed at 1173K for 10.0 hours
968,1087,345.0,689.0,52.6,0.0,20.0,10.0,45.0,15.0,0.0,0.0,0.0,0.0,10.0,0.0,0.0,0.0,0.0,1373,0.0,0,0.0,1173,10.0,0,0.0,1.815,1864.05,207.45,0.021431528,2.222985283,0.090138782,8.0,-5.36,11.85826703,-4123.95572,25817.54471,1.087849774,0.0902,1.75,4.411,79.5,-0.018723997,0.0243,-4.490113966,-130.0097411,11198.68024,0.195009125,14.37,100.0,Homogenization was performed at 1373K. First heat treatment was performed at 1173K for 10.0 hours
969,1088,348.0,714.0,62.0,0.0,30.0,10.0,45.0,5.0,0.0,0.0,0.0,0.0,10.0,0.0,0.0,0.0,0.0,1373,0.0,0,0.0,1173,10.0,0,0.0,1.812,1868.05,208.35,0.020808752,2.167751716,0.087384209,7.9,-4.9,11.06447021,-4218.159914,25552.80406,1.087820282,0.0854,1.85,4.406,79.4,-0.018762929,0.0227,-4.4819515,-135.9878113,10917.55637,0.195575354,14.43,100.0,Homogenization was performed at 1373K. First heat treatment was performed at 1173K for 10.0 hours
970,1089,427.0,745.0,70.1,0.0,35.0,10.0,45.0,0.0,0.0,0.0,0.0,0.0,10.0,0.0,0.0,0.0,0.0,1373,0.0,0,0.0,1173,10.0,0,0.0,1.8105,1870.05,208.8,0.020479609,2.138071171,0.085934568,7.85,-4.67,9.871072737,-3952.762221,23535.3702,1.078498523,0.08255,1.9,4.4035,79.35,-0.018765163,0.02175,-4.480866005,-139.4464634,10779.21533,0.195855766,14.445,100.0,Homogenization was performed at 1373K. First heat treatment was performed at 1173K for 10.0 hours
971,1092,358.0,746.0,61.0,0.0,24.0,26.0,27.0,23.0,0.0,0.0,0.0,0.0,0.0,0.0,0.0,0.0,0.0,1473,0.0,0,0.0,1123,1.0,0,0.0,1.8162,1877.53,225.67,0.011701456,1.320333746,0.096930697,8.18,-3.7096,11.50900821,-5825.02377,84053.9484,1.034815117,0.100952,1.51,4.2964,87.52,-0.017472669,0.01622,-7.418138929,-546.4300966,12353.40711,0.188687402,16.0524,100.0,Homogenization was performed at 1473K. First heat treatment was performed at 1123K for 1.0 hours
972,1094,248.2,552.4,69.98,0.0,15.0,10.0,60.0,15.0,0.0,0.0,0.0,0.0,0.0,0.0,0.0,0.0,0.0,1373,0.0,0,0.0,1073,10.0,0,0.0,1.8325,1829.0,215.85,0.008292904,0.895011667,0.064951905,8.25,-1.98,9.194368454,-8493.181769,133692.9867,1.034823207,0.05925,1.75,4.3025,83.35,-0.007775213,0.01035,12.47622187,1587.795467,11341.48832,0.131332631,8.715,100.0,Homogenization was performed at 1373K. First heat treatment was performed at 1073K for 10.0 hours
973,1095,575.1,679.5,54.9,0.0,15.0,10.0,60.0,15.0,0.0,0.0,0.0,0.0,0.0,0.0,0.0,0.0,0.0,1373,0.0,0,0.0,0,0.0,0,0.0,1.8325,1829.0,215.85,0.008292904,0.895011667,0.064951905,8.25,-1.98,9.194368454,-8493.181769,133692.9867,1.034823207,0.05925,1.75,4.3025,83.35,-0.007775213,0.01035,12.47622187,1587.795467,11341.48832,0.131332631,8.715,100.0,Homogenization was performed at 1373K
974,1096,250.0,705.0,45.0,10.0,0.0,15.0,35.0,25.0,0.0,0.0,0.0,0.0,0.0,15.0,0.0,0.0,0.0,1473,0.0,0,0.0,1473,10.0,0,0.0,1.7605,1714.0,202.3,0.048185384,4.873951552,0.133059197,7.55,-8.46,12.58245614,-2549.211564,5419.195064,1.168264091,0.14565,1.55,3.9985,79.55,-0.043299639,0.06165,-5.81208129,-41.06917649,9673.748691,0.275567488,20.235,100.0,Homogenization was performed at 1473K. First heat treatment was performed at 1473K for 10.0 hours
975,1097,860.0,1260.0,9.0,10.0,0.0,15.0,35.0,25.0,0.0,0.0,0.0,0.0,0.0,15.0,0.0,0.0,0.0,1473,0.0,0,0.0,1473,10.0,973,10.0,1.7605,1714.0,202.3,0.048185384,4.873951552,0.133059197,7.55,-8.46,12.58245614,-2549.211564,5419.195064,1.168264091,0.14565,1.55,3.9985,79.55,-0.043299639,0.06165,-5.81208129,-41.06917649,9673.748691,0.275567488,20.235,100.0,Homogenization was performed at 1473K. First heat treatment was performed at 1473K for 10.0 hours. Secondary heat treatment was conducted at 973K for 10.0 hours
976,1098,1282.0,1317.0,5.1,7.5,20.5,24.0,24.0,24.0,0.0,0.0,0.0,0.0,0.0,0.0,0.0,0.0,0.0,1473,0.0,0,0.0,0,0.0,0,0.0,1.80215,1804.975,213.62,0.037457601,4.000846387,0.108806606,7.83,-7.5525,12.85898611,-3073.174241,9164.880437,1.169460351,0.1159425,1.595,4.231,82.845,-0.043403622,0.038031,-5.17137479,-55.21442241,11764.24159,0.273803793,22.23555,100.0,Homogenization was performed at 1473K
977,1099,301.0,720.0,47.1,7.5,20.5,24.0,24.0,24.0,0.0,0.0,0.0,0.0,0.0,0.0,0.0,0.0,0.0,1473,0.0,0,0.0,1473,25.0,0,0.0,1.80215,1804.975,213.62,0.037457601,4.000846387,0.108806606,7.83,-7.5525,12.85898611,-3073.174241,9164.880437,1.169460351,0.1159425,1.595,4.231,82.845,-0.043403622,0.038031,-5.17137479,-55.21442241,11764.24159,0.273803793,22.23555,100.0,Homogenization was performed at 1473K. First heat treatment was performed at 1473K for 25.0 hours
978,1100,381.0,739.0,38.8,7.5,20.5,24.0,24.0,24.0,0.0,0.0,0.0,0.0,0.0,0.0,0.0,0.0,0.0,1473,0.0,0,0.0,1473,25.0,973,2.0,1.80215,1804.975,213.62,0.037457601,4.000846387,0.108806606,7.83,-7.5525,12.85898611,-3073.174241,9164.880437,1.169460351,0.1159425,1.595,4.231,82.845,-0.043403622,0.038031,-5.17137479,-55.21442241,11764.24159,0.273803793,22.23555,100.0,Homogenization was performed at 1473K. First heat treatment was performed at 1473K for 25.0 hours. Secondary heat treatment was conducted at 973K for 2.0 hours
979,1101,717.0,959.0,34.3,7.5,20.5,24.0,24.0,24.0,0.0,0.0,0.0,0.0,0.0,0.0,0.0,0.0,0.0,1473,0.0,1373,20.0,1373,20.0,0,0.0,1.80215,1804.975,213.62,0.037457601,4.000846387,0.108806606,7.83,-7.5525,12.85898611,-3073.174241,9164.880437,1.169460351,0.1159425,1.595,4.231,82.845,-0.043403622,0.038031,-5.17137479,-55.21442241,11764.24159,0.273803793,22.23555,100.0,Homogenization was performed at 1473K. Recrystallization was carried out at 1373K for 20.0 minutes. First heat treatment was performed at 1373K for 20.0 hours
980,1102,850.0,1086.0,31.2,7.5,20.5,24.0,24.0,24.0,0.0,0.0,0.0,0.0,0.0,0.0,0.0,0.0,0.0,1473,0.0,1373,20.0,1373,20.0,973,2.0,1.80215,1804.975,213.62,0.037457601,4.000846387,0.108806606,7.83,-7.5525,12.85898611,-3073.174241,9164.880437,1.169460351,0.1159425,1.595,4.231,82.845,-0.043403622,0.038031,-5.17137479,-55.21442241,11764.24159,0.273803793,22.23555,100.0,Homogenization was performed at 1473K. Recrystallization was carried out at 1373K for 20.0 minutes. First heat treatment was performed at 1373K for 20.0 hours. Secondary heat treatment was conducted at 973K for 2.0 hours
981,1103,1342.0,1403.0,5.8,7.5,20.5,24.0,24.0,24.0,0.0,0.0,0.0,0.0,0.0,0.0,0.0,0.0,0.0,1473,0.0,0,0.0,0,0.0,973,2.0,1.80215,1804.975,213.62,0.037457601,4.000846387,0.108806606,7.83,-7.5525,12.85898611,-3073.174241,9164.880437,1.169460351,0.1159425,1.595,4.231,82.845,-0.043403622,0.038031,-5.17137479,-55.21442241,11764.24159,0.273803793,22.23555,100.0,Homogenization was performed at 1473K. First heat treatment was conducted at 973K for 2.0 hours
982,1105,421.1,883.4,48.6,0.0,31.67,31.67,0.0,31.67,0.0,0.0,0.0,0.0,4.99,0.0,0.0,0.0,0.0,1473,0.0,0,0.0,0,0.0,0,0.0,1.807352,1906.5209,224.2768,0.019487636,2.185312268,0.115992793,8.167,-6.56240404,10.32608968,-2999.95332,27190.52514,1.087973165,0.11799862,1.3666,4.3599,86.5875,-0.028510263,0.023949487,-4.534543622,-146.1007405,13341.53718,0.234387499,19.9986549,100.0,Homogenization was performed at 1473K
983,1106,449.1,881.3,64.4,0.0,31.67,31.67,0.0,31.67,0.0,0.0,0.0,0.0,4.99,0.0,0.0,0.0,0.0,1473,0.0,0,0.0,973,1.0,0,0.0,1.807352,1906.5209,224.2768,0.019487636,2.185312268,0.115992793,8.167,-6.56240404,10.32608968,-2999.95332,27190.52514,1.087973165,0.11799862,1.3666,4.3599,86.5875,-0.028510263,0.023949487,-4.534543622,-146.1007405,13341.53718,0.234387499,19.9986549,100.0,Homogenization was performed at 1473K. First heat treatment was performed at 973K for 1.0 hours
