Repository: Jack-Liu0227/BERT_ML

# BERT_ML: Alloy Property Prediction Benchmark & Experiment Suite

[中文说明](./README.zh-CN.md)

BERT_ML is a modular, reproducible research benchmark for predicting mechanical properties of multi-component alloys across both In-Distribution (I.I.D.) and Out-of-Distribution (OOD) regimes. The repository integrates traditional tabular machine learning, deep neural networks, multimodal materials language model embeddings (SciBERT, SteelBERT, MatSciBERT), Tabular Prior-data Fitted Networks (TabPFN v2), and LLM-based property predictors (LLMProp).

---

## Key Features

- **4 Active Model Families**:
  - **Traditional ML**: XGBoost, LightGBM, CatBoost, Random Forest, ExtraTrees, SVR, Ridge, Lasso, ElasticNet, and MLP with Optuna hyperparameter optimization, multi-output regression, and SHAP interpretability.
  - **Deep Neural Networks (AlloyNN)**: Feature-fusion networks combining compositional fractions, process parameters, and text embeddings.
  - **Domain BERT + NN Fusion**: Joint architectures integrating pre-trained domain language models (SciBERT, SteelBERT, MatSciBERT) with process/composition features.
  - **Tabular Foundation Models (TabPFN v2)**: In-context tabular inference with local checkpoints and API integration.
  - **LLM-Based Regression (LLMProp)**: Textual prompt-driven property prediction.
- **5 Curated Alloy Systems**:
  - Titanium alloys (Ti), Aluminum alloys (Al), High-Entropy Alloys (HEA), Carbon/Structural Steels (Steel), and Matbench Steels.
  - Targets: Yield Strength (YS(MPa)), Ultimate Tensile Strength (UTS(MPa)), and Elongation (El(%)).
- **8 Comprehensive OOD Data Splitting Protocols**:
  - Extreme Target Extrapolation (	arget_extrapolation: Top 20% / Bottom 20%).
  - Composition / Feature Space Sparsity (sparse_x_single, sparse_x_cluster).
  - Target / Property Space Sparsity (sparse_y_single, sparse_y_cluster).
  - Unseen Alloy Cluster Generalization (loco: Leave-One-Cluster-Out).
  - Standard In-Distribution Validation (
andom_cv_baseline: Multi-fold CV).
  - Hybrid Extrapolation Combinations (hybrid_extrapolation_*).
- **Modular Architecture**:
  - src/: Core dataset splitting, feature engineering, and model training pipelines.
  - Scripts/: Offline post-hoc uncertainty calibration, distribution shift analysis (Wasserstein distance / W-jump), reporting, and publication-ready figure rendering.

---

## Directory Structure

\BERT_ML/
├── datasets/                  # Curated benchmark datasets
│   ├── Ti_alloys/             # Titanium alloy datasets
│   ├── Al_Alloys/             # Aluminum alloy datasets
│   ├── HEA_data/              # High-entropy alloy datasets
│   ├── Steel/                 # Steel mechanical property datasets
│   └── matbench_convert/      # Matbench benchmark datasets
├── models/                    # Model weights & download utilities
│   ├── download_bert_models.py
│   ├── download_llmprop_models.py
│   └── tabpfn/                # TabPFN v2 local model weights
├── src/                       # Core training and evaluation framework
│   ├── data_processing/       # OOD splitting processors, registries & split cache
│   ├── feature_engineering/   # Composition features, BERT loader & embeddings
│   ├── models/                # ML/NN/BERT architectures, trainers & evaluators
│   ├── pipelines/             # Batch experiment runners & multi-fold CV sweeps
│   ├── TabPFN/                # TabPFN training, OOD pipelines & prediction alignment
│   ├── LLMProp/               # LLMProp fine-tuning & OOD evaluation adapter
│   └── training_size_ood/     # Sample-size scaling experiment runner
├── Scripts/                   # Analysis, calibration, and visualization suite
│   ├── analysis/              # Space shifts, W-jump analysis & data audits
│   ├── calibration/           # Post-hoc confidence & uncertainty calibration
│   ├── figures/               # Paper figures & interactive explainers
│   ├── maintenance/           # Result repair, audit & reset utilities
│   └── reporting/             # Batch summarization & benchmark tables
└── tests/                     # Automated pytest verification test suite

## Running Experiments

All pipelines are designed as pure Python module entrypoints (python -m ...). No shell or batch script wrappers are required.

### 1. In-Distribution (I.I.D.) Batch Experiments

List available batch configurations:
\\ash
python -m src.pipelines.run_batch --list
\
Run a specific experiment:
\\ash
python -m src.pipelines.run_batch --config experiment1_all_ml_models
\
Dry-run all configured standard batches:
\\ash
python -m src.pipelines.run_batch --all --dry_run
\

### 4. TabPFN Foundation Model Experiments

Run TabPFN on in-distribution or OOD splits:
\\ash

### 5. LLMProp Experiments

Run LLMProp property prediction under OOD protocols:
\\ash
python -m src.LLMProp.run_llmprop_ood --help

File: datasets/HEA_data/HEA_MEA_data_source.csv (part 1 of 10)
author,title,source,year,doi,mat_type,list,temperature,temperature_unit,yield_strength,yield_strength_unit,ultimate_strength,ultimate_strength_unit,elongation,elongation_unit,impact_energy,impact_energy_unit,mat_name,ratio_type,composition,composition_at,Al,Co,Cr,Fe,Ni,Ti,Ta,V,Mn,Cu,Mo,C,W,Nb,processing_ingot_desc,processing_ingot_size,processing_types,homogenization_temperature,annealing_temperature,annealing_time,processing_description,testing_test_type,testing_test_tem,testing_test_tem_unit,testing_test_env,testing_refrigerant,testing_test_mac,testing_test_standard,testing_load_ctrl,testing_spec_desc,testing_spec_shape,testing_spec_size,testing_spec_standard,testing_spec_dir,testing_spec_notch,score,testing_rate1_value,testing_rate1_unit,recrystallization_temperature,recrystallization_time,aging_temperature,aging_time
"Liu, HC; Kuo, CM; Shen, PK; Huang, CY; Yen, HW; Tsai, CW",Disordering of L1(2) Phase in High-Entropy Alloy Deformed at Cryogenic Temperature,ADVANCED ENGINEERING MATERIALS,2021,10.1002/adem.202100564,HEA,1,77,K,1063.0,MPa,1635.0,MPa,39.4,%,,J,Al3.6Co27.3Cr18.2Fe18.2Ni27.3Ti5.4,,Al3.6Co27.3Cr18.2Fe18.2Ni27.3Ti5.4,Al3.6Co27.3Cr18.2Fe18.2Ni27.3Ti5.4,3.6,27.3,18.2,18.2,27.3,5.4,0.0,0.0,0.0,0.0,0.0,0.0,0.0,0.0,,[],arc melting; homogenization; water quenching; cold rolling; annealing,1423.0,1273.0,1.0,arc melting atmosphere: argon; homogenization at 1423 K for 6 h; water quenching; cold rolling reduction unit: % reduction value: [70.0]; annealing at 1273 K for 1 h,tensile,77,K,,,Instron 4468 Universal Testing System,,,bone shape,,19,,,,0.4444444444444444,,,,,,
"Huang, ZB; Ren, Y; Luo, DW; Zhou, Q; He, YX; Wang, HF",Improved Wear Resistance of a Heterogeneous CoCrNi Medium-Entropy Alloy at Cryogenic Temperature,TRIBOLOGY LETTERS,2022,10.1007/s11249-022-01643-x,MEA,1,273,K,1108.0,MPa,1140.0,MPa,24.5,%,,J,CoCrNi,at.%,Co33.4Cr33.48Ni33.12,Co33.4Cr33.48Ni33.12,0.0,33.4,33.48,0.0,33.12,0.0,0.0,0.0,0.0,0.0,0.0,0.0,0.0,0.0,rectangular,"[75, 15, 5]",arc-melting; re-melting; casting; cold rolling; annealing; water quenching,,873.0,1.0,arc-melting environment: argon atmosphere; re-melting method: electromagnetic stirring; casting; cold rolling reduction unit: % reduction value: [70.0]; annealing at 873 K for 1 h; water quenching,tensile,273,K,liquid nitrogen,liquid nitrogen,Instron 5982,,strain,Dog-bone-shaped,rectangular,"12.5, 3.2, 1.5",,longitudinal axis consistent with the rolling direction of sheet,,0.8518518518518519,0.001,s-1,,,,
"Huang, ZB; Ren, Y; Luo, DW; Zhou, Q; He, YX; Wang, HF",Improved Wear Resistance of a Heterogeneous CoCrNi Medium-Entropy Alloy at Cryogenic Temperature,TRIBOLOGY LETTERS,2022,10.1007/s11249-022-01643-x,MEA,2,153,K,1258.0,MPa,1324.0,MPa,28.2,%,,J,CoCrNi,at.%,Co33.4Cr33.48Ni33.12,Co33.4Cr33.48Ni33.12,0.0,33.4,33.48,0.0,33.12,0.0,0.0,0.0,0.0,0.0,0.0,0.0,0.0,0.0,rectangular,"[75, 15, 5]",arc-melting; re-melting; casting; cold rolling; annealing; water quenching,,873.0,1.0,arc-melting environment: argon atmosphere; re-melting method: electromagnetic stirring; casting; cold rolling reduction unit: % reduction value: [70.0]; annealing at 873 K for 1 h; water quenching,tensile,153,K,liquid nitrogen,liquid nitrogen,Instron 5982,,strain,Dog-bone-shaped,rectangular,"12.5, 3.2, 1.5",,longitudinal axis consistent with the rolling direction of sheet,,0.8518518518518519,0.001,s-1,,,,
"Xie, Y; Zhao, PC; Tong, YG; Tan, JP; Sun, BH; Cui, Y; Wang, RZ; Zhang, XC; Tu, ST",Precipitation and heterogeneous strengthened CoCrNi-based medium entropy alloy with excellent strength-ductility combination from room to cryogenic temperatures,SCIENCE CHINA-TECHNOLOGICAL SCIENCES,2022,10.1007/s11431-022-2076-1,MEA,1,113,K,1280.0,MPa,1698.0,MPa,32.4,%,,J,(CoCrNi)94Al3Ti3,at.%,Co31.33Cr31.33Ni31.33Al3.0Ti3.0,Co31.33Cr31.33Ni31.33Al3.0Ti3.0,3.0,31.33,31.33,0.0,31.33,3.0,0.0,0.0,0.0,0.0,0.0,0.0,0.0,0.0,,[],arc melting; remelting; homogenization; cold rolling; heating,1473.0,,,arc melting environment: high-purity argon atmosphere; remelting; homogenization at 1473 K for 3 h; cold rolling reduction unit: % reduction value: [70.0]; heating at 1173 K for 3 h,tensile,113,K,,,CARE M5000 mechanical testing machine,,strain,flat dog-bone shaped,rectangular,"8.5, 1.0, 2.0",,parallel to the rolling direction,,0.5925925925925926,0.001,s-1,,,,
"Xie, Y; Zhao, PC; Tong, YG; Tan, JP; Sun, BH; Cui, Y; Wang, RZ; Zhang, XC; Tu, ST",Precipitation and heterogeneous strengthened CoCrNi-based medium entropy alloy with excellent strength-ductility combination from room to cryogenic temperatures,SCIENCE CHINA-TECHNOLOGICAL SCIENCES,2022,10.1007/s11431-022-2076-1,MEA,2,143,K,1231.0,MPa,1627.0,MPa,34.1,%,,J,(CoCrNi)94Al3Ti3,at.%,Co31.33Cr31.33Ni31.33Al3.0Ti3.0,Co31.33Cr31.33Ni31.33Al3.0Ti3.0,3.0,31.33,31.33,0.0,31.33,3.0,0.0,0.0,0.0,0.0,0.0,0.0,0.0,0.0,,[],arc melting; remelting; homogenization; cold rolling; heating,1473.0,,,arc melting environment: high-purity argon atmosphere; remelting; homogenization at 1473 K for 3 h; cold rolling reduction unit: % reduction value: [70.0]; heating at 1173 K for 3 h,tensile,143,K,,,CARE M5000 mechanical testing machine,,strain,flat dog-bone shaped,rectangular,"8.5, 1.0, 2.0",,parallel to the rolling direction,,0.5925925925925926,0.001,s-1,,,,
"Xie, Y; Zhao, PC; Tong, YG; Tan, JP; Sun, BH; Cui, Y; Wang, RZ; Zhang, XC; Tu, ST",Precipitation and heterogeneous strengthened CoCrNi-based medium entropy alloy with excellent strength-ductility combination from room to cryogenic temperatures,SCIENCE CHINA-TECHNOLOGICAL SCIENCES,2022,10.1007/s11431-022-2076-1,MEA,3,173,K,1176.0,MPa,1544.0,MPa,32.9,%,,J,(CoCrNi)94Al3Ti3,at.%,Co31.33Cr31.33Ni31.33Al3.0Ti3.0,Co31.33Cr31.33Ni31.33Al3.0Ti3.0,3.0,31.33,31.33,0.0,31.33,3.0,0.0,0.0,0.0,0.0,0.0,0.0,0.0,0.0,,[],arc melting; remelting; homogenization; cold rolling; heating,1473.0,,,arc melting environment: high-purity argon atmosphere; remelting; homogenization at 1473 K for 3 h; cold rolling reduction unit: % reduction value: [70.0]; heating at 1173 K for 3 h,tensile,173,K,,,CARE M5000 mechanical testing machine,,strain,flat dog-bone shaped,rectangular,"8.5, 1.0, 2.0",,parallel to the rolling direction,,0.5925925925925926,0.001,s-1,,,,
"Xie, Y; Zhao, PC; Tong, YG; Tan, JP; Sun, BH; Cui, Y; Wang, RZ; Zhang, XC; Tu, ST",Precipitation and heterogeneous strengthened CoCrNi-based medium entropy alloy with excellent strength-ductility combination from room to cryogenic temperatures,SCIENCE CHINA-TECHNOLOGICAL SCIENCES,2022,10.1007/s11431-022-2076-1,MEA,4,203,K,1170.0,MPa,1507.0,MPa,31.6,%,,J,(CoCrNi)94Al3Ti3,at.%,Co31.33Cr31.33Ni31.33Al3.0Ti3.0,Co31.33Cr31.33Ni31.33Al3.0Ti3.0,3.0,31.33,31.33,0.0,31.33,3.0,0.0,0.0,0.0,0.0,0.0,0.0,0.0,0.0,,[],arc melting; remelting; homogenization; cold rolling; heating,1473.0,,,arc melting environment: high-purity argon atmosphere; remelting; homogenization at 1473 K for 3 h; cold rolling reduction unit: % reduction value: [70.0]; heating at 1173 K for 3 h,tensile,203,K,,,CARE M5000 mechanical testing machine,,strain,flat dog-bone shaped,rectangular,"8.5, 1.0, 2.0",,parallel to the rolling direction,,0.5925925925925926,0.001,s-1,,,,
"Xie, Y; Zhao, PC; Tong, YG; Tan, JP; Sun, BH; Cui, Y; Wang, RZ; Zhang, XC; Tu, ST",Precipitation and heterogeneous strengthened CoCrNi-based medium entropy alloy with excellent strength-ductility combination from room to cryogenic temperatures,SCIENCE CHINA-TECHNOLOGICAL SCIENCES,2022,10.1007/s11431-022-2076-1,MEA,5,233,K,1132.0,MPa,1473.0,MPa,29.9,%,,J,(CoCrNi)94Al3Ti3,at.%,Co31.33Cr31.33Ni31.33Al3.0Ti3.0,Co31.33Cr31.33Ni31.33Al3.0Ti3.0,3.0,31.33,31.33,0.0,31.33,3.0,0.0,0.0,0.0,0.0,0.0,0.0,0.0,0.0,,[],arc melting; remelting; homogenization; cold rolling; heating,1473.0,,,arc melting environment: high-purity argon atmosphere; remelting; homogenization at 1473 K for 3 h; cold rolling reduction unit: % reduction value: [70.0]; heating at 1173 K for 3 h,tensile,233,K,,,CARE M5000 mechanical testing machine,,strain,flat dog-bone shaped,rectangular,"8.5, 1.0, 2.0",,parallel to the rolling direction,,0.5925925925925926,0.001,s-1,,,,
"Xie, Y; Zhao, PC; Tong, YG; Tan, JP; Sun, BH; Cui, Y; Wang, RZ; Zhang, XC; Tu, ST",Precipitation and heterogeneous strengthened CoCrNi-based medium entropy alloy with excellent strength-ductility combination from room to cryogenic temperatures,SCIENCE CHINA-TECHNOLOGICAL SCIENCES,2022,10.1007/s11431-022-2076-1,MEA,6,263,K,1106.0,MPa,1343.0,MPa,31.2,%,,J,(CoCrNi)94Al3Ti3,at.%,Co31.33Cr31.33Ni31.33Al3.0Ti3.0,Co31.33Cr31.33Ni31.33Al3.0Ti3.0,3.0,31.33,31.33,0.0,31.33,3.0,0.0,0.0,0.0,0.0,0.0,0.0,0.0,0.0,,[],arc melting; remelting; homogenization; cold rolling; heating,1473.0,,,arc melting environment: high-purity argon atmosphere; remelting; homogenization at 1473 K for 3 h; cold rolling reduction unit: % reduction value: [70.0]; heating at 1173 K for 3 h,tensile,263,K,,,CARE M5000 mechanical testing machine,,strain,flat dog-bone shaped,rectangular,"8.5, 1.0, 2.0",,parallel to the rolling direction,,0.5925925925925926,0.001,s-1,,,,
"Xie, Y; Zhao, PC; Tong, YG; Tan, JP; Sun, BH; Cui, Y; Wang, RZ; Zhang, XC; Tu, ST",Precipitation and heterogeneous strengthened CoCrNi-based medium entropy alloy with excellent strength-ductility combination from room to cryogenic temperatures,SCIENCE CHINA-TECHNOLOGICAL SCIENCES,2022,10.1007/s11431-022-2076-1,MEA,7,293,K,1048.0,MPa,1300.0,MPa,32.0,%,,J,(CoCrNi)94Al3Ti3,at.%,Co31.33Cr31.33Ni31.33Al3.0Ti3.0,Co31.33Cr31.33Ni31.33Al3.0Ti3.0,3.0,31.33,31.33,0.0,31.33,3.0,0.0,0.0,0.0,0.0,0.0,0.0,0.0,0.0,,[],arc melting; remelting; homogenization; cold rolling; heating,1473.0,,,arc melting environment: high-purity argon atmosphere; remelting; homogenization at 1473 K for 3 h; cold rolling reduction unit: % reduction value: [70.0]; heating at 1173 K for 3 h,tensile,293,K,,,CARE M5000 mechanical testing machine,,strain,flat dog-bone shaped,rectangular,"8.5, 1.0, 2.0",,parallel to the rolling direction,,0.5925925925925926,0.001,s-1,,,,
"Jang, MJ; Kwak, H; Lee, YW; Jeong, Y; Choi, J; Jo, YH; Choi, WM; Sung, HJ; Yoon, EY; Praveen, S; Lee, S; Lee, BJ; Abd El Aal, MI; Kim, HS",Plastic Deformation Behavior of 40Fe-25Ni-15Cr-10Co-10V High-Entropy Alloy for Cryogenic Applications,METALS AND MATERIALS INTERNATIONAL,2019,10.1007/s12540-018-0184-6,HEA,1,298,K,393.2,MPa,735.61,MPa,44.08,%,,J,40Fe-25Ni-15Cr-10Co-10V HEA,at.%,Fe40.0Ni25.0Cr15.0Co10.0V10.0,Fe40.0Ni25.0Cr15.0Co10.0V10.0,0.0,10.0,15.0,40.0,25.0,0.0,0.0,10.0,0.0,0.0,0.0,0.0,0.0,0.0,,[],vacuum induction melting; homogenization; water quenching; cold rolling; annealing; water quenching,1373.0,1173.0,10.0,vacuum induction melting; homogenization at 1373 K for 6 h environment: argon; water quenching; cold rolling reduction unit: % reduction value: [80.0]; annealing at 1173 K for 10 min atmosphere: argon; water quenching,tensile,298,K,,,"Instron 1361, USA",,strain,dog-bone,rectangular,,,parallel to the rolling direction,,0.6296296296296297,0.001,s-1,,,,
"Jang, MJ; Kwak, H; Lee, YW; Jeong, Y; Choi, J; Jo, YH; Choi, WM; Sung, HJ; Yoon, EY; Praveen, S; Lee, S; Lee, BJ; Abd El Aal, MI; Kim, HS",Plastic Deformation Behavior of 40Fe-25Ni-15Cr-10Co-10V High-Entropy Alloy for Cryogenic Applications,METALS AND MATERIALS INTERNATIONAL,2019,10.1007/s12540-018-0184-6,HEA,2,77,K,612.64,MPa,1073.97,MPa,59.9,%,,J,40Fe-25Ni-15Cr-10Co-10V HEA,at.%,Fe40.0Ni25.0Cr15.0Co10.0V10.0,Fe40.0Ni25.0Cr15.0Co10.0V10.0,0.0,10.0,15.0,40.0,25.0,0.0,0.0,10.0,0.0,0.0,0.0,0.0,0.0,0.0,,[],vacuum induction melting; homogenization; water quenching; cold rolling; annealing; water quenching,1373.0,1173.0,10.0,vacuum induction melting; homogenization at 1373 K for 6 h environment: argon; water quenching; cold rolling reduction unit: % reduction value: [80.0]; annealing at 1173 K for 10 min atmosphere: argon; water quenching,tensile,77,K,,,"Instron 1361, USA",,strain,dog-bone,rectangular,,,parallel to the rolling direction,,0.6296296296296297,0.001,s-1,,,,
"Park, HD; Won, JW; Moon, J; Kim, HS; Sung, H; Seol, JB; Bae, JW; Kim, JG",Fe55Co17.5Ni10Cr12.5Mo5 High-Entropy Alloy with Outstanding Cryogenic Mechanical Properties Driven by Deformation-Induced Phase Transformation Behavior,METALS AND MATERIALS INTERNATIONAL,2023,10.1007/s12540-022-01215-7,HEA,1,298,K,300.0,MPa,650.0,MPa,77.0,%,,J,Fe55Co17.5Ni10Cr12.5Mo5,at.%,Fe54.9Co17.5Ni9.9Cr12.7Mo5.0,Fe54.9Co17.5Ni9.9Cr12.7Mo5.0,0.0,17.5,12.7,54.9,9.9,0.0,0.0,0.0,0.0,0.0,5.0,0.0,0.0,0.0,,[],vacuum induction melting; casting; homogenization; water quenching; hot rolling; annealing; water quenching,1423.0,1273.0,1.0,vacuum induction melting; casting; homogenization at 1423 K for 8 h; water quenching; hot rolling at 1173 K reduction unit: % reduction value: [50.0]; annealing at 1273 K for 1 h; water quenching,tensile,298,K,,,universal testing machine,,strain,plate-type,rectangular,"6.4, 2.5, 1.5",,rolling direction,,0.6666666666666666,0.001,s-1,,,,
"Park, HD; Won, JW; Moon, J; Kim, HS; Sung, H; Seol, JB; Bae, JW; Kim, JG",Fe55Co17.5Ni10Cr12.5Mo5 High-Entropy Alloy with Outstanding Cryogenic Mechanical Properties Driven by Deformation-Induced Phase Transformation Behavior,METALS AND MATERIALS INTERNATIONAL,2023,10.1007/s12540-022-01215-7,HEA,2,77,K,625.0,MPa,1200.0,MPa,81.0,%,,J,Fe55Co17.5Ni10Cr12.5Mo5,at.%,Fe54.9Co17.5Ni9.9Cr12.7Mo5.0,Fe54.9Co17.5Ni9.9Cr12.7Mo5.0,0.0,17.5,12.7,54.9,9.9,0.0,0.0,0.0,0.0,0.0,5.0,0.0,0.0,0.0,,[],vacuum induction melting; casting; homogenization; water quenching; hot rolling; annealing; water quenching,1423.0,1273.0,1.0,vacuum induction melting; casting; homogenization at 1423 K for 8 h; water quenching; hot rolling at 1173 K reduction unit: % reduction value: [50.0]; annealing at 1273 K for 1 h; water quenching,tensile,77,K,,,universal testing machine,,strain,plate-type,rectangular,"6.4, 2.5, 1.5",,rolling direction,,0.6666666666666666,0.001,s-1,,,,
"Tian, YZ; Peng, SY; Chen, SF; Gu, ZJ; Yang, Y; Shang, XL; Deng, GY; Su, LH; Sun, SJ",Temperature-dependent tensile properties of ultrafine-grained C-doped CoCrFeMnNi high-entropy alloy,RARE METALS,2022,10.1007/s12598-022-01972-9,HEA,1,77,K,1001.0,MPa,1466.0,MPa,46.0,%,,J,1%C-CoCrFeMnNi,,Co19.8Cr19.8Fe19.8Mn19.8Ni19.8C1.0,Co19.8Cr19.8Fe19.8Mn19.8Ni19.8C1.0,0.0,19.8,19.8,19.8,19.8,0.0,0.0,0.0,19.8,0.0,0.0,1.0,0.0,0.0,,[],vacuum induction melting; heat treatment; water quenching; cold rolling; annealing,,1073.0,30.0,vacuum induction melting equipment: vacuum induction melting furnace; heat treatment at 1473 K for 10 h; water quenching; cold rolling reduction unit: % reduction value: [95.0]; annealing at 1073 K for 30 min,tensile,77,K,,,"SHIMADZU, AG-100 kN Xplus",,,,,"10, 2.0, 1.0",,,,0.48148148148148145,0.001,s-1,,,,
"Tian, YZ; Peng, SY; Chen, SF; Gu, ZJ; Yang, Y; Shang, XL; Deng, GY; Su, LH; Sun, SJ",Temperature-dependent tensile properties of ultrafine-grained C-doped CoCrFeMnNi high-entropy alloy,RARE METALS,2022,10.1007/s12598-022-01972-9,HEA,2,293,K,800.0,MPa,1000.0,MPa,31.0,%,,J,1%C-CoCrFeMnNi,,Co19.8Cr19.8Fe19.8Mn19.8Ni19.8C1.0,Co19.8Cr19.8Fe19.8Mn19.8Ni19.8C1.0,0.0,19.8,19.8,19.8,19.8,0.0,0.0,0.0,19.8,0.0,0.0,1.0,0.0,0.0,,[],vacuum induction melting; heat treatment; water quenching; cold rolling; annealing,,1073.0,30.0,vacuum induction melting equipment: vacuum induction melting furnace; heat treatment at 1473 K for 10 h; water quenching; cold rolling reduction unit: % reduction value: [95.0]; annealing at 1073 K for 30 min,tensile,293,K,,,"SHIMADZU, AG-100 kN Xplus",,,,,"10, 2.0, 1.0",,,,0.48148148148148145,0.001,s-1,,,,
"Tian, YZ; Peng, SY; Chen, SF; Gu, ZJ; Yang, Y; Shang, XL; Deng, GY; Su, LH; Sun, SJ",Temperature-dependent tensile properties of ultrafine-grained C-doped CoCrFeMnNi high-entropy alloy,RARE METALS,2022,10.1007/s12598-022-01972-9,HEA,3,623,K,670.0,MPa,810.0,MPa,25.0,%,,J,1%C-CoCrFeMnNi,,Co19.8Cr19.8Fe19.8Mn19.8Ni19.8C1.0,Co19.8Cr19.8Fe19.8Mn19.8Ni19.8C1.0,0.0,19.8,19.8,19.8,19.8,0.0,0.0,0.0,19.8,0.0,0.0,1.0,0.0,0.0,,[],vacuum induction melting; heat treatment; water quenching; cold rolling; annealing,,1073.0,30.0,vacuum induction melting equipment: vacuum induction melting furnace; heat treatment at 1473 K for 10 h; water quenching; cold rolling reduction unit: % reduction value: [95.0]; annealing at 1073 K for 30 min,tensile,623,K,,,"SHIMADZU, AG-100 kN Xplus",,,,,"10, 2.0, 1.0",,,,0.48148148148148145,0.001,s-1,,,,
"Tian, YZ; Peng, SY; Chen, SF; Gu, ZJ; Yang, Y; Shang, XL; Deng, GY; Su, LH; Sun, SJ",Temperature-dependent tensile properties of ultrafine-grained C-doped CoCrFeMnNi high-entropy alloy,RARE METALS,2022,10.1007/s12598-022-01972-9,HEA,4,823,K,465.0,MPa,554.0,MPa,49.6,%,,J,1%C-CoCrFeMnNi,,Co19.8Cr19.8Fe19.8Mn19.8Ni19.8C1.0,Co19.8Cr19.8Fe19.8Mn19.8Ni19.8C1.0,0.0,19.8,19.8,19.8,19.8,0.0,0.0,0.0,19.8,0.0,0.0,1.0,0.0,0.0,,[],vacuum induction melting; heat treatment; water quenching; cold rolling; annealing,,1073.0,30.0,vacuum induction melting equipment: vacuum induction melting furnace; heat treatment at 1473 K for 10 h; water quenching; cold rolling reduction unit: % reduction value: [95.0]; annealing at 1073 K for 30 min,tensile,823,K,,,"SHIMADZU, AG-100 kN Xplus",,,,,"10, 2.0, 1.0",,,,0.48148148148148145,0.001,s-1,,,,
"Liu, GD; Luo, XM; Zou, JP; Zhang, B; Zhang, GP",Effects of Grain Size and Cryogenic Temperature on the Strain Hardening Behavior of VCoNi Medium-Entropy Alloys,ACTA METALLURGICA SINICA-ENGLISH LETTERS,2023,10.1007/s40195-023-01520-z,MEA,1,293,K,881.8,MPa,1341.3,MPa,49.05,%,,J,VCoNi,at.%,V33.3Co33.3Ni33.3,V33.3Co33.3Ni33.3,0.0,33.3,0.0,0.0,33.3,0.0,0.0,33.3,0.0,0.0,0.0,0.0,0.0,0.0,rectangular,"[100, 25, 12]",vacuum induction melting; casting; homogenization; water quenching; EDM; cold rolling; cutting; annealing,1473.0,1173.0,0.5,vacuum induction melting; casting; homogenization at 1473 K for 24 h; water quenching; EDM; cold rolling reduction unit: % reduction value: [87.0]; cutting method: EDM; annealing at 1173 K for 0.5 h,tensile,293,K,,,SHIMADZU AG-X testing machine,,strain,flat dog bone-shaped,rectangular,"6, 2, 1",,,,0.6296296296296297,0.001,s-1,,,,
"Liu, GD; Luo, XM; Zou, JP; Zhang, B; Zhang, GP",Effects of Grain Size and Cryogenic Temperature on the Strain Hardening Behavior of VCoNi Medium-Entropy Alloys,ACTA METALLURGICA SINICA-ENGLISH LETTERS,2023,10.1007/s40195-023-01520-z,MEA,2,194,K,822.5,MPa,1316.4,MPa,54.1,%,,J,VCoNi,at.%,V33.3Co33.3Ni33.3,V33.3Co33.3Ni33.3,0.0,33.3,0.0,0.0,33.3,0.0,0.0,33.3,0.0,0.0,0.0,0.0,0.0,0.0,rectangular,"[100, 25, 12]",vacuum induction melting; casting; homogenization; water quenching; EDM; cold rolling; cutting; annealing,1473.0,1173.0,0.5,vacuum induction melting; casting; homogenization at 1473 K for 24 h; water quenching; EDM; cold rolling reduction unit: % reduction value: [87.0]; cutting method: EDM; annealing at 1173 K for 0.5 h,tensile,194,K,dry ice,dry ice,SHIMADZU AG-X testing machine,,strain,flat dog bone-shaped,rectangular,"6, 2, 1",,,,0.7037037037037037,0.001,s-1,,,,
"Liu, GD; Luo, XM; Zou, JP; Zhang, B; Zhang, GP",Effects of Grain Size and Cryogenic Temperature on the Strain Hardening Behavior of VCoNi Medium-Entropy Alloys,ACTA METALLURGICA SINICA-ENGLISH LETTERS,2023,10.1007/s40195-023-01520-z,MEA,3,77,K,1218.3,MPa,1746.7,MPa,49.75,%,,J,VCoNi,at.%,V33.3Co33.3Ni33.3,V33.3Co33.3Ni33.3,0.0,33.3,0.0,0.0,33.3,0.0,0.0,33.3,0.0,0.0,0.0,0.0,0.0,0.0,rectangular,"[100, 25, 12]",vacuum induction melting; casting; homogenization; water quenching; EDM; cold rolling; cutting; annealing,1473.0,1173.0,0.5,vacuum induction melting; casting; homogenization at 1473 K for 24 h; water quenching; EDM; cold rolling reduction unit: % reduction value: [87.0]; cutting method: EDM; annealing at 1173 K for 0.5 h,tensile,77,K,liquid nitrogen,liquid nitrogen,SHIMADZU AG-X testing machine,,strain,flat dog bone-shaped,rectangular,"6, 2, 1",,,,0.7037037037037037,0.001,s-1,,,,
"Liu, GD; Luo, XM; Zou, JP; Zhang, B; Zhang, GP",Effects of Grain Size and Cryogenic Temperature on the Strain Hardening Behavior of VCoNi Medium-Entropy Alloys,ACTA METALLURGICA SINICA-ENGLISH LETTERS,2023,10.1007/s40195-023-01520-z,MEA,4,293,K,660.9,MPa,1168.2,MPa,60.2,%,,J,VCoNi,at.%,V33.3Co33.3Ni33.3,V33.3Co33.3Ni33.3,0.0,33.3,0.0,0.0,33.3,0.0,0.0,33.3,0.0,0.0,0.0,0.0,0.0,0.0,rectangular,"[100, 25, 12]",vacuum induction melting; casting; homogenization; water quenching; EDM; cold rolling; cutting; annealing,1473.0,1223.0,0.5,vacuum induction melting; casting; homogenization at 1473 K for 24 h; water quenching; EDM; cold rolling reduction unit: % reduction value: [87.0]; cutting method: EDM; annealing at 1223 K for 0.5 h,tensile,293,K,,,SHIMADZU AG-X testing machine,,strain,flat dog bone-shaped,rectangular,"6, 2, 1",,,,0.6296296296296297,0.001,s-1,,,,
"Liu, GD; Luo, XM; Zou, JP; Zhang, B; Zhang, GP",Effects of Grain Size and Cryogenic Temperature on the Strain Hardening Behavior of VCoNi Medium-Entropy Alloys,ACTA METALLURGICA SINICA-ENGLISH LETTERS,2023,10.1007/s40195-023-01520-z,MEA,5,194,K,693.2,MPa,1221.4,MPa,61.7,%,,J,VCoNi,at.%,V33.3Co33.3Ni33.3,V33.3Co33.3Ni33.3,0.0,33.3,0.0,0.0,33.3,0.0,0.0,33.3,0.0,0.0,0.0,0.0,0.0,0.0,rectangular,"[100, 25, 12]",vacuum induction melting; casting; homogenization; water quenching; EDM; cold rolling; cutting; annealing,1473.0,1223.0,0.5,vacuum induction melting; casting; homogenization at 1473 K for 24 h; water quenching; EDM; cold rolling reduction unit: % reduction value: [87.0]; cutting method: EDM; annealing at 1223 K for 0.5 h,tensile,194,K,dry ice,dry ice,SHIMADZU AG-X testing machine,,strain,flat dog bone-shaped,rectangular,"6, 2, 1",,,,0.7037037037037037,0.001,s-1,,,,
"Liu, GD; Luo, XM; Zou, JP; Zhang, B; Zhang, GP",Effects of Grain Size and Cryogenic Temperature on the Strain Hardening Behavior of VCoNi Medium-Entropy Alloys,ACTA METALLURGICA SINICA-ENGLISH LETTERS,2023,10.1007/s40195-023-01520-z,MEA,6,77,K,903.8,MPa,1570.1,MPa,73.7,%,,J,VCoNi,at.%,V33.3Co33.3Ni33.3,V33.3Co33.3Ni33.3,0.0,33.3,0.0,0.0,33.3,0.0,0.0,33.3,0.0,0.0,0.0,0.0,0.0,0.0,rectangular,"[100, 25, 12]",vacuum induction melting; casting; homogenization; water quenching; EDM; cold rolling; cutting; annealing,1473.0,1223.0,0.5,vacuum induction melting; casting; homogenization at 1473 K for 24 h; water quenching; EDM; cold rolling reduction unit: % reduction value: [87.0]; cutting method: EDM; annealing at 1223 K for 0.5 h,tensile,77,K,liquid nitrogen,liquid nitrogen,SHIMADZU AG-X testing machine,,strain,flat dog bone-shaped,rectangular,"6, 2, 1",,,,0.7037037037037037,0.001,s-1,,,,
"Liu, GD; Luo, XM; Zou, JP; Zhang, B; Zhang, GP",Effects of Grain Size and Cryogenic Temperature on the Strain Hardening Behavior of VCoNi Medium-Entropy Alloys,ACTA METALLURGICA SINICA-ENGLISH LETTERS,2023,10.1007/s40195-023-01520-z,MEA,7,293,K,573.2,MPa,1102.4,MPa,67.7,%,,J,VCoNi,at.%,V33.3Co33.3Ni33.3,V33.3Co33.3Ni33.3,0.0,33.3,0.0,0.0,33.3,0.0,0.0,33.3,0.0,0.0,0.0,0.0,0.0,0.0,rectangular,"[100, 25, 12]",vacuum induction melting; casting; homogenization; water quenching; EDM; cold rolling; cutting; annealing,1473.0,1273.0,0.5,vacuum induction melting; casting; homogenization at 1473 K for 24 h; water quenching; EDM; cold rolling reduction unit: % reduction value: [87.0]; cutting method: EDM; annealing at 1273 K for 0.5 h,tensile,293,K,,,SHIMADZU AG-X testing machine,,strain,flat dog bone-shaped,rectangular,"6, 2, 1",,,,0.6296296296296297,0.001,s-1,,,,
"Liu, GD; Luo, XM; Zou, JP; Zhang, B; Zhang, GP",Effects of Grain Size and Cryogenic Temperature on the Strain Hardening Behavior of VCoNi Medium-Entropy Alloys,ACTA METALLURGICA SINICA-ENGLISH LETTERS,2023,10.1007/s40195-023-01520-z,MEA,8,194,K,611.8,MPa,1171.4,MPa,66.55,%,,J,VCoNi,at.%,V33.3Co33.3Ni33.3,V33.3Co33.3Ni33.3,0.0,33.3,0.0,0.0,33.3,0.0,0.0,33.3,0.0,0.0,0.0,0.0,0.0,0.0,rectangular,"[100, 25, 12]",vacuum induction melting; casting; homogenization; water quenching; EDM; cold rolling; cutting; annealing,1473.0,1273.0,0.5,vacuum induction melting; casting; homogenization at 1473 K for 24 h; water quenching; EDM; cold rolling reduction unit: % reduction value: [87.0]; cutting method: EDM; annealing at 1273 K for 0.5 h,tensile,194,K,dry ice,dry ice,SHIMADZU AG-X testing machine,,strain,flat dog bone-shaped,rectangular,"6, 2, 1",,,,0.7037037037037037,0.001,s-1,,,,
"Liu, GD; Luo, XM; Zou, JP; Zhang, B; Zhang, GP",Effects of Grain Size and Cryogenic Temperature on the Strain Hardening Behavior of VCoNi Medium-Entropy Alloys,ACTA METALLURGICA SINICA-ENGLISH LETTERS,2023,10.1007/s40195-023-01520-z,MEA,9,77,K,786.1,MPa,1446.3,MPa,75.51,%,,J,VCoNi,at.%,V33.3Co33.3Ni33.3,V33.3Co33.3Ni33.3,0.0,33.3,0.0,0.0,33.3,0.0,0.0,33.3,0.0,0.0,0.0,0.0,0.0,0.0,rectangular,"[100, 25, 12]",vacuum induction melting; casting; homogenization; water quenching; EDM; cold rolling; cutting; annealing,1473.0,1273.0,0.5,vacuum induction melting; casting; homogenization at 1473 K for 24 h; water quenching; EDM; cold rolling reduction unit: % reduction value: [87.0]; cutting method: EDM; annealing at 1273 K for 0.5 h,tensile,77,K,liquid nitrogen,liquid nitrogen,SHIMADZU AG-X testing machine,,strain,flat dog bone-shaped,rectangular,"6, 2, 1",,,,0.7037037037037037,0.001,s-1,,,,
"Liu, GD; Luo, XM; Zou, JP; Zhang, B; Zhang, GP",Effects of Grain Size and Cryogenic Temperature on the Strain Hardening Behavior of VCoNi Medium-Entropy Alloys,ACTA METALLURGICA SINICA-ENGLISH LETTERS,2023,10.1007/s40195-023-01520-z,MEA,10,293,K,552.0,MPa,1103.0,MPa,72.45,%,,J,VCoNi,at.%,V33.3Co33.3Ni33.3,V33.3Co33.3Ni33.3,0.0,33.3,0.0,0.0,33.3,0.0,0.0,33.3,0.0,0.0,0.0,0.0,0.0,0.0,rectangular,"[100, 25, 12]",vacuum induction melting; casting; homogenization; water quenching; EDM; cold rolling; cutting; annealing,1473.0,1373.0,0.5,vacuum induction melting; casting; homogenization at 1473 K for 24 h; water quenching; EDM; cold rolling reduction unit: % reduction value: [87.0]; cutting method: EDM; annealing at 1373 K for 0.5 h,tensile,293,K,,,SHIMADZU AG-X testing machine,,strain,flat dog bone-shaped,rectangular,"6, 2, 1",,,,0.6296296296296297,0.001,s-1,,,,
"Liu, GD; Luo, XM; Zou, JP; Zhang, B; Zhang, GP",Effects of Grain Size and Cryogenic Temperature on the Strain Hardening Behavior of VCoNi Medium-Entropy Alloys,ACTA METALLURGICA SINICA-ENGLISH LETTERS,2023,10.1007/s40195-023-01520-z,MEA,11,194,K,527.3,MPa,1077.4,MPa,76.05,%,,J,VCoNi,at.%,V33.3Co33.3Ni33.3,V33.3Co33.3Ni33.3,0.0,33.3,0.0,0.0,33.3,0.0,0.0,33.3,0.0,0.0,0.0,0.0,0.0,0.0,rectangular,"[100, 25, 12]",vacuum induction melting; casting; homogenization; water quenching; EDM; cold rolling; cutting; annealing,1473.0,1373.0,0.5,vacuum induction melting; casting; homogenization at 1473 K for 24 h; water quenching; EDM; cold rolling reduction unit: % reduction value: [87.0]; cutting method: EDM; annealing at 1373 K for 0.5 h,tensile,194,K,dry ice,dry ice,SHIMADZU AG-X testing machine,,strain,flat dog bone-shaped,rectangular,"6, 2, 1",,,,0.7037037037037037,0.001,s-1,,,,
"Liu, GD; Luo, XM; Zou, JP; Zhang, B; Zhang, GP",Effects of Grain Size and Cryogenic Temperature on the Strain Hardening Behavior of VCoNi Medium-Entropy Alloys,ACTA METALLURGICA SINICA-ENGLISH LETTERS,2023,10.1007/s40195-023-01520-z,MEA,12,77,K,732.1,MPa,1388.8,MPa,85.53,%,,J,VCoNi,at.%,V33.3Co33.3Ni33.3,V33.3Co33.3Ni33.3,0.0,33.3,0.0,0.0,33.3,0.0,0.0,33.3,0.0,0.0,0.0,0.0,0.0,0.0,rectangular,"[100, 25, 12]",vacuum induction melting; casting; homogenization; water quenching; EDM; cold rolling; cutting; annealing,1473.0,1373.0,0.5,vacuum induction melting; casting; homogenization at 1473 K for 24 h; water quenching; EDM; cold rolling reduction unit: % reduction value: [87.0]; cutting method: EDM; annealing at 1373 K for 0.5 h,tensile,77,K,liquid nitrogen,liquid nitrogen,SHIMADZU AG-X testing machine,,strain,flat dog bone-shaped,rectangular,"6, 2, 1",,,,0.7037037037037037,0.001,s-1,,,,
"Liu, GD; Luo, XM; Zou, JP; Zhang, B; Zhang, GP",Effects of Grain Size and Cryogenic Temperature on the Strain Hardening Behavior of VCoNi Medium-Entropy Alloys,ACTA METALLURGICA SINICA-ENGLISH LETTERS,2023,10.1007/s40195-023-01520-z,MEA,13,293,K,485.2,MPa,937.0,MPa,76.35,%,,J,VCoNi,at.%,V33.3Co33.3Ni33.3,V33.3Co33.3Ni33.3,0.0,33.3,0.0,0.0,33.3,0.0,0.0,33.3,0.0,0.0,0.0,0.0,0.0,0.0,rectangular,"[100, 25, 12]",vacuum induction melting; casting; homogenization; water quenching; EDM; cold rolling; cutting; annealing,1473.0,1423.0,0.5,vacuum induction melting; casting; homogenization at 1473 K for 24 h; water quenching; EDM; cold rolling reduction unit: % reduction value: [87.0]; cutting method: EDM; annealing at 1423 K for 0.5 h,tensile,293,K,,,SHIMADZU AG-X testing machine,,strain,flat dog bone-shaped,rectangular,"6, 2, 1",,,,0.6296296296296297,0.001,s-1,,,,
"Liu, GD; Luo, XM; Zou, JP; Zhang, B; Zhang, GP",Effects of Grain Size and Cryogenic Temperature on the Strain Hardening Behavior of VCoNi Medium-Entropy Alloys,ACTA METALLURGICA SINICA-ENGLISH LETTERS,2023,10.1007/s40195-023-01520-z,MEA,14,194,K,505.4,MPa,999.4,MPa,77.45,%,,J,VCoNi,at.%,V33.3Co33.3Ni33.3,V33.3Co33.3Ni33.3,0.0,33.3,0.0,0.0,33.3,0.0,0.0,33.3,0.0,0.0,0.0,0.0,0.0,0.0,rectangular,"[100, 25, 12]",vacuum induction melting; casting; homogenization; water quenching; EDM; cold rolling; cutting; annealing,1473.0,1423.0,0.5,vacuum induction melting; casting; homogenization at 1473 K for 24 h; water quenching; EDM; cold rolling reduction unit: % reduction value: [87.0]; cutting method: EDM; annealing at 1423 K for 0.5 h,tensile,194,K,dry ice,dry ice,SHIMADZU AG-X testing machine,,strain,flat dog bone-shaped,rectangular,"6, 2, 1",,,,0.7037037037037037,0.001,s-1,,,,
"Liu, GD; Luo, XM; Zou, JP; Zhang, B; Zhang, GP",Effects of Grain Size and Cryogenic Temperature on the Strain Hardening Behavior of VCoNi Medium-Entropy Alloys,ACTA METALLURGICA SINICA-ENGLISH LETTERS,2023,10.1007/s40195-023-01520-z,MEA,15,77,K,643.3,MPa,1222.7,MPa,85.3,%,,J,VCoNi,at.%,V33.3Co33.3Ni33.3,V33.3Co33.3Ni33.3,0.0,33.3,0.0,0.0,33.3,0.0,0.0,33.3,0.0,0.0,0.0,0.0,0.0,0.0,rectangular,"[100, 25, 12]",vacuum induction melting; casting; homogenization; water quenching; EDM; cold rolling; cutting; annealing,1473.0,1423.0,0.5,vacuum induction melting; casting; homogenization at 1473 K for 24 h; water quenching; EDM; cold rolling reduction unit: % reduction value: [87.0]; cutting method: EDM; annealing at 1423 K for 0.5 h,tensile,77,K,liquid nitrogen,liquid nitrogen,SHIMADZU AG-X testing machine,,strain,flat dog bone-shaped,rectangular,"6, 2, 1",,,,0.7037037037037037,0.001,s-1,,,,
"Gao, P; Ma, ZH; Gu, J; Ni, S; Suo, T; Li, YL; Song, M; Mai, YW; Liao, XZ",Exceptional high-strain-rate tensile mechanical properties in a CrCoNi medium-entropy alloy,SCIENCE CHINA-MATERIALS,2022,10.1007/s40843-021-1798-6,MEA,1,298,K,805.0,MPa,1603.0,MPa,53.0,%,,J,CrCoNi,,Cr33.3Co33.3Ni33.3,Cr33.3Co33.3Ni33.3,0.0,33.3,33.3,0.0,33.3,0.0,0.0,0.0,0.0,0.0,0.0,0.0,0.0,0.0,rectangular,"[150.0, 60.0, 40.0]",vacuum induction melting; homogenization; hot rolling,1273.0,,,vacuum induction melting environment: high-purity argon atmosphere; homogenization at 1273 K for 2 h; hot rolling at 973 K reduction unit: % reduction value: [50.0],tensile,298,K,,,symmetric electromagnetic SHTB,,strain,Dog-bone,,,,,,0.6296296296296297,2000,s-1,,,,
"Gao, P; Ma, ZH; Gu, J; Ni, S; Suo, T; Li, YL; Song, M; Mai, YW; Liao, XZ",Exceptional high-strain-rate tensile mechanical properties in a CrCoNi medium-entropy alloy,SCIENCE CHINA-MATERIALS,2022,10.1007/s40843-021-1798-6,MEA,2,200,K,772.0,MPa,1766.0,MPa,55.0,%,,J,CrCoNi,,Cr33.3Co33.3Ni33.3,Cr33.3Co33.3Ni33.3,0.0,33.3,33.3,0.0,33.3,0.0,0.0,0.0,0.0,0.0,0.0,0.0,0.0,0.0,rectangular,"[150.0, 60.0, 40.0]",vacuum induction melting; homogenization; hot rolling,1273.0,,,vacuum induction melting environment: high-purity argon atmosphere; homogenization at 1273 K for 2 h; hot rolling at 973 K reduction unit: % reduction value: [50.0],tensile,200,K,liquid nitrogen,liquid nitrogen,symmetric electromagnetic SHTB,,strain,Dog-bone,,,,,,0.7037037037037037,2000,s-1,,,,
"Gao, P; Ma, ZH; Gu, J; Ni, S; Suo, T; Li, YL; Song, M; Mai, YW; Liao, XZ",Exceptional high-strain-rate tensile mechanical properties in a CrCoNi medium-entropy alloy,SCIENCE CHINA-MATERIALS,2022,10.1007/s40843-021-1798-6,MEA,3,77,K,872.0,MPa,1809.0,MPa,54.0,%,,J,CrCoNi,,Cr33.3Co33.3Ni33.3,Cr33.3Co33.3Ni33.3,0.0,33.3,33.3,0.0,33.3,0.0,0.0,0.0,0.0,0.0,0.0,0.0,0.0,0.0,rectangular,"[150.0, 60.0, 40.0]",vacuum induction melting; homogenization; hot rolling,1273.0,,,vacuum induction melting environment: high-purity argon atmosphere; homogenization at 1273 K for 2 h; hot rolling at 973 K reduction unit: % reduction value: [50.0],tensile,77,K,liquid nitrogen,liquid nitrogen,symmetric electromagnetic SHTB,,strain,Dog-bone,,,,,,0.7037037037037037,2000,s-1,,,,
"Laplanche, G; Kostka, A; Horst, OM; Eggeler, G; George, EP",Microstructure evolution and critical stress for twinning in the CrMnFeCoNi high-entropy alloy,ACTA MATERIALIA,2016,10.1016/j.actamat.2016.07.038,HEA,1,293,K,265.0,MPa,600.0,MPa,47.0,%,,J,CrMnFeCoNi,at.%,Cr20.0Mn20.0Fe20.0Co20.0Ni20.0,Cr20.0Mn20.0Fe20.0Co20.0Ni20.0,0.0,20.0,20.0,20.0,20.0,0.0,0.0,0.0,20.0,0.0,0.0,0.0,0.0,0.0,cylindrical,"[120.0, 40.0]",vacuum induction melting; cast; homogenization; rotary swaging; recrystallization,1473.0,,,vacuum induction melting; cast; homogenization at 1473.0 K for 48.0 h; rotary swaging; recrystallization at 1173.0 K for 1.0 h,tensile,293,K,,,screw-driven Zwick/Roell test rig of type Z100,,,dog-bone shaped,rectangular,"20, 4, 1.2",,parallel to the cylindrical axis of the swaged rod,,0.7407407407407407,0.001,s-1,1173.0,1.0,,
"Laplanche, G; Kostka, A; Horst, OM; Eggeler, G; George, EP",Microstructure evolution and critical stress for twinning in the CrMnFeCoNi high-entropy alloy,ACTA MATERIALIA,2016,10.1016/j.actamat.2016.07.038,HEA,2,293,K,460.0,MPa,1060.0,MPa,58.0,%,,J,CrMnFeCoNi,at.%,Cr20.0Mn20.0Fe20.0Co20.0Ni20.0,Cr20.0Mn20.0Fe20.0Co20.0Ni20.0,0.0,20.0,20.0,20.0,20.0,0.0,0.0,0.0,20.0,0.0,0.0,0.0,0.0,0.0,cylindrical,"[120.0, 40.0]",vacuum induction melting; cast; homogenization; rotary swaging; recrystallization,1473.0,,,vacuum induction melting; cast; homogenization at 1473.0 K for 48.0 h; rotary swaging; recrystallization at 1173.0 K for 1.0 h,tensile,293,K,,,screw-driven Zwick/Roell test rig of type Z100,,,dog-bone shaped,rectangular,"20, 4, 1.2",,parallel to the cylindrical axis of the swaged rod,,0.7407407407407407,0.001,s-1,1173.0,1.0,,
"Lu, YP; Gao, XZ; Jiang, L; Chen, ZN; Wang, TM; Jie, JC; Kang, HJ; Zhang, YB; Guo, S; Ruan, HH; Zhao, YH; Cao, ZQ; Li, TJ",Directly cast bulk eutectic and near-eutectic high entropy alloys with balanced strength and ductility in a wide temperature range,ACTA MATERIALIA,2017,10.1016/j.actamat.2016.11.016,HEA,1,298,K,545.6,MPa,1076.0,MPa,16.6,%,,J,AlCoCrFeNi2.0,,Al24.5Co24.5Cr24.5Fe24.5Ni2.0,Al24.5Co24.5Cr24.5Fe24.5Ni2.0,24.5,24.5,24.5,24.5,2.0,0.0,0.0,0.0,0.0,0.0,0.0,0.0,0.0,0.0,,[],vacuum induction melting,,,,vacuum induction melting,tensile,298,K,,,Instron 5569 testing machine,,,bar-shaped,rectangular,"20, 3.0, 3.0",,,,0.5925925925925926,0.001,s-1,,,,
"Lu, YP; Gao, XZ; Jiang, L; Chen, ZN; Wang, TM; Jie, JC; Kang, HJ; Zhang, YB; Guo, S; Ruan, HH; Zhao, YH; Cao, ZQ; Li, TJ",Directly cast bulk eutectic and near-eutectic high entropy alloys with balanced strength and ductility in a wide temperature range,ACTA MATERIALIA,2017,10.1016/j.actamat.2016.11.016,HEA,2,203,K,580.0,MPa,1034.0,MPa,10.5,%,,J,AlCoCrFeNi2.0,,Al24.5Co24.5Cr24.5Fe24.5Ni2.0,Al24.5Co24.5Cr24.5Fe24.5Ni2.0,24.5,24.5,24.5,24.5,2.0,0.0,0.0,0.0,0.0,0.0,0.0,0.0,0.0,0.0,,[],vacuum induction melting,,,,vacuum induction melting,tensile,203,K,,,MTS 810 testing machine,,,rod shaped,circular,"28, 5",,parallel to the cylindrical axis of the swaged rod,,0.6296296296296297,0.001,s-1,,,,
"Lu, YP; Gao, XZ; Jiang, L; Chen, ZN; Wang, TM; Jie, JC; Kang, HJ; Zhang, YB; Guo, S; Ruan, HH; Zhao, YH; Cao, ZQ; Li, TJ",Directly cast bulk eutectic and near-eutectic high entropy alloys with balanced strength and ductility in a wide temperature range,ACTA MATERIALIA,2017,10.1016/j.actamat.2016.11.016,HEA,3,77,K,715.0,MPa,952.0,MPa,3.7,%,,J,AlCoCrFeNi2.0,,Al24.5Co24.5Cr24.5Fe24.5Ni2.0,Al24.5Co24.5Cr24.5Fe24.5Ni2.0,24.5,24.5,24.5,24.5,2.0,0.0,0.0,0.0,0.0,0.0,0.0,0.0,0.0,0.0,,[],vacuum induction melting,,,,vacuum induction melting,tensile,77,K,liquid nitrogen,liquid nitrogen,MTS 810 testing machine,,,rod shaped,circular,"28, 5",,parallel to the cylindrical axis of the swaged rod,,0.6296296296296297,0.001,s-1,,,,
"Lu, YP; Gao, XZ; Jiang, L; Chen, ZN; Wang, TM; Jie, JC; Kang, HJ; Zhang, YB; Guo, S; Ruan, HH; Zhao, YH; Cao, ZQ; Li, TJ",Directly cast bulk eutectic and near-eutectic high entropy alloys with balanced strength and ductility in a wide temperature range,ACTA MATERIALIA,2017,10.1016/j.actamat.2016.11.016,HEA,4,298,K,546.4,MPa,1046.0,MPa,17.7,%,,J,AlCoCrFeNi2.1,,Al24.475Co24.475Cr24.475Fe24.475Ni2.1,Al24.475Co24.475Cr24.475Fe24.475Ni2.1,24.475,24.475,24.475,24.475,2.1,0.0,0.0,0.0,0.0,0.0,0.0,0.0,0.0,0.0,,[],vacuum induction melting,,,,vacuum induction melting,tensile,298,K,,,Instron 5569 testing machine,,,bar-shaped,rectangular,"20, 3.0, 3.0",,,,0.5925925925925926,0.001,s-1,,,,
"Lu, YP; Gao, XZ; Jiang, L; Chen, ZN; Wang, TM; Jie, JC; Kang, HJ; Zhang, YB; Guo, S; Ruan, HH; Zhao, YH; Cao, ZQ; Li, TJ",Directly cast bulk eutectic and near-eutectic high entropy alloys with balanced strength and ductility in a wide temperature range,ACTA MATERIALIA,2017,10.1016/j.actamat.2016.11.016,HEA,5,203,K,595.0,MPa,1168.0,MPa,15.8,%,,J,AlCoCrFeNi2.1,,Al24.475Co24.475Cr24.475Fe24.475Ni2.1,Al24.475Co24.475Cr24.475Fe24.475Ni2.1,24.475,24.475,24.475,24.475,2.1,0.0,0.0,0.0,0.0,0.0,0.0,0.0,0.0,0.0,,[],vacuum induction melting,,,,vacuum induction melting,tensile,203,K,,,MTS 810 testing machine,,,rod shaped,circular,"28, 5",,parallel to the cylindrical axis of the swaged rod,,0.6296296296296297,0.001,s-1,,,,
"Lu, YP; Gao, XZ; Jiang, L; Chen, ZN; Wang, TM; Jie, JC; Kang, HJ; Zhang, YB; Guo, S; Ruan, HH; Zhao, YH; Cao, ZQ; Li, TJ",Directly cast bulk eutectic and near-eutectic high entropy alloys with balanced strength and ductility in a wide temperature range,ACTA MATERIALIA,2017,10.1016/j.actamat.2016.11.016,HEA,6,77,K,690.0,MPa,1051.0,MPa,6.7,%,,J,AlCoCrFeNi2.1,,Al24.475Co24.475Cr24.475Fe24.475Ni2.1,Al24.475Co24.475Cr24.475Fe24.475Ni2.1,24.475,24.475,24.475,24.475,2.1,0.0,0.0,0.0,0.0,0.0,0.0,0.0,0.0,0.0,,[],vacuum induction melting,,,,vacuum induction melting,tensile,77,K,liquid nitrogen,liquid nitrogen,MTS 810 testing machine,,,rod shaped,circular,"28, 5",,parallel to the cylindrical axis of the swaged rod,,0.6296296296296297,0.001,s-1,,,,
"Lu, YP; Gao, XZ; Jiang, L; Chen, ZN; Wang, TM; Jie, JC; Kang, HJ; Zhang, YB; Guo, S; Ruan, HH; Zhao, YH; Cao, ZQ; Li, TJ",Directly cast bulk eutectic and near-eutectic high entropy alloys with balanced strength and ductility in a wide temperature range,ACTA MATERIALIA,2017,10.1016/j.actamat.2016.11.016,HEA,7,298,K,544.5,MPa,1120.0,MPa,20.5,%,,J,AlCoCrFeNi2.2,,Al24.45Co24.45Cr24.45Fe24.45Ni2.2,Al24.45Co24.45Cr24.45Fe24.45Ni2.2,24.45,24.45,24.45,24.45,2.2,0.0,0.0,0.0,0.0,0.0,0.0,0.0,0.0,0.0,,[],vacuum induction melting,,,,vacuum induction melting,tensile,298,K,,,Instron 5569 testing machine,,,bar-shaped,rectangular,"20, 3.0, 3.0",,,,0.5925925925925926,0.001,s-1,,,,
"Lu, YP; Gao, XZ; Jiang, L; Chen, ZN; Wang, TM; Jie, JC; Kang, HJ; Zhang, YB; Guo, S; Ruan, HH; Zhao, YH; Cao, ZQ; Li, TJ",Directly cast bulk eutectic and near-eutectic high entropy alloys with balanced strength and ductility in a wide temperature range,ACTA MATERIALIA,2017,10.1016/j.actamat.2016.11.016,HEA,8,203,K,570.0,MPa,1143.0,MPa,18.0,%,,J,AlCoCrFeNi2.2,,Al24.45Co24.45Cr24.45Fe24.45Ni2.2,Al24.45Co24.45Cr24.45Fe24.45Ni2.2,24.45,24.45,24.45,24.45,2.2,0.0,0.0,0.0,0.0,0.0,0.0,0.0,0.0,0.0,,[],vacuum induction melting,,,,vacuum induction melting,tensile,203,K,,,MTS 810 testing machine,,,rod shaped,circular,"28, 5",,parallel to the cylindrical axis of the swaged rod,,0.6296296296296297,0.001,s-1,,,,
