Repository: Jack-Liu0227/BERT_ML

# BERT_ML: Alloy Property Prediction Benchmark & Experiment Suite

[中文说明](./README.zh-CN.md)

BERT_ML is a modular, reproducible research benchmark for predicting mechanical properties of multi-component alloys across both In-Distribution (I.I.D.) and Out-of-Distribution (OOD) regimes. The repository integrates traditional tabular machine learning, deep neural networks, multimodal materials language model embeddings (SciBERT, SteelBERT, MatSciBERT), Tabular Prior-data Fitted Networks (TabPFN v2), and LLM-based property predictors (LLMProp).

---

File: datasets/HEA_data/HEA_MEA_data_source.csv (part 2 of 10)
author,title,source,year,doi,mat_type,list,temperature,temperature_unit,yield_strength,yield_strength_unit,ultimate_strength,ultimate_strength_unit,elongation,elongation_unit,impact_energy,impact_energy_unit,mat_name,ratio_type,composition,composition_at,Al,Co,Cr,Fe,Ni,Ti,Ta,V,Mn,Cu,Mo,C,W,Nb,processing_ingot_desc,processing_ingot_size,processing_types,homogenization_temperature,annealing_temperature,annealing_time,processing_description,testing_test_type,testing_test_tem,testing_test_tem_unit,testing_test_env,testing_refrigerant,testing_test_mac,testing_test_standard,testing_load_ctrl,testing_spec_desc,testing_spec_shape,testing_spec_size,testing_spec_standard,testing_spec_dir,testing_spec_notch,score,testing_rate1_value,testing_rate1_unit,recrystallization_temperature,recrystallization_time,aging_temperature,aging_time
"Lu, YP; Gao, XZ; Jiang, L; Chen, ZN; Wang, TM; Jie, JC; Kang, HJ; Zhang, YB; Guo, S; Ruan, HH; Zhao, YH; Cao, ZQ; Li, TJ",Directly cast bulk eutectic and near-eutectic high entropy alloys with balanced strength and ductility in a wide temperature range,ACTA MATERIALIA,2017,10.1016/j.actamat.2016.11.016,HEA,9,77,K,705.0,MPa,1151.0,MPa,9.3,%,,J,AlCoCrFeNi2.2,,Al24.45Co24.45Cr24.45Fe24.45Ni2.2,Al24.45Co24.45Cr24.45Fe24.45Ni2.2,24.45,24.45,24.45,24.45,2.2,0.0,0.0,0.0,0.0,0.0,0.0,0.0,0.0,0.0,,[],vacuum induction melting,,,,vacuum induction melting,tensile,77,K,,,MTS 810 testing machine,,,rod shaped,circular,"28, 5",,parallel to the cylindrical axis of the swaged rod,,0.6296296296296297,0.001,s-1,,,,
"Wang, YQ; Liu, B; Yan, K; Wang, MS; Kabra, S; Chiu, YL; Dye, D; Lee, PD; Liu, Y; Cai, B",Probing deformation mechanisms of a FeCoCrNi high-entropy alloy at 293 and 77 K using in situ neutron diffraction,ACTA MATERIALIA,2018,10.1016/j.actamat.2018.05.013,HEA,1,77,K,480.0,MPa,1725.0,MPa,55.0,%,,J,FeCoCrNi,,Fe25Co25Cr25Ni25,Fe25Co25Cr25Ni25,0.0,25.0,25.0,25.0,25.0,0.0,0.0,0.0,0.0,0.0,0.0,0.0,0.0,0.0,,[],powder metallurgical processes,,,,powder metallurgical processes,tensile,77,K,,,,,"stress,strain",Dog bone-shaped,circular,"34.5, 8.0",,,,0.5185185185185185,,,,,,
"Wang, YQ; Liu, B; Yan, K; Wang, MS; Kabra, S; Chiu, YL; Dye, D; Lee, PD; Liu, Y; Cai, B",Probing deformation mechanisms of a FeCoCrNi high-entropy alloy at 293 and 77 K using in situ neutron diffraction,ACTA MATERIALIA,2018,10.1016/j.actamat.2018.05.013,HEA,2,293,K,260.0,MPa,980.0,MPa,45.0,%,,J,FeCoCrNi,,Fe25Co25Cr25Ni25,Fe25Co25Cr25Ni25,0.0,25.0,25.0,25.0,25.0,0.0,0.0,0.0,0.0,0.0,0.0,0.0,0.0,0.0,,[],powder metallurgical processes,,,,powder metallurgical processes,tensile,293,K,,,,,"stress,strain",Dog bone-shaped,circular,"34.5, 8.0",,,,0.5185185185185185,,,,,,
"Wang, YQ; Liu, B; Yan, K; Wang, MS; Kabra, S; Chiu, YL; Dye, D; Lee, PD; Liu, Y; Cai, B",Probing deformation mechanisms of a FeCoCrNi high-entropy alloy at 293 and 77 K using in situ neutron diffraction,ACTA MATERIALIA,2018,10.1016/j.actamat.2018.05.013,HEA,3,77,K,602.0,MPa,1863.0,MPa,51.0,%,,J,FeCoCrNiMo0.23,,Fe24.9425Co24.9425Cr24.9425Ni24.9425Mo0.23,Fe24.9425Co24.9425Cr24.9425Ni24.9425Mo0.23,0.0,24.9425,24.9425,24.9425,24.9425,0.0,0.0,0.0,0.0,0.0,0.23,0.0,0.0,0.0,,[],powder metallurgical processes,,,,powder metallurgical processes,tensile,77,K,,,,,"stress,strain",Dog bone-shaped,circular,"34.5, 8.0",,,,0.5185185185185185,,,,,,
"Wang, YQ; Liu, B; Yan, K; Wang, MS; Kabra, S; Chiu, YL; Dye, D; Lee, PD; Liu, Y; Cai, B",Probing deformation mechanisms of a FeCoCrNi high-entropy alloy at 293 and 77 K using in situ neutron diffraction,ACTA MATERIALIA,2018,10.1016/j.actamat.2018.05.013,HEA,4,293,K,360.0,MPa,1238.0,MPa,48.0,%,,J,FeCoCrNiMo0.23,,Fe24.9425Co24.9425Cr24.9425Ni24.9425Mo0.23,Fe24.9425Co24.9425Cr24.9425Ni24.9425Mo0.23,0.0,24.9425,24.9425,24.9425,24.9425,0.0,0.0,0.0,0.0,0.0,0.23,0.0,0.0,0.0,,[],powder metallurgical processes,,,,powder metallurgical processes,tensile,293,K,,,,,"stress,strain",Dog bone-shaped,circular,"34.5, 8.0",,,,0.5185185185185185,,,,,,
"Tong, Y; Chen, D; Han, B; Wang, J; Feng, R; Yang, T; Zhao, C; Zhao, YL; Guo, W; Shimizu, Y; Liu, CT; Liaw, PK; Inoue, K; Nagai, Y; Hu, A; Kai, JJ",Outstanding tensile properties of a precipitation-strengthened FeCoNiCrTi0.2 high-entropy alloy at room and cryogenic temperatures,ACTA MATERIALIA,2019,10.1016/j.actamat.2018.11.049,HEA,1,293,K,702.0,MPa,1240.0,MPa,36.0,%,,J,FeCoNiCrTi0.2,,Fe24.95Co24.95Ni24.95Cr24.95Ti0.2,Fe24.95Co24.95Ni24.95Cr24.95Ti0.2,0.0,24.95,24.95,24.95,24.95,0.2,0.0,0.0,0.0,0.0,0.0,0.0,0.0,0.0,slab,"[50.0, 10.0, 5.0]",arc melting; drop-casting; homogenization; water quenching; cold rolling; recrystallization; water quenching; aging; water quenching,1373.0,,,arc melting atmosphere: argon atmosphere; drop-casting mold: copper; homogenization at 1373.0 K for 5.0 h; water quenching; cold rolling reduction unit: % reduction value: [80.0]; recrystallization at 1373.0 K for 1.0 h; water quenching; aging at 1073.0 K for 1.0 h; water quenching,tensile,293,K,,,MTS RT/30 mechanical testing system,,strain,dog-bone,rectangular,"15, 2.0, 1.0",,,,0.7037037037037037,0.001,s-1,1373.0,1.0,1073.0,1.0
"Tong, Y; Chen, D; Han, B; Wang, J; Feng, R; Yang, T; Zhao, C; Zhao, YL; Guo, W; Shimizu, Y; Liu, CT; Liaw, PK; Inoue, K; Nagai, Y; Hu, A; Kai, JJ",Outstanding tensile properties of a precipitation-strengthened FeCoNiCrTi0.2 high-entropy alloy at room and cryogenic temperatures,ACTA MATERIALIA,2019,10.1016/j.actamat.2018.11.049,HEA,2,77,K,860.0,MPa,1580.0,MPa,46.0,%,,J,FeCoNiCrTi0.2,,Fe24.95Co24.95Ni24.95Cr24.95Ti0.2,Fe24.95Co24.95Ni24.95Cr24.95Ti0.2,0.0,24.95,24.95,24.95,24.95,0.2,0.0,0.0,0.0,0.0,0.0,0.0,0.0,0.0,slab,"[50.0, 10.0, 5.0]",arc melting; drop-casting; homogenization; water quenching; cold rolling; recrystallization; water quenching; aging; water quenching,1373.0,,,arc melting atmosphere: argon atmosphere; drop-casting mold: copper; homogenization at 1373.0 K for 5.0 h; water quenching; cold rolling reduction unit: % reduction value: [80.0]; recrystallization at 1373.0 K for 1.0 h; water quenching; aging at 1073.0 K for 1.0 h; water quenching,tensile,77,K,liquid nitrogen,liquid nitrogen,MTS RT/30 mechanical testing system,,strain,dog-bone,rectangular,"15, 2.0, 1.0",,,,0.7777777777777778,0.001,s-1,1373.0,1.0,1073.0,1.0
"Rackwitz, J; Yu, Q; Yang, Y; Laplanche, G; George, EP; Minor, AM; Ritchie, RO",Effects of cryogenic temperature and grain size on fatigue-crack propagation in the medium-entropy CrCoNi alloy,ACTA MATERIALIA,2020,10.1016/j.actamat.2020.09.021,MEA,1,293,K,524.0,MPa,889.0,MPa,43.3,%,,J,CrCoNi,at.%,Cr33.3Co33.3Ni33.3,Cr33.3Co33.3Ni33.3,0.0,33.3,33.3,0.0,33.3,0.0,0.0,0.0,0.0,0.0,0.0,0.0,0.0,0.0,cylindrical,"[None, 45]",vacuum-induction melting; casting; thermal homogenization; rotary swaging; recrystallization,1473.0,,,vacuum-induction melting; casting; thermal homogenization at 1473 K for 48 h; rotary swaging; recrystallization at 1073 K for 1 h,tensile,293,K,,,"2 kN Instron 5594 universal testing system (Instron Corporation, Norwood, MA, USA)",,,Dog-bone shaped rectangular,rectangular,"4.8, 1.5, 0.8",,aligned along the rod diameter,,0.7037037037037037,0.0008,s-1,1073.0,1.0,,
"Rackwitz, J; Yu, Q; Yang, Y; Laplanche, G; George, EP; Minor, AM; Ritchie, RO",Effects of cryogenic temperature and grain size on fatigue-crack propagation in the medium-entropy CrCoNi alloy,ACTA MATERIALIA,2020,10.1016/j.actamat.2020.09.021,MEA,2,198,K,580.0,MPa,1024.0,MPa,49.5,%,,J,CrCoNi,at.%,Cr33.3Co33.3Ni33.3,Cr33.3Co33.3Ni33.3,0.0,33.3,33.3,0.0,33.3,0.0,0.0,0.0,0.0,0.0,0.0,0.0,0.0,0.0,cylindrical,"[None, 45]",vacuum-induction melting; casting; thermal homogenization; rotary swaging; recrystallization,1473.0,,,vacuum-induction melting; casting; thermal homogenization at 1473 K for 48 h; rotary swaging; recrystallization at 1073 K for 1 h,tensile,198,K,,,"2 kN Instron 5594 universal testing system (Instron Corporation, Norwood, MA, USA)",,,Dog-bone shaped rectangular,rectangular,"4.8, 1.5, 0.8",,aligned along the rod diameter,,0.7037037037037037,0.0008,s-1,1073.0,1.0,,
"Rackwitz, J; Yu, Q; Yang, Y; Laplanche, G; George, EP; Minor, AM; Ritchie, RO",Effects of cryogenic temperature and grain size on fatigue-crack propagation in the medium-entropy CrCoNi alloy,ACTA MATERIALIA,2020,10.1016/j.actamat.2020.09.021,MEA,3,77,K,728.0,MPa,1290.0,MPa,58.0,%,,J,CrCoNi,at.%,Cr33.3Co33.3Ni33.3,Cr33.3Co33.3Ni33.3,0.0,33.3,33.3,0.0,33.3,0.0,0.0,0.0,0.0,0.0,0.0,0.0,0.0,0.0,cylindrical,"[None, 45]",vacuum-induction melting; casting; thermal homogenization; rotary swaging; recrystallization,1473.0,,,vacuum-induction melting; casting; thermal homogenization at 1473 K for 48 h; rotary swaging; recrystallization at 1073 K for 1 h,tensile,77,K,,,"2 kN Instron 5594 universal testing system (Instron Corporation, Norwood, MA, USA)",,,Dog-bone shaped rectangular,rectangular,"4.8, 1.5, 0.8",,aligned along the rod diameter,,0.7037037037037037,0.0008,s-1,1073.0,1.0,,
"Rackwitz, J; Yu, Q; Yang, Y; Laplanche, G; George, EP; Minor, AM; Ritchie, RO",Effects of cryogenic temperature and grain size on fatigue-crack propagation in the medium-entropy CrCoNi alloy,ACTA MATERIALIA,2020,10.1016/j.actamat.2020.09.021,MEA,4,293,K,289.0,MPa,777.0,MPa,70.5,%,,J,CrCoNi,at.%,Cr33.3Co33.3Ni33.3,Cr33.3Co33.3Ni33.3,0.0,33.3,33.3,0.0,33.3,0.0,0.0,0.0,0.0,0.0,0.0,0.0,0.0,0.0,cylindrical,"[None, 45]",vacuum-induction melting; casting; thermal homogenization; rotary swaging; recrystallization; annealing,1473.0,1173.0,1.0,vacuum-induction melting; casting; thermal homogenization at 1473 K for 48 h; rotary swaging; recrystallization at 1073 K for 1 h; annealing at 1173 K for 1 h environment: inert argon,tensile,293,K,,,"2 kN Instron 5594 universal testing system (Instron Corporation, Norwood, MA, USA)",,,Dog-bone shaped rectangular,rectangular,"4.8, 1.5, 0.8",,aligned along the rod diameter,,0.7037037037037037,0.0008,s-1,1073.0,1.0,,
"Rackwitz, J; Yu, Q; Yang, Y; Laplanche, G; George, EP; Minor, AM; Ritchie, RO",Effects of cryogenic temperature and grain size on fatigue-crack propagation in the medium-entropy CrCoNi alloy,ACTA MATERIALIA,2020,10.1016/j.actamat.2020.09.021,MEA,5,198,K,337.0,MPa,886.0,MPa,77.5,%,,J,CrCoNi,at.%,Cr33.3Co33.3Ni33.3,Cr33.3Co33.3Ni33.3,0.0,33.3,33.3,0.0,33.3,0.0,0.0,0.0,0.0,0.0,0.0,0.0,0.0,0.0,cylindrical,"[None, 45]",vacuum-induction melting; casting; thermal homogenization; rotary swaging; recrystallization; annealing,1473.0,1173.0,1.0,vacuum-induction melting; casting; thermal homogenization at 1473 K for 48 h; rotary swaging; recrystallization at 1073 K for 1 h; annealing at 1173 K for 1 h environment: inert argon,tensile,198,K,,,"2 kN Instron 5594 universal testing system (Instron Corporation, Norwood, MA, USA)",,,Dog-bone shaped rectangular,rectangular,"4.8, 1.5, 0.8",,aligned along the rod diameter,,0.7037037037037037,0.0008,s-1,1073.0,1.0,,
"Rackwitz, J; Yu, Q; Yang, Y; Laplanche, G; George, EP; Minor, AM; Ritchie, RO",Effects of cryogenic temperature and grain size on fatigue-crack propagation in the medium-entropy CrCoNi alloy,ACTA MATERIALIA,2020,10.1016/j.actamat.2020.09.021,MEA,6,77,K,486.0,MPa,1120.0,MPa,79.0,%,,J,CrCoNi,at.%,Cr33.3Co33.3Ni33.3,Cr33.3Co33.3Ni33.3,0.0,33.3,33.3,0.0,33.3,0.0,0.0,0.0,0.0,0.0,0.0,0.0,0.0,0.0,cylindrical,"[None, 45]",vacuum-induction melting; casting; thermal homogenization; rotary swaging; recrystallization; annealing,1473.0,1173.0,1.0,vacuum-induction melting; casting; thermal homogenization at 1473 K for 48 h; rotary swaging; recrystallization at 1073 K for 1 h; annealing at 1173 K for 1 h environment: inert argon,tensile,77,K,,,"2 kN Instron 5594 universal testing system (Instron Corporation, Norwood, MA, USA)",,,Dog-bone shaped rectangular,rectangular,"4.8, 1.5, 0.8",,aligned along the rod diameter,,0.7037037037037037,0.0008,s-1,1073.0,1.0,,
"Zhang, DD; Zhang, JY; Kuang, J; Liu, G; Sun, J",Superior strength-ductility synergy and strain hardenability of Al/Ta co-doped NiCoCr twinned medium entropy alloy for cryogenic applications,ACTA MATERIALIA,2021,10.1016/j.actamat.2021.117288,MEA,1,298,K,595.0,MPa,998.0,MPa,52.0,%,,J,(NiCoCr)92Al6Ta2,,Ni30.66Co30.66Cr30.66Al6Ta2,Ni30.66Co30.66Cr30.66Al6Ta2,6.0,30.66,30.66,0.0,30.66,0.0,2.0,0.0,0.0,0.0,0.0,0.0,0.0,0.0,,[],arc-melting; re-melting; homogenization; water quenching; cold rolling; heating,1498.0,,,arc-melting environment: pure argon; re-melting times: [5]; homogenization at 1498.0 K for 24.0 h; water quenching; cold rolling reduction unit: % reduction value: [70.0]; heating at 1423.0 K for 3.0 min,tensile,298,K,,,Instron 3699 tensile machine,,,flat dog-bone,rectangular,"15, 4.5, 1.5",,rolling direction (RD),,0.5925925925925926,0.001,s-1,,,,
"Zhang, DD; Zhang, JY; Kuang, J; Liu, G; Sun, J",Superior strength-ductility synergy and strain hardenability of Al/Ta co-doped NiCoCr twinned medium entropy alloy for cryogenic applications,ACTA MATERIALIA,2021,10.1016/j.actamat.2021.117288,MEA,2,77,K,786.0,MPa,1351.0,MPa,90.0,%,,J,(NiCoCr)92Al6Ta2,,Ni30.66Co30.66Cr30.66Al6Ta2,Ni30.66Co30.66Cr30.66Al6Ta2,6.0,30.66,30.66,0.0,30.66,0.0,2.0,0.0,0.0,0.0,0.0,0.0,0.0,0.0,,[],arc-melting; re-melting; homogenization; water quenching; cold rolling; heating,1498.0,,,arc-melting environment: pure argon; re-melting times: [5]; homogenization at 1498.0 K for 24.0 h; water quenching; cold rolling reduction unit: % reduction value: [70.0]; heating at 1423.0 K for 3.0 min,tensile,77,K,liquid nitrogen,liquid nitrogen,Instron 3699 tensile machine,,,flat dog-bone,rectangular,"15, 4.5, 1.5",,rolling direction (RD),,0.6666666666666666,0.001,s-1,,,,
"Naeem, M; He, HY; Harjo, S; Kawasaki, T; Lin, WT; Kai, JJ; Wu, ZD; Lan, S; Wang, XL",Temperature-dependent hardening contributions in CrFeCoNi high-entropy alloy,ACTA MATERIALIA,2021,10.1016/j.actamat.2021.117371,HEA,1,295,K,331.0,MPa,1009.0,MPa,45.0,%,,J,CrFeCoNi,at.%,Cr25Fe25Co25Ni25,Cr25Fe25Co25Ni25,0.0,25.0,25.0,25.0,25.0,0.0,0.0,0.0,0.0,0.0,0.0,0.0,0.0,0.0,,[],arc-melting; re-melting; casting; homogenization; iced water quenching; cold rolling; annealing; iced water quenching,1473.0,1073.0,1.0,arc-melting; re-melting; casting equipment: Cu-molds; homogenization at 1473.0 K for 24 h environment: argon; iced water quenching; cold rolling reduction unit: % reduction value: [80.0]; annealing at 1073 K for 1 h; iced water quenching,tensile,295,K,,,,,,Dog-bone,rectangular,"25, 4, 3",,,,0.5925925925925926,,,,,,
"Naeem, M; He, HY; Harjo, S; Kawasaki, T; Lin, WT; Kai, JJ; Wu, ZD; Lan, S; Wang, XL",Temperature-dependent hardening contributions in CrFeCoNi high-entropy alloy,ACTA MATERIALIA,2021,10.1016/j.actamat.2021.117371,HEA,2,140,K,502.0,MPa,1886.0,MPa,58.7,%,,J,CrFeCoNi,at.%,Cr25Fe25Co25Ni25,Cr25Fe25Co25Ni25,0.0,25.0,25.0,25.0,25.0,0.0,0.0,0.0,0.0,0.0,0.0,0.0,0.0,0.0,,[],arc-melting; re-melting; casting; homogenization; iced water quenching; cold rolling; annealing; iced water quenching,1473.0,1073.0,1.0,arc-melting; re-melting; casting equipment: Cu-molds; homogenization at 1473.0 K for 24 h environment: argon; iced water quenching; cold rolling reduction unit: % reduction value: [80.0]; annealing at 1073 K for 1 h; iced water quenching,tensile,140,K,,,,,,Dog-bone,rectangular,"25, 4, 3",,,,0.5925925925925926,,,,,,
"Naeem, M; He, HY; Harjo, S; Kawasaki, T; Lin, WT; Kai, JJ; Wu, ZD; Lan, S; Wang, XL",Temperature-dependent hardening contributions in CrFeCoNi high-entropy alloy,ACTA MATERIALIA,2021,10.1016/j.actamat.2021.117371,HEA,3,40,K,637.0,MPa,2377.0,MPa,58.9,%,,J,CrFeCoNi,at.%,Cr25Fe25Co25Ni25,Cr25Fe25Co25Ni25,0.0,25.0,25.0,25.0,25.0,0.0,0.0,0.0,0.0,0.0,0.0,0.0,0.0,0.0,,[],arc-melting; re-melting; casting; homogenization; iced water quenching; cold rolling; annealing; iced water quenching,1473.0,1073.0,1.0,arc-melting; re-melting; casting equipment: Cu-molds; homogenization at 1473.0 K for 24 h environment: argon; iced water quenching; cold rolling reduction unit: % reduction value: [80.0]; annealing at 1073 K for 1 h; iced water quenching,tensile,40,K,,,,,,Dog-bone,rectangular,"25, 4, 3",,,,0.5925925925925926,,,,,,
"Naeem, M; He, HY; Harjo, S; Kawasaki, T; Lin, WT; Kai, JJ; Wu, ZD; Lan, S; Wang, XL",Temperature-dependent hardening contributions in CrFeCoNi high-entropy alloy,ACTA MATERIALIA,2021,10.1016/j.actamat.2021.117371,HEA,4,25,K,676.0,MPa,2396.0,MPa,58.4,%,,J,CrFeCoNi,at.%,Cr25Fe25Co25Ni25,Cr25Fe25Co25Ni25,0.0,25.0,25.0,25.0,25.0,0.0,0.0,0.0,0.0,0.0,0.0,0.0,0.0,0.0,,[],arc-melting; re-melting; casting; homogenization; iced water quenching; cold rolling; annealing; iced water quenching,1473.0,1073.0,1.0,arc-melting; re-melting; casting equipment: Cu-molds; homogenization at 1473.0 K for 24 h environment: argon; iced water quenching; cold rolling reduction unit: % reduction value: [80.0]; annealing at 1073 K for 1 h; iced water quenching,tensile,25,K,,,,,,Dog-bone,rectangular,"25, 4, 3",,,,0.5925925925925926,,,,,,
"Yang, J; Jo, YH; An, W; Kim, HS; Lee, BJ; Lee, S; Sung, H; Sohn, SS",Effects of deformation-induced martensitic transformation on cryogenic fracture toughness for metastable Si8V2Fe45Cr10Mn5Co30 high-entropy alloy,ACTA MATERIALIA,2022,10.1016/j.actamat.2021.117568,HEA,1,298,K,424.0,MPa,1099.0,MPa,52.0,%,,J,Si8V2Fe45Cr10Mn5Co30,at.%,Si8.0V2.0Fe45.0Cr10.0Mn5.0Co30.0,Si8.0V2.0Fe45.0Cr10.0Mn5.0Co30.0,0.0,30.0,10.0,45.0,0.0,0.0,0.0,2.0,5.0,0.0,0.0,0.0,0.0,0.0,rectangular,"[160, 50, 28]",vacuum-induction melting; homogenization; water quenching; hot rolling; air cooling; sand-blasted; cold roll; annealing; water quenching,1473.0,1123.0,1.0,"vacuum-induction melting equipment:  environment: ; homogenization at 1473.0 K for 2.0 h environment: argon; water quenching; hot rolling at 1173.0, 1373.0 K reduction unit: % reduction value: [40.0]; air cooling; sand-blasted; cold roll at   reduction unit: % reduction value: [30.0]; annealing at 1123.0 K for 1.0 h; water quenching",tensile,298,K,,,"universal testing machine (5582, Instron, USA) of 98 kN",,,,,,,,,0.5555555555555556,0.0125,mm/s,,,,
"Yang, J; Jo, YH; An, W; Kim, HS; Lee, BJ; Lee, S; Sung, H; Sohn, SS",Effects of deformation-induced martensitic transformation on cryogenic fracture toughness for metastable Si8V2Fe45Cr10Mn5Co30 high-entropy alloy,ACTA MATERIALIA,2022,10.1016/j.actamat.2021.117568,HEA,2,77,K,457.0,MPa,1617.0,MPa,49.0,%,,J,Si8V2Fe45Cr10Mn5Co30,at.%,Si8.0V2.0Fe45.0Cr10.0Mn5.0Co30.0,Si8.0V2.0Fe45.0Cr10.0Mn5.0Co30.0,0.0,30.0,10.0,45.0,0.0,0.0,0.0,2.0,5.0,0.0,0.0,0.0,0.0,0.0,rectangular,"[160, 50, 28]",vacuum-induction melting; homogenization; water quenching; hot rolling; air cooling; sand-blasted; cold roll; annealing; water quenching,1473.0,1123.0,1.0,"vacuum-induction melting equipment:  environment: ; homogenization at 1473.0 K for 2.0 h environment: argon; water quenching; hot rolling at 1173.0, 1373.0 K reduction unit: % reduction value: [40.0]; air cooling; sand-blasted; cold roll at   reduction unit: % reduction value: [30.0]; annealing at 1123.0 K for 1.0 h; water quenching",tensile,77,K,,,"universal testing machine (5582, Instron, USA) of 98 kN",,,,,,,,,0.5555555555555556,0.0125,mm/s,,,,
"Zhang, DD; Zhang, JY; Kuang, J; Liu, G; Sun, J",The B2 phase-driven microstructural heterogeneities and twinning enable ultrahigh cryogenic strength and large ductility in NiCoCr-based medium-entropy alloy,ACTA MATERIALIA,2022,10.1016/j.actamat.2022.117981,MEA,1,298,K,1080.0,MPa,1380.0,MPa,20.0,%,,J,(NiCoCr)88Al10Ta2,at.%,Ni29.33Co29.33Cr29.33Al10Ta2,Ni29.33Co29.33Cr29.33Al10Ta2,10.0,29.33,29.33,0.0,29.33,0.0,2.0,0.0,0.0,0.0,0.0,0.0,0.0,0.0,rectangular,"[80.0, 25.0, 15.0]",arc-melting; re-melting; homogenization; water quenching; hot rolling; water quenching,1498.0,,,arc-melting; re-melting; homogenization at 1498.0 K for 24.0 h; water quenching; hot rolling at 1423.0 K reduction unit: % reduction value: [70.0]; water quenching,tensile,298,K,,,Instron 3699 tensile machine,,,Flat dog-bone,rectangular,"15, 4.5, 1.5",,rolling direction (RD),,0.7037037037037037,0.001,s-1,,,,
"Zhang, DD; Zhang, JY; Kuang, J; Liu, G; Sun, J",The B2 phase-driven microstructural heterogeneities and twinning enable ultrahigh cryogenic strength and large ductility in NiCoCr-based medium-entropy alloy,ACTA MATERIALIA,2022,10.1016/j.actamat.2022.117981,MEA,2,77,K,1450.0,MPa,1830.0,MPa,25.0,%,,J,(NiCoCr)88Al10Ta2,at.%,Ni29.33Co29.33Cr29.33Al10Ta2,Ni29.33Co29.33Cr29.33Al10Ta2,10.0,29.33,29.33,0.0,29.33,0.0,2.0,0.0,0.0,0.0,0.0,0.0,0.0,0.0,rectangular,"[80.0, 25.0, 15.0]",arc-melting; re-melting; homogenization; water quenching; hot rolling; water quenching,1498.0,,,arc-melting; re-melting; homogenization at 1498.0 K for 24.0 h; water quenching; hot rolling at 1423.0 K reduction unit: % reduction value: [70.0]; water quenching,tensile,77,K,liquid nitrogen,liquid nitrogen,Instron 3699 tensile machine,,,Flat dog-bone,rectangular,"15, 4.5, 1.5",,rolling direction (RD),,0.7037037037037037,0.001,s-1,,,,
"Yao, N; Lu, TW; Feng, K; Sun, BH; Wang, RZ; Wang, J; Xie, Y; Zhao, PC; Han, BL; Zhang, XC; Tu, ST",Ultrastrong and ductile additively manufactured precipitation-hardening medium-entropy alloy at ambient and cryogenic temperatures,ACTA MATERIALIA,2022,10.1016/j.actamat.2022.118142,MEA,1,293,K,836.7,MPa,1070.0,MPa,32.5,%,,J,(CoCrNi)94Al3Ti3,at.%,Co31.8Cr31.0Ni31.1Al3.1Ti3.0,Co31.8Cr31.0Ni31.1Al3.1Ti3.0,3.1,31.8,31.0,0.0,31.1,3.0,0.0,0.0,0.0,0.0,0.0,0.0,0.0,0.0,,[],LPBF,,,,LPBF equipment: L-PBF printing system (HBD-200),tensile,293,K,ambient,,Care Material Testing System,,strain,rectangular,rectangular,"8, 1.8, 1.2",,,,0.6666666666666666,0.001,s-1,,,,
"Yao, N; Lu, TW; Feng, K; Sun, BH; Wang, RZ; Wang, J; Xie, Y; Zhao, PC; Han, BL; Zhang, XC; Tu, ST",Ultrastrong and ductile additively manufactured precipitation-hardening medium-entropy alloy at ambient and cryogenic temperatures,ACTA MATERIALIA,2022,10.1016/j.actamat.2022.118142,MEA,2,103,K,996.9,MPa,1423.6,MPa,40.6,%,,J,(CoCrNi)94Al3Ti3,at.%,Co31.8Cr31.0Ni31.1Al3.1Ti3.0,Co31.8Cr31.0Ni31.1Al3.1Ti3.0,3.1,31.8,31.0,0.0,31.1,3.0,0.0,0.0,0.0,0.0,0.0,0.0,0.0,0.0,,[],LPBF,,,,LPBF equipment: L-PBF printing system (HBD-200),tensile,103,K,cryogenic chamber,,Care Material Testing System,,strain,rectangular,rectangular,"8, 1.8, 1.2",,,,0.6666666666666666,0.001,s-1,,,,
"Yao, N; Lu, TW; Feng, K; Sun, BH; Wang, RZ; Wang, J; Xie, Y; Zhao, PC; Han, BL; Zhang, XC; Tu, ST",Ultrastrong and ductile additively manufactured precipitation-hardening medium-entropy alloy at ambient and cryogenic temperatures,ACTA MATERIALIA,2022,10.1016/j.actamat.2022.118142,MEA,3,293,K,921.1,MPa,1346.4,MPa,27.2,%,,J,(CoCrNi)94Al3Ti3,at.%,Co31.8Cr31.0Ni31.1Al3.1Ti3.0,Co31.8Cr31.0Ni31.1Al3.1Ti3.0,3.1,31.8,31.0,0.0,31.1,3.0,0.0,0.0,0.0,0.0,0.0,0.0,0.0,0.0,,[],LPBF; solution treatment; water quenching; aging; water quenching,1273.0,,,LPBF equipment: L-PBF printing system (HBD-200); solution treatment at 1273 K for 10 min; water quenching; aging at 973 K for 2 h; water quenching,tensile,293,K,ambient,,Care Material Testing System,,strain,rectangular,rectangular,"8, 1.8, 1.2",,,,0.7037037037037037,0.001,s-1,,,973.0,2.0
"Yao, N; Lu, TW; Feng, K; Sun, BH; Wang, RZ; Wang, J; Xie, Y; Zhao, PC; Han, BL; Zhang, XC; Tu, ST",Ultrastrong and ductile additively manufactured precipitation-hardening medium-entropy alloy at ambient and cryogenic temperatures,ACTA MATERIALIA,2022,10.1016/j.actamat.2022.118142,MEA,4,103,K,1123.7,MPa,1702.9,MPa,25.4,%,,J,(CoCrNi)94Al3Ti3,at.%,Co31.8Cr31.0Ni31.1Al3.1Ti3.0,Co31.8Cr31.0Ni31.1Al3.1Ti3.0,3.1,31.8,31.0,0.0,31.1,3.0,0.0,0.0,0.0,0.0,0.0,0.0,0.0,0.0,,[],LPBF; solution treatment; water quenching; aging; water quenching,1273.0,,,LPBF equipment: L-PBF printing system (HBD-200); solution treatment at 1273 K for 10 min; water quenching; aging at 973 K for 2 h; water quenching,tensile,103,K,cryogenic chamber,,Care Material Testing System,,strain,rectangular,rectangular,"8, 1.8, 1.2",,,,0.6666666666666666,0.001,s-1,,,973.0,2.0
"Chen, JX; Li, T; Chen, Y; Cao, FH; Wang, HY; Dai, LH",Ultra-strong heavy-drawn eutectic high entropy alloy wire,ACTA MATERIALIA,2023,10.1016/j.actamat.2022.118515,HEA,1,298,K,1570.0,MPa,1850.0,MPa,12.1,%,,J,AlCoCrFeNi2.1,,Al24.475Co24.475Cr24.475Fe24.475Ni2.1,Al24.475Co24.475Cr24.475Fe24.475Ni2.1,24.475,24.475,24.475,24.475,2.1,0.0,0.0,0.0,0.0,0.0,0.0,0.0,0.0,0.0,cylindrical,"[300, 30]",vacuum induction melting; casting; turning; heating; hot rolling; reheating; hot drawing; polishing; cold drawing; annealing; annealing,,813.0,20.0,vacuum induction melting at 1773 K equipment: vacuum induction melting furnace environment: BN crucible; casting equipment: cylindrical MgO crucible; turning equipment: lathe; heating at 1213 K for 1 h; hot rolling at  K; reheating at 1213 K for 30 min; hot drawing at 1073 K; polishing; cold drawing at 298 K; annealing at 1323 K for 10 min; annealing at 813 K for 20 h,tensile,298,K,,,UTM 4204 electromechanical universal testing machine,,strain,,,50,,,,0.6296296296296297,0.001,s-1,,,,
"Chen, JX; Li, T; Chen, Y; Cao, FH; Wang, HY; Dai, LH",Ultra-strong heavy-drawn eutectic high entropy alloy wire,ACTA MATERIALIA,2023,10.1016/j.actamat.2022.118515,HEA,2,77,K,2250.0,MPa,2520.0,MPa,14.3,%,,J,AlCoCrFeNi2.1,,Al24.475Co24.475Cr24.475Fe24.475Ni2.1,Al24.475Co24.475Cr24.475Fe24.475Ni2.1,24.475,24.475,24.475,24.475,2.1,0.0,0.0,0.0,0.0,0.0,0.0,0.0,0.0,0.0,cylindrical,"[300, 30]",vacuum induction melting; casting; turning; heating; hot rolling; reheating; hot drawing; polishing; cold drawing; annealing; annealing,,813.0,20.0,vacuum induction melting at 1773 K equipment: vacuum induction melting furnace environment: BN crucible; casting equipment: cylindrical MgO crucible; turning equipment: lathe; heating at 1213 K for 1 h; hot rolling at  K; reheating at 1213 K for 30 min; hot drawing at 1073 K; polishing; cold drawing at 298 K; annealing at 1323 K for 10 min; annealing at 813 K for 20 h,tensile,77,K,liquid nitrogen,liquid nitrogen,UTM 4204 electromechanical universal testing machine,,strain,,,50,,,,0.7037037037037037,0.001,s-1,,,,
"Li, WP; Chou, TH; Yang, T; Chuang, WS; Huang, JC; Luan, JH; Zhang, XK; Huo, XF; Kong, HJ; He, QF; Du, XH; Liu, CT; Chen, FR",Design of ultrastrong but ductile medium-entropy alloy with controlled precipitations and heterogeneous grain structures,APPLIED MATERIALS TODAY,2021,10.1016/j.apmt.2021.101037,MEA,1,77,K,2022.0,MPa,2309.0,MPa,21.2,%,,J,Co40Cr20Ni30Al5Ti5,at.%,Co40.0Cr20.0Ni30.0Al5.0Ti5.0,Co40.0Cr20.0Ni30.0Al5.0Ti5.0,5.0,40.0,20.0,0.0,30.0,5.0,0.0,0.0,0.0,0.0,0.0,0.0,0.0,0.0,rectangular,"[None, 10, 10]",arc-melting; casting; homogenization; water quenching; cold rolling; annealing; water quenching,1473.0,973.0,2.0,arc-melting equipment: high purity argon atmosphere; casting mold: copper; homogenization at 1473 K for 4 h; water quenching; cold rolling direction: longitudinal reduction unit: % reduction value: [85.0]; annealing at 973 K for 2 h; water quenching,tensile,77,K,,,MTS Alliance RT 30 tensile test machine,,strain,Flat dog-bone-shaped,rectangular,"15, 3, 0.75",,parallel to the rolling direction,,0.7777777777777778,0.001,s-1,,,,
"Li, WP; Chou, TH; Yang, T; Chuang, WS; Huang, JC; Luan, JH; Zhang, XK; Huo, XF; Kong, HJ; He, QF; Du, XH; Liu, CT; Chen, FR",Design of ultrastrong but ductile medium-entropy alloy with controlled precipitations and heterogeneous grain structures,APPLIED MATERIALS TODAY,2021,10.1016/j.apmt.2021.101037,MEA,2,293,K,1729.0,MPa,1888.0,MPa,16.0,%,,J,Co40Cr20Ni30Al5Ti5,at.%,Co40.0Cr20.0Ni30.0Al5.0Ti5.0,Co40.0Cr20.0Ni30.0Al5.0Ti5.0,5.0,40.0,20.0,0.0,30.0,5.0,0.0,0.0,0.0,0.0,0.0,0.0,0.0,0.0,rectangular,"[None, 10, 10]",arc-melting; casting; homogenization; water quenching; cold rolling; annealing; water quenching,1473.0,973.0,2.0,arc-melting equipment: high purity argon atmosphere; casting mold: copper; homogenization at 1473 K for 4 h; water quenching; cold rolling direction: longitudinal reduction unit: % reduction value: [85.0]; annealing at 973 K for 2 h; water quenching,tensile,293,K,,,MTS Alliance RT 30 tensile test machine,,strain,Flat dog-bone-shaped,rectangular,"15, 3, 0.75",,parallel to the rolling direction,,0.7777777777777778,0.001,s-1,,,,
"Shim, SH; Pouraliakbar, H; Lee, BJ; Kim, YK; Rizi, MS; Han, JH; Hong, SI",Supporting data for strengthening and deformation behavior of as-cast CoCrCu1.5MnNi high entropy alloy with micro-/nanoscale precipitation,DATA IN BRIEF,2022,10.1016/j.dib.2022.108567,HEA,1,77,K,600.2,MPa,840.4,MPa,70.0,%,,J,CoCrCu1.5MnNi,at.%,Co24.625Cr24.625Cu1.5Mn24.625Ni24.625,Co24.625Cr24.625Cu1.5Mn24.625Ni24.625,0.0,24.625,24.625,0.0,24.625,0.0,0.0,0.0,24.625,1.5,0.0,0.0,0.0,0.0,,[],casting,,,,casting equipment: vacuum induction melting (VIM) environment: high-purity Ar atmosphere,tensile,77,K,,,,,,dogbone-type,,"9, 3.4, 1.0",,,,0.5555555555555556,0.001,s-1,,,,
"Shim, SH; Pouraliakbar, H; Lee, BJ; Kim, YK; Rizi, MS; Han, JH; Hong, SI",Supporting data for strengthening and deformation behavior of as-cast CoCrCu1.5MnNi high entropy alloy with micro-/nanoscale precipitation,DATA IN BRIEF,2022,10.1016/j.dib.2022.108567,HEA,2,298,K,431.5,MPa,575.0,MPa,57.0,%,,J,CoCrCu1.5MnNi,at.%,Co24.625Cr24.625Cu1.5Mn24.625Ni24.625,Co24.625Cr24.625Cu1.5Mn24.625Ni24.625,0.0,24.625,24.625,0.0,24.625,0.0,0.0,0.0,24.625,1.5,0.0,0.0,0.0,0.0,,[],casting,,,,casting equipment: vacuum induction melting (VIM) environment: high-purity Ar atmosphere,tensile,298,K,,,,,,dogbone-type,,"9, 3.4, 1.0",,,,0.5555555555555556,0.001,s-1,,,,
"Shim, SH; Pouraliakbar, H; Lee, BJ; Kim, YK; Rizi, MS; Han, JH; Hong, SI",Supporting data for strengthening and deformation behavior of as-cast CoCrCu1.5MnNi high entropy alloy with micro-/nanoscale precipitation,DATA IN BRIEF,2022,10.1016/j.dib.2022.108567,HEA,3,77,K,595.1,MPa,844.9,MPa,64.0,%,,J,CoCrCu1.5MnNi,at.%,Co24.625Cr24.625Cu1.5Mn24.625Ni24.625,Co24.625Cr24.625Cu1.5Mn24.625Ni24.625,0.0,24.625,24.625,0.0,24.625,0.0,0.0,0.0,24.625,1.5,0.0,0.0,0.0,0.0,,[],casting,,,,casting equipment: vacuum induction melting (VIM) environment: high-purity Ar atmosphere,tensile,77,K,,,,,,dogbone-type,,"13.6, 3.4, 1.0",,,,0.5555555555555556,0.001,s-1,,,,
"Shim, SH; Pouraliakbar, H; Lee, BJ; Kim, YK; Rizi, MS; Han, JH; Hong, SI",Supporting data for strengthening and deformation behavior of as-cast CoCrCu1.5MnNi high entropy alloy with micro-/nanoscale precipitation,DATA IN BRIEF,2022,10.1016/j.dib.2022.108567,HEA,4,298,K,434.4,MPa,581.8,MPa,52.0,%,,J,CoCrCu1.5MnNi,at.%,Co24.625Cr24.625Cu1.5Mn24.625Ni24.625,Co24.625Cr24.625Cu1.5Mn24.625Ni24.625,0.0,24.625,24.625,0.0,24.625,0.0,0.0,0.0,24.625,1.5,0.0,0.0,0.0,0.0,,[],casting,,,,casting equipment: vacuum induction melting (VIM) environment: high-purity Ar atmosphere,tensile,298,K,,,,,,dogbone-type,,"13.6, 3.4, 1.0",,,,0.5555555555555556,0.001,s-1,,,,
"Yang, F; Dong, LM; Cai, L; Hu, XJ; Fang, F",Mechanical properties of FeMnCoCr high entropy alloy alloyed with C/Si at low temperatures,JOURNAL OF ALLOYS AND COMPOUNDS,2021,10.1016/j.jallcom.2020.157876,HEA,1,293,K,,MPa,757.0,MPa,60.5,%,,J,Fe53Mn29Co9Cr9,,Fe53.0Mn29.0Co9.0Cr9.0,Fe53.0Mn29.0Co9.0Cr9.0,0.0,9.0,9.0,53.0,0.0,0.0,0.0,0.0,29.0,0.0,0.0,0.0,0.0,0.0,cylindrical,"[100.0, 20.0]",vacuum induction melting; annealing; water quenching; homogenization,,1473.0,6.0,vacuum induction melting atmosphere: Ar; annealing at 1473.0 K for 6.0 h; water quenching; homogenization,tensile,293,K,,,MTS CMT 5105,,,flat dog-bone,rectangular,"15, 2, 1.5",,,,0.6296296296296297,0.001,s-1,,,,
"Yang, F; Dong, LM; Cai, L; Hu, XJ; Fang, F",Mechanical properties of FeMnCoCr high entropy alloy alloyed with C/Si at low temperatures,JOURNAL OF ALLOYS AND COMPOUNDS,2021,10.1016/j.jallcom.2020.157876,HEA,2,223,K,,MPa,907.0,MPa,69.6,%,,J,Fe53Mn29Co9Cr9,,Fe53.0Mn29.0Co9.0Cr9.0,Fe53.0Mn29.0Co9.0Cr9.0,0.0,9.0,9.0,53.0,0.0,0.0,0.0,0.0,29.0,0.0,0.0,0.0,0.0,0.0,cylindrical,"[100.0, 20.0]",vacuum induction melting; annealing; water quenching; homogenization,,1473.0,6.0,vacuum induction melting method: vacuum induction melting atmosphere: Ar; annealing at 1473.0 K for 6.0 h; water quenching; homogenization,tensile,223,K,,,MTS CMT 5105,,,flat dog-bone,rectangular,"15, 2, 1.5",,,,0.6296296296296297,0.001,s-1,,,,
"Chung, DH; Kim, WC; Baek, SY; Kim, MH; Na, YS",Thermodynamics-based design strategy for optimizing strength and ductility of Cr-Ni-Mn-Fe medium-entropy alloys,JOURNAL OF ALLOYS AND COMPOUNDS,2022,10.1016/j.jallcom.2021.163331,MEA,1,298,K,242.0,MPa,508.0,MPa,70.0,%,,J,Cr12Ni12Mn12Fe64,at.%,Cr12.0Ni12.0Mn12.0Fe64.0,Cr12.0Ni12.0Mn12.0Fe64.0,0.0,0.0,12.0,64.0,12.0,0.0,0.0,0.0,12.0,0.0,0.0,0.0,0.0,0.0,rectangular,"[60.0, 12.0, 6.0]",vacuum induction melting furnace; casting; homogenization; cold-rolling; annealing,1473.0,1273.0,1.0,vacuum induction melting furnace equipment: vacuum induction melting furnace environment: Ar atmosphere; casting mold: rectangular Cu molds; homogenization at 1473.0 K for 10.0 h cooling method: air cooling; cold-rolling reduction unit: % reduction value: [50.0]; annealing at 1273.0 K for 1.0 h,tensile,298,K,,,Instron 5585 H testing machine,,,rectangular,rectangular,"10, 2, 1",,,,0.7037037037037037,0.001,s-1,,,,
"Chung, DH; Kim, WC; Baek, SY; Kim, MH; Na, YS",Thermodynamics-based design strategy for optimizing strength and ductility of Cr-Ni-Mn-Fe medium-entropy alloys,JOURNAL OF ALLOYS AND COMPOUNDS,2022,10.1016/j.jallcom.2021.163331,MEA,2,77,K,527.0,MPa,1090.0,MPa,72.0,%,,J,Cr12Ni12Mn12Fe64,at.%,Cr12.0Ni12.0Mn12.0Fe64.0,Cr12.0Ni12.0Mn12.0Fe64.0,0.0,0.0,12.0,64.0,12.0,0.0,0.0,0.0,12.0,0.0,0.0,0.0,0.0,0.0,rectangular,"[60.0, 12.0, 6.0]",vacuum induction melting furnace; casting; homogenization; cold-rolling; annealing,1473.0,1273.0,1.0,vacuum induction melting furnace equipment: vacuum induction melting furnace environment: Ar atmosphere; casting mold: rectangular Cu molds; homogenization at 1473.0 K for 10.0 h cooling method: air cooling; cold-rolling reduction unit: % reduction value: [50.0]; annealing at 1273.0 K for 1.0 h,tensile,77,K,,liquid nitrogen,Instron 5585 H testing machine,,,rectangular,rectangular,"10, 2, 1",,,,0.7407407407407407,0.001,s-1,,,,
"Chung, DH; Kim, WC; Baek, SY; Kim, MH; Na, YS",Thermodynamics-based design strategy for optimizing strength and ductility of Cr-Ni-Mn-Fe medium-entropy alloys,JOURNAL OF ALLOYS AND COMPOUNDS,2022,10.1016/j.jallcom.2021.163331,MEA,3,298,K,230.0,MPa,482.0,MPa,67.0,%,,J,Cr12Ni12Mn16Fe60,at.%,Cr12.0Ni12.0Mn16.0Fe60.0,Cr12.0Ni12.0Mn16.0Fe60.0,0.0,0.0,12.0,60.0,12.0,0.0,0.0,0.0,16.0,0.0,0.0,0.0,0.0,0.0,rectangular,"[60.0, 12.0, 6.0]",vacuum induction melting furnace; casting; homogenization; cold-rolling; annealing,1473.0,1273.0,1.0,vacuum induction melting furnace equipment: vacuum induction melting furnace environment: Ar atmosphere; casting mold: rectangular Cu molds; homogenization at 1473.0 K for 10.0 h cooling method: air cooling; cold-rolling reduction unit: % reduction value: [50.0]; annealing at 1273.0 K for 1.0 h,tensile,298,K,,,Instron 5585 H testing machine,,,rectangular,rectangular,"10, 2, 1",,,,0.7037037037037037,0.001,s-1,,,,
"Chung, DH; Kim, WC; Baek, SY; Kim, MH; Na, YS",Thermodynamics-based design strategy for optimizing strength and ductility of Cr-Ni-Mn-Fe medium-entropy alloys,JOURNAL OF ALLOYS AND COMPOUNDS,2022,10.1016/j.jallcom.2021.163331,MEA,4,77,K,489.0,MPa,1050.0,MPa,86.0,%,,J,Cr12Ni12Mn16Fe60,at.%,Cr12.0Ni12.0Mn16.0Fe60.0,Cr12.0Ni12.0Mn16.0Fe60.0,0.0,0.0,12.0,60.0,12.0,0.0,0.0,0.0,16.0,0.0,0.0,0.0,0.0,0.0,rectangular,"[60.0, 12.0, 6.0]",vacuum induction melting furnace; casting; homogenization; cold-rolling; annealing,1473.0,1273.0,1.0,vacuum induction melting furnace equipment: vacuum induction melting furnace environment: Ar atmosphere; casting mold: rectangular Cu molds; homogenization at 1473.0 K for 10.0 h cooling method: air cooling; cold-rolling reduction unit: % reduction value: [50.0]; annealing at 1273.0 K for 1.0 h,tensile,77,K,,liquid nitrogen,Instron 5585 H testing machine,,,rectangular,rectangular,"10, 2, 1",,,,0.7407407407407407,0.001,s-1,,,,
"Chung, DH; Kim, WC; Baek, SY; Kim, MH; Na, YS",Thermodynamics-based design strategy for optimizing strength and ductility of Cr-Ni-Mn-Fe medium-entropy alloys,JOURNAL OF ALLOYS AND COMPOUNDS,2022,10.1016/j.jallcom.2021.163331,MEA,5,298,K,223.0,MPa,460.0,MPa,58.0,%,,J,Cr12Ni12Mn20Fe56,at.%,Cr12.0Ni12.0Mn20.0Fe56.0,Cr12.0Ni12.0Mn20.0Fe56.0,0.0,0.0,12.0,56.0,12.0,0.0,0.0,0.0,20.0,0.0,0.0,0.0,0.0,0.0,rectangular,"[60.0, 12.0, 6.0]",vacuum induction melting furnace; casting; homogenization; cold-rolling; annealing,1473.0,1273.0,1.0,vacuum induction melting furnace equipment: vacuum induction melting furnace environment: Ar atmosphere; casting mold: rectangular Cu molds; homogenization at 1473.0 K for 10.0 h cooling method: air cooling; cold-rolling reduction unit: % reduction value: [50.0]; annealing at 1273.0 K for 1.0 h,tensile,298,K,,,Instron 5585 H testing machine,,,rectangular,rectangular,"10, 2, 1",,,,0.7037037037037037,0.001,s-1,,,,
"Chung, DH; Kim, WC; Baek, SY; Kim, MH; Na, YS",Thermodynamics-based design strategy for optimizing strength and ductility of Cr-Ni-Mn-Fe medium-entropy alloys,JOURNAL OF ALLOYS AND COMPOUNDS,2022,10.1016/j.jallcom.2021.163331,MEA,6,77,K,452.0,MPa,815.0,MPa,82.0,%,,J,Cr12Ni12Mn20Fe56,at.%,Cr12.0Ni12.0Mn20.0Fe56.0,Cr12.0Ni12.0Mn20.0Fe56.0,0.0,0.0,12.0,56.0,12.0,0.0,0.0,0.0,20.0,0.0,0.0,0.0,0.0,0.0,rectangular,"[60.0, 12.0, 6.0]",vacuum induction melting furnace; casting; homogenization; cold-rolling; annealing,1473.0,1273.0,1.0,vacuum induction melting furnace equipment: vacuum induction melting furnace environment: Ar atmosphere; casting mold: rectangular Cu molds; homogenization at 1473.0 K for 10.0 h cooling method: air cooling; cold-rolling reduction unit: % reduction value: [50.0]; annealing at 1273.0 K for 1.0 h,tensile,77,K,,liquid nitrogen,Instron 5585 H testing machine,,,rectangular,rectangular,"10, 2, 1",,,,0.7407407407407407,0.001,s-1,,,,
"Rizi, MS; Minouei, H; Lee, BJ; Toroghinejad, MR; Hong, SI",Effects of carbon and molybdenum on the nanostructural evolution and strength/ductility trade-off in Fe40Mn40Co10Cr10 high-entropy alloys,JOURNAL OF ALLOYS AND COMPOUNDS,2022,10.1016/j.jallcom.2022.165108,HEA,1,298,K,140.0,MPa,398.0,MPa,98.0,%,,J,Fe40Mn40Co10Cr10,at.%,Fe39.9Mn40.3Co10Cr9.8,Fe39.9Mn40.3Co10Cr9.8,0.0,10.0,9.8,39.9,0.0,0.0,0.0,0.0,40.3,0.0,0.0,0.0,0.0,0.0,,[],arc melting; hot rolling; homogenization; water quenching; cold rolling; solution annealing,1473.0,,,arc melting equipment: water-cooled copper crucible environment: high-purity argon atmosphere repetition: 5; hot rolling at 1170 K thickness reduction: 60%; homogenization at 1473 K for 1 h environment: argon atmosphere; water quenching; cold rolling reduction unit: % reduction value: [90.0]; solution annealing subsequent process: water quenching,tensile,298,K,,,United SFM,,,Dog bone shaped,rectangular,"9, 3.4, 2",,parallel to the rolling direction,,0.6296296296296297,0.001,s-1,,,,
"Rizi, MS; Minouei, H; Lee, BJ; Toroghinejad, MR; Hong, SI",Effects of carbon and molybdenum on the nanostructural evolution and strength/ductility trade-off in Fe40Mn40Co10Cr10 high-entropy alloys,JOURNAL OF ALLOYS AND COMPOUNDS,2022,10.1016/j.jallcom.2022.165108,HEA,2,77,K,,MPa,850.0,MPa,80.0,%,,J,Fe40Mn40Co10Cr10,at.%,Fe39.9Mn40.3Co10Cr9.8,Fe39.9Mn40.3Co10Cr9.8,0.0,10.0,9.8,39.9,0.0,0.0,0.0,0.0,40.3,0.0,0.0,0.0,0.0,0.0,,[],arc melting; hot rolling; homogenization; water quenching; cold rolling; solution annealing,1473.0,,,arc melting equipment: water-cooled copper crucible environment: high-purity argon atmosphere repetition: 5; hot rolling at 1170 K thickness reduction: 60%; homogenization at 1473 K for 1 h environment: argon atmosphere; water quenching; cold rolling reduction unit: % reduction value: [90.0]; solution annealing subsequent process: water quenching,tensile,77,K,,,United SFM,,,Dog bone shaped,rectangular,"9, 3.4, 2",,parallel to the rolling direction,,0.5925925925925926,0.001,s-1,,,,
"Rizi, MS; Minouei, H; Lee, BJ; Toroghinejad, MR; Hong, SI",Effects of carbon and molybdenum on the nanostructural evolution and strength/ductility trade-off in Fe40Mn40Co10Cr10 high-entropy alloys,JOURNAL OF ALLOYS AND COMPOUNDS,2022,10.1016/j.jallcom.2022.165108,HEA,3,298,K,213.0,MPa,581.0,MPa,80.0,%,,J,Fe39.5Mn40Co10Cr10C0.5,at.%,Fe39.13Mn41.23Co9.98Cr9.06C0.6,Fe39.13Mn41.23Co9.98Cr9.06C0.6,0.0,9.98,9.06,39.13,0.0,0.0,0.0,0.0,41.23,0.0,0.0,0.6,0.0,0.0,,[],arc melting; hot rolling; homogenization; water quenching; cold rolling; solution annealing,1473.0,,,arc melting equipment: water-cooled copper crucible environment: high-purity argon atmosphere repetition: 5; hot rolling at 1170 K thickness reduction: 60%; homogenization at 1473 K for 1 h environment: argon atmosphere; water quenching; cold rolling reduction unit: % reduction value: [90.0]; solution annealing subsequent process: water quenching,tensile,298,K,,,United SFM,,,Dog bone shaped,rectangular,"9, 3.4, 2",,parallel to the rolling direction,,0.6296296296296297,0.001,s-1,,,,
