Repository: Jack-Liu0227/BERT_ML

# BERT_ML: Alloy Property Prediction Benchmark & Experiment Suite

[中文说明](./README.zh-CN.md)

BERT_ML is a modular, reproducible research benchmark for predicting mechanical properties of multi-component alloys across both In-Distribution (I.I.D.) and Out-of-Distribution (OOD) regimes. The repository integrates traditional tabular machine learning, deep neural networks, multimodal materials language model embeddings (SciBERT, SteelBERT, MatSciBERT), Tabular Prior-data Fitted Networks (TabPFN v2), and LLM-based property predictors (LLMProp).

---

File: datasets/HEA_data/HEA_MEA_data_source.csv (part 3 of 10)
author,title,source,year,doi,mat_type,list,temperature,temperature_unit,yield_strength,yield_strength_unit,ultimate_strength,ultimate_strength_unit,elongation,elongation_unit,impact_energy,impact_energy_unit,mat_name,ratio_type,composition,composition_at,Al,Co,Cr,Fe,Ni,Ti,Ta,V,Mn,Cu,Mo,C,W,Nb,processing_ingot_desc,processing_ingot_size,processing_types,homogenization_temperature,annealing_temperature,annealing_time,processing_description,testing_test_type,testing_test_tem,testing_test_tem_unit,testing_test_env,testing_refrigerant,testing_test_mac,testing_test_standard,testing_load_ctrl,testing_spec_desc,testing_spec_shape,testing_spec_size,testing_spec_standard,testing_spec_dir,testing_spec_notch,score,testing_rate1_value,testing_rate1_unit,recrystallization_temperature,recrystallization_time,aging_temperature,aging_time
"Rizi, MS; Minouei, H; Lee, BJ; Toroghinejad, MR; Hong, SI",Effects of carbon and molybdenum on the nanostructural evolution and strength/ductility trade-off in Fe40Mn40Co10Cr10 high-entropy alloys,JOURNAL OF ALLOYS AND COMPOUNDS,2022,10.1016/j.jallcom.2022.165108,HEA,4,77,K,510.0,MPa,1022.0,MPa,110.0,%,,J,Fe39.5Mn40Co10Cr10C0.5,at.%,Fe39.13Mn41.23Co9.98Cr9.06C0.6,Fe39.13Mn41.23Co9.98Cr9.06C0.6,0.0,9.98,9.06,39.13,0.0,0.0,0.0,0.0,41.23,0.0,0.0,0.6,0.0,0.0,,[],arc melting; hot rolling; homogenization; water quenching; cold rolling; solution annealing,1473.0,,,arc melting equipment: water-cooled copper crucible environment: high-purity argon atmosphere repetition: 5; hot rolling at 1170 K thickness reduction: 60%; homogenization at 1473 K for 1 h environment: argon atmosphere; water quenching; cold rolling reduction unit: % reduction value: [90.0]; solution annealing subsequent process: water quenching,tensile,77,K,,,United SFM,,,Dog bone shaped,rectangular,"9, 3.4, 2",,parallel to the rolling direction,,0.6296296296296297,0.001,s-1,,,,
"Rizi, MS; Minouei, H; Lee, BJ; Toroghinejad, MR; Hong, SI",Effects of carbon and molybdenum on the nanostructural evolution and strength/ductility trade-off in Fe40Mn40Co10Cr10 high-entropy alloys,JOURNAL OF ALLOYS AND COMPOUNDS,2022,10.1016/j.jallcom.2022.165108,HEA,5,298,K,191.0,MPa,484.0,MPa,80.0,%,,J,Fe38.3Mn40Co10Cr10Mo1.7,at.%,Fe38.3Mn40.5Co9.7Cr9.8Mo1.7,Fe38.3Mn40.5Co9.7Cr9.8Mo1.7,0.0,9.7,9.8,38.3,0.0,0.0,0.0,0.0,40.5,0.0,1.7,0.0,0.0,0.0,,[],arc melting; hot rolling; homogenization; water quenching; cold rolling; solution annealing,1473.0,,,arc melting equipment: water-cooled copper crucible environment: high-purity argon atmosphere repetition: 5; hot rolling at 1170 K thickness reduction: 60%; homogenization at 1473 K for 1 h environment: argon atmosphere; water quenching; cold rolling reduction unit: % reduction value: [90.0]; solution annealing subsequent process: water quenching,tensile,298,K,,,United SFM,,,Dog bone shaped,rectangular,"9, 3.4, 2",,parallel to the rolling direction,,0.6296296296296297,0.001,s-1,,,,
"Rizi, MS; Minouei, H; Lee, BJ; Toroghinejad, MR; Hong, SI",Effects of carbon and molybdenum on the nanostructural evolution and strength/ductility trade-off in Fe40Mn40Co10Cr10 high-entropy alloys,JOURNAL OF ALLOYS AND COMPOUNDS,2022,10.1016/j.jallcom.2022.165108,HEA,6,77,K,,MPa,920.0,MPa,72.0,%,,J,Fe38.3Mn40Co10Cr10Mo1.7,at.%,Fe38.3Mn40.5Co9.7Cr9.8Mo1.7,Fe38.3Mn40.5Co9.7Cr9.8Mo1.7,0.0,9.7,9.8,38.3,0.0,0.0,0.0,0.0,40.5,0.0,1.7,0.0,0.0,0.0,,[],arc melting; hot rolling; homogenization; water quenching; cold rolling; solution annealing,1473.0,,,arc melting equipment: water-cooled copper crucible environment: high-purity argon atmosphere repetition: 5; hot rolling at 1170 K thickness reduction: 60%; homogenization at 1473 K for 1 h environment: argon atmosphere; water quenching; cold rolling reduction unit: % reduction value: [90.0]; solution annealing subsequent process: water quenching,tensile,77,K,,,United SFM,,,Dog bone shaped,rectangular,"9, 3.4, 2",,parallel to the rolling direction,,0.5925925925925926,0.001,s-1,,,,
"Astafurova, EG; Reunova, KA; Panchenko, MY; Melnikov, EV; Astafurov, SV","Temperature dependence of tensile behavior, deformation mechanisms and fracture in nitrogen-alloyed FeMnCrNiCo(N) Cantor alloys",JOURNAL OF ALLOYS AND COMPOUNDS,2022,10.1016/j.jallcom.2022.166616,HEA,1,77,K,384.0,MPa,947.7,MPa,96.9,%,,J,Fe20.0Mn20.0Cr20.0Ni20.0Co20.0,at.%,Fe20.0Mn20.0Cr20.0Ni20.0Co20.0,Fe20.0Mn20.0Cr20.0Ni20.0Co20.0,0.0,20.0,20.0,20.0,20.0,0.0,0.0,0.0,20.0,0.0,0.0,0.0,0.0,0.0,rectangular,"[10.0, 10.0, 25.0]",vacuum induction melting; casting; cutting; annealing; multipass cold rolling; annealing; water-quenching,,1473.0,2.0,vacuum induction melting equipment: periclase crucible environment: pure Ar atmosphere; casting; cutting; annealing at 1473 K for 2 h; multipass cold rolling reduction unit: % reduction value: [80.0]; annealing at 1473 K for 2 h; water-quenching,tensile,77,K,,,Instron 1185 universal testing machine and LFM125 (Walter + Bai AG) electromechanical testing system,,,proportional flat dumbbell-shaped,rectangular,"12, 2.6, 1.4",,,,0.6666666666666666,0.0005,s-1,,,,
"Astafurova, EG; Reunova, KA; Panchenko, MY; Melnikov, EV; Astafurov, SV","Temperature dependence of tensile behavior, deformation mechanisms and fracture in nitrogen-alloyed FeMnCrNiCo(N) Cantor alloys",JOURNAL OF ALLOYS AND COMPOUNDS,2022,10.1016/j.jallcom.2022.166616,HEA,2,183,K,251.0,MPa,660.0,MPa,78.0,%,,J,Fe20.0Mn20.0Cr20.0Ni20.0Co20.0,at.%,Fe20.0Mn20.0Cr20.0Ni20.0Co20.0,Fe20.0Mn20.0Cr20.0Ni20.0Co20.0,0.0,20.0,20.0,20.0,20.0,0.0,0.0,0.0,20.0,0.0,0.0,0.0,0.0,0.0,rectangular,"[10.0, 10.0, 25.0]",vacuum induction melting; casting; cutting; annealing; multipass cold rolling; annealing; water-quenching,,1473.0,2.0,vacuum induction melting equipment: periclase crucible environment: pure Ar atmosphere; casting; cutting; annealing at 1473 K for 2 h; multipass cold rolling reduction unit: % reduction value: [80.0]; annealing at 1473 K for 2 h; water-quenching,tensile,183,K,,,Instron 1185 universal testing machine and LFM125 (Walter + Bai AG) electromechanical testing system,,,proportional flat dumbbell-shaped,rectangular,"12, 2.6, 1.4",,,,0.6666666666666666,0.0005,s-1,,,,
"Astafurova, EG; Reunova, KA; Panchenko, MY; Melnikov, EV; Astafurov, SV","Temperature dependence of tensile behavior, deformation mechanisms and fracture in nitrogen-alloyed FeMnCrNiCo(N) Cantor alloys",JOURNAL OF ALLOYS AND COMPOUNDS,2022,10.1016/j.jallcom.2022.166616,HEA,3,223,K,212.0,MPa,584.0,MPa,76.9,%,,J,Fe20.0Mn20.0Cr20.0Ni20.0Co20.0,at.%,Fe20.0Mn20.0Cr20.0Ni20.0Co20.0,Fe20.0Mn20.0Cr20.0Ni20.0Co20.0,0.0,20.0,20.0,20.0,20.0,0.0,0.0,0.0,20.0,0.0,0.0,0.0,0.0,0.0,rectangular,"[10.0, 10.0, 25.0]",vacuum induction melting; casting; cutting; annealing; multipass cold rolling; annealing; water-quenching,,1473.0,2.0,vacuum induction melting equipment: periclase crucible environment: pure Ar atmosphere; casting; cutting; annealing at 1473 K for 2 h; multipass cold rolling reduction unit: % reduction value: [80.0]; annealing at 1473 K for 2 h; water-quenching,tensile,223,K,,,Instron 1185 universal testing machine and LFM125 (Walter + Bai AG) electromechanical testing system,,,proportional flat dumbbell-shaped,rectangular,"12, 2.6, 1.4",,,,0.6666666666666666,0.0005,s-1,,,,
"Astafurova, EG; Reunova, KA; Panchenko, MY; Melnikov, EV; Astafurov, SV","Temperature dependence of tensile behavior, deformation mechanisms and fracture in nitrogen-alloyed FeMnCrNiCo(N) Cantor alloys",JOURNAL OF ALLOYS AND COMPOUNDS,2022,10.1016/j.jallcom.2022.166616,HEA,4,273,K,196.6,MPa,563.5,MPa,67.8,%,,J,Fe20.0Mn20.0Cr20.0Ni20.0Co20.0,at.%,Fe20.0Mn20.0Cr20.0Ni20.0Co20.0,Fe20.0Mn20.0Cr20.0Ni20.0Co20.0,0.0,20.0,20.0,20.0,20.0,0.0,0.0,0.0,20.0,0.0,0.0,0.0,0.0,0.0,rectangular,"[10.0, 10.0, 25.0]",vacuum induction melting; casting; cutting; annealing; multipass cold rolling; annealing; water-quenching,,1473.0,2.0,vacuum induction melting equipment: periclase crucible environment: pure Ar atmosphere; casting; cutting; annealing at 1473 K for 2 h; multipass cold rolling reduction unit: % reduction value: [80.0]; annealing at 1473 K for 2 h; water-quenching,tensile,273,K,,,Instron 1185 universal testing machine and LFM125 (Walter + Bai AG) electromechanical testing system,,,proportional flat dumbbell-shaped,rectangular,"12, 2.6, 1.4",,,,0.6666666666666666,0.0005,s-1,,,,
"Astafurova, EG; Reunova, KA; Panchenko, MY; Melnikov, EV; Astafurov, SV","Temperature dependence of tensile behavior, deformation mechanisms and fracture in nitrogen-alloyed FeMnCrNiCo(N) Cantor alloys",JOURNAL OF ALLOYS AND COMPOUNDS,2022,10.1016/j.jallcom.2022.166616,HEA,5,297,K,178.4,MPa,522.7,MPa,63.5,%,,J,Fe20.0Mn20.0Cr20.0Ni20.0Co20.0,at.%,Fe20.0Mn20.0Cr20.0Ni20.0Co20.0,Fe20.0Mn20.0Cr20.0Ni20.0Co20.0,0.0,20.0,20.0,20.0,20.0,0.0,0.0,0.0,20.0,0.0,0.0,0.0,0.0,0.0,rectangular,"[10.0, 10.0, 25.0]",vacuum induction melting; casting; cutting; annealing; multipass cold rolling; annealing; water-quenching,,1473.0,2.0,vacuum induction melting equipment: periclase crucible environment: pure Ar atmosphere; casting; cutting; annealing at 1473 K for 2 h; multipass cold rolling reduction unit: % reduction value: [80.0]; annealing at 1473 K for 2 h; water-quenching,tensile,297,K,,,Instron 1185 universal testing machine and LFM125 (Walter + Bai AG) electromechanical testing system,,,proportional flat dumbbell-shaped,rectangular,"12, 2.6, 1.4",,,,0.6666666666666666,0.0005,s-1,,,,
"Astafurova, EG; Reunova, KA; Panchenko, MY; Melnikov, EV; Astafurov, SV","Temperature dependence of tensile behavior, deformation mechanisms and fracture in nitrogen-alloyed FeMnCrNiCo(N) Cantor alloys",JOURNAL OF ALLOYS AND COMPOUNDS,2022,10.1016/j.jallcom.2022.166616,HEA,6,373,K,152.4,MPa,466.3,MPa,56.0,%,,J,Fe20.0Mn20.0Cr20.0Ni20.0Co20.0,at.%,Fe20.0Mn20.0Cr20.0Ni20.0Co20.0,Fe20.0Mn20.0Cr20.0Ni20.0Co20.0,0.0,20.0,20.0,20.0,20.0,0.0,0.0,0.0,20.0,0.0,0.0,0.0,0.0,0.0,rectangular,"[10.0, 10.0, 25.0]",vacuum induction melting; casting; cutting; annealing; multipass cold rolling; annealing; water-quenching,,1473.0,2.0,vacuum induction melting equipment: periclase crucible environment: pure Ar atmosphere; casting; cutting; annealing at 1473 K for 2 h; multipass cold rolling reduction unit: % reduction value: [80.0]; annealing at 1473 K for 2 h; water-quenching,tensile,373,K,,,Instron 1185 universal testing machine and LFM125 (Walter + Bai AG) electromechanical testing system,,,proportional flat dumbbell-shaped,rectangular,"12, 2.6, 1.4",,,,0.6666666666666666,0.0005,s-1,,,,
"Astafurova, EG; Reunova, KA; Panchenko, MY; Melnikov, EV; Astafurov, SV","Temperature dependence of tensile behavior, deformation mechanisms and fracture in nitrogen-alloyed FeMnCrNiCo(N) Cantor alloys",JOURNAL OF ALLOYS AND COMPOUNDS,2022,10.1016/j.jallcom.2022.166616,HEA,7,473,K,126.4,MPa,423.9,MPa,53.0,%,,J,Fe20.0Mn20.0Cr20.0Ni20.0Co20.0,at.%,Fe20.0Mn20.0Cr20.0Ni20.0Co20.0,Fe20.0Mn20.0Cr20.0Ni20.0Co20.0,0.0,20.0,20.0,20.0,20.0,0.0,0.0,0.0,20.0,0.0,0.0,0.0,0.0,0.0,rectangular,"[10.0, 10.0, 25.0]",vacuum induction melting; casting; cutting; annealing; multipass cold rolling; annealing; water-quenching,,1473.0,2.0,vacuum induction melting equipment: periclase crucible environment: pure Ar atmosphere; casting; cutting; annealing at 1473 K for 2 h; multipass cold rolling reduction unit: % reduction value: [80.0]; annealing at 1473 K for 2 h; water-quenching,tensile,473,K,,,Instron 1185 universal testing machine and LFM125 (Walter + Bai AG) electromechanical testing system,,,proportional flat dumbbell-shaped,rectangular,"12, 2.6, 1.4",,,,0.6666666666666666,0.0005,s-1,,,,
"Astafurova, EG; Reunova, KA; Panchenko, MY; Melnikov, EV; Astafurov, SV","Temperature dependence of tensile behavior, deformation mechanisms and fracture in nitrogen-alloyed FeMnCrNiCo(N) Cantor alloys",JOURNAL OF ALLOYS AND COMPOUNDS,2022,10.1016/j.jallcom.2022.166616,HEA,8,77,K,527.9,MPa,1146.3,MPa,62.1,%,,J,Fe20.2Mn19.4Cr20.1Ni20.4Co19.1N0.8,at.%,Fe20.2Mn19.4Cr20.1Ni20.4Co19.1N0.8,Fe20.2Mn19.4Cr20.1Ni20.4Co19.1N0.8,0.0,19.1,20.1,20.2,20.4,0.0,0.0,0.0,19.4,0.0,0.0,0.0,0.0,0.0,rectangular,"[10.0, 10.0, 25.0]",vacuum induction melting; casting; cutting; annealing; multipass cold rolling; annealing; water-quenching,,1473.0,2.0,vacuum induction melting equipment: periclase crucible environment: pure Ar atmosphere; casting; cutting; annealing at 1473 K for 2 h; multipass cold rolling reduction unit: % reduction value: [80.0]; annealing at 1473 K for 2 h; water-quenching,tensile,77,K,,,Instron 1185 universal testing machine and LFM125 (Walter + Bai AG) electromechanical testing system,,,proportional flat dumbbell-shaped,rectangular,"12, 2.6, 1.4",,,,0.6666666666666666,0.0005,s-1,,,,
"Astafurova, EG; Reunova, KA; Panchenko, MY; Melnikov, EV; Astafurov, SV","Temperature dependence of tensile behavior, deformation mechanisms and fracture in nitrogen-alloyed FeMnCrNiCo(N) Cantor alloys",JOURNAL OF ALLOYS AND COMPOUNDS,2022,10.1016/j.jallcom.2022.166616,HEA,9,183,K,360.6,MPa,823.7,MPa,68.7,%,,J,Fe20.2Mn19.4Cr20.1Ni20.4Co19.1N0.8,at.%,Fe20.2Mn19.4Cr20.1Ni20.4Co19.1N0.8,Fe20.2Mn19.4Cr20.1Ni20.4Co19.1N0.8,0.0,19.1,20.1,20.2,20.4,0.0,0.0,0.0,19.4,0.0,0.0,0.0,0.0,0.0,rectangular,"[10.0, 10.0, 25.0]",vacuum induction melting; casting; cutting; annealing; multipass cold rolling; annealing; water-quenching,,1473.0,2.0,vacuum induction melting equipment: periclase crucible environment: pure Ar atmosphere; casting; cutting; annealing at 1473 K for 2 h; multipass cold rolling reduction unit: % reduction value: [80.0]; annealing at 1473 K for 2 h; water-quenching,tensile,183,K,,,Instron 1185 universal testing machine and LFM125 (Walter + Bai AG) electromechanical testing system,,,proportional flat dumbbell-shaped,rectangular,"12, 2.6, 1.4",,,,0.6666666666666666,0.0005,s-1,,,,
"Astafurova, EG; Reunova, KA; Panchenko, MY; Melnikov, EV; Astafurov, SV","Temperature dependence of tensile behavior, deformation mechanisms and fracture in nitrogen-alloyed FeMnCrNiCo(N) Cantor alloys",JOURNAL OF ALLOYS AND COMPOUNDS,2022,10.1016/j.jallcom.2022.166616,HEA,10,233,K,317.2,MPa,743.0,MPa,65.3,%,,J,Fe20.2Mn19.4Cr20.1Ni20.4Co19.1N0.8,at.%,Fe20.2Mn19.4Cr20.1Ni20.4Co19.1N0.8,Fe20.2Mn19.4Cr20.1Ni20.4Co19.1N0.8,0.0,19.1,20.1,20.2,20.4,0.0,0.0,0.0,19.4,0.0,0.0,0.0,0.0,0.0,rectangular,"[10.0, 10.0, 25.0]",vacuum induction melting; casting; cutting; annealing; multipass cold rolling; annealing; water-quenching,,1473.0,2.0,vacuum induction melting equipment: periclase crucible environment: pure Ar atmosphere; casting; cutting; annealing at 1473 K for 2 h; multipass cold rolling reduction unit: % reduction value: [80.0]; annealing at 1473 K for 2 h; water-quenching,tensile,233,K,,,Instron 1185 universal testing machine and LFM125 (Walter + Bai AG) electromechanical testing system,,,proportional flat dumbbell-shaped,rectangular,"12, 2.6, 1.4",,,,0.6666666666666666,0.0005,s-1,,,,
"Astafurova, EG; Reunova, KA; Panchenko, MY; Melnikov, EV; Astafurov, SV","Temperature dependence of tensile behavior, deformation mechanisms and fracture in nitrogen-alloyed FeMnCrNiCo(N) Cantor alloys",JOURNAL OF ALLOYS AND COMPOUNDS,2022,10.1016/j.jallcom.2022.166616,HEA,11,273,K,282.5,MPa,670.2,MPa,66.7,%,,J,Fe20.2Mn19.4Cr20.1Ni20.4Co19.1N0.8,at.%,Fe20.2Mn19.4Cr20.1Ni20.4Co19.1N0.8,Fe20.2Mn19.4Cr20.1Ni20.4Co19.1N0.8,0.0,19.1,20.1,20.2,20.4,0.0,0.0,0.0,19.4,0.0,0.0,0.0,0.0,0.0,rectangular,"[10.0, 10.0, 25.0]",vacuum induction melting; casting; cutting; annealing; multipass cold rolling; annealing; water-quenching,,1473.0,2.0,vacuum induction melting equipment: periclase crucible environment: pure Ar atmosphere; casting; cutting; annealing at 1473 K for 2 h; multipass cold rolling reduction unit: % reduction value: [80.0]; annealing at 1473 K for 2 h; water-quenching,tensile,273,K,,,Instron 1185 universal testing machine and LFM125 (Walter + Bai AG) electromechanical testing system,,,proportional flat dumbbell-shaped,rectangular,"12, 2.6, 1.4",,,,0.6666666666666666,0.0005,s-1,,,,
"Astafurova, EG; Reunova, KA; Panchenko, MY; Melnikov, EV; Astafurov, SV","Temperature dependence of tensile behavior, deformation mechanisms and fracture in nitrogen-alloyed FeMnCrNiCo(N) Cantor alloys",JOURNAL OF ALLOYS AND COMPOUNDS,2022,10.1016/j.jallcom.2022.166616,HEA,12,297,K,260.8,MPa,623.3,MPa,63.0,%,,J,Fe20.2Mn19.4Cr20.1Ni20.4Co19.1N0.8,at.%,Fe20.2Mn19.4Cr20.1Ni20.4Co19.1N0.8,Fe20.2Mn19.4Cr20.1Ni20.4Co19.1N0.8,0.0,19.1,20.1,20.2,20.4,0.0,0.0,0.0,19.4,0.0,0.0,0.0,0.0,0.0,rectangular,"[10.0, 10.0, 25.0]",vacuum induction melting; casting; cutting; annealing; multipass cold rolling; annealing; water-quenching,,1473.0,2.0,vacuum induction melting equipment: periclase crucible environment: pure Ar atmosphere; casting; cutting; annealing at 1473 K for 2 h; multipass cold rolling reduction unit: % reduction value: [80.0]; annealing at 1473 K for 2 h; water-quenching,tensile,297,K,,,Instron 1185 universal testing machine and LFM125 (Walter + Bai AG) electromechanical testing system,,,proportional flat dumbbell-shaped,rectangular,"12, 2.6, 1.4",,,,0.6666666666666666,0.0005,s-1,,,,
"Astafurova, EG; Reunova, KA; Panchenko, MY; Melnikov, EV; Astafurov, SV","Temperature dependence of tensile behavior, deformation mechanisms and fracture in nitrogen-alloyed FeMnCrNiCo(N) Cantor alloys",JOURNAL OF ALLOYS AND COMPOUNDS,2022,10.1016/j.jallcom.2022.166616,HEA,13,373,K,217.4,MPa,532.3,MPa,59.2,%,,J,Fe20.2Mn19.4Cr20.1Ni20.4Co19.1N0.8,at.%,Fe20.2Mn19.4Cr20.1Ni20.4Co19.1N0.8,Fe20.2Mn19.4Cr20.1Ni20.4Co19.1N0.8,0.0,19.1,20.1,20.2,20.4,0.0,0.0,0.0,19.4,0.0,0.0,0.0,0.0,0.0,rectangular,"[10.0, 10.0, 25.0]",vacuum induction melting; casting; cutting; annealing; multipass cold rolling; annealing; water-quenching,,1473.0,2.0,vacuum induction melting equipment: periclase crucible environment: pure Ar atmosphere; casting; cutting; annealing at 1473 K for 2 h; multipass cold rolling reduction unit: % reduction value: [80.0]; annealing at 1473 K for 2 h; water-quenching,tensile,373,K,,,Instron 1185 universal testing machine and LFM125 (Walter + Bai AG) electromechanical testing system,,,proportional flat dumbbell-shaped,rectangular,"12, 2.6, 1.4",,,,0.6666666666666666,0.0005,s-1,,,,
"Astafurova, EG; Reunova, KA; Panchenko, MY; Melnikov, EV; Astafurov, SV","Temperature dependence of tensile behavior, deformation mechanisms and fracture in nitrogen-alloyed FeMnCrNiCo(N) Cantor alloys",JOURNAL OF ALLOYS AND COMPOUNDS,2022,10.1016/j.jallcom.2022.166616,HEA,14,473,K,170.6,MPa,488.1,MPa,64.1,%,,J,Fe20.2Mn19.4Cr20.1Ni20.4Co19.1N0.8,at.%,Fe20.2Mn19.4Cr20.1Ni20.4Co19.1N0.8,Fe20.2Mn19.4Cr20.1Ni20.4Co19.1N0.8,0.0,19.1,20.1,20.2,20.4,0.0,0.0,0.0,19.4,0.0,0.0,0.0,0.0,0.0,rectangular,"[10.0, 10.0, 25.0]",vacuum induction melting; casting; cutting; annealing; multipass cold rolling; annealing; water-quenching,,1473.0,2.0,vacuum induction melting equipment: periclase crucible environment: pure Ar atmosphere; casting; cutting; annealing at 1473 K for 2 h; multipass cold rolling reduction unit: % reduction value: [80.0]; annealing at 1473 K for 2 h; water-quenching,tensile,473,K,,,Instron 1185 universal testing machine and LFM125 (Walter + Bai AG) electromechanical testing system,,,proportional flat dumbbell-shaped,rectangular,"12, 2.6, 1.4",,,,0.6666666666666666,0.0005,s-1,,,,
"Astafurova, EG; Reunova, KA; Panchenko, MY; Melnikov, EV; Astafurov, SV","Temperature dependence of tensile behavior, deformation mechanisms and fracture in nitrogen-alloyed FeMnCrNiCo(N) Cantor alloys",JOURNAL OF ALLOYS AND COMPOUNDS,2022,10.1016/j.jallcom.2022.166616,HEA,15,77,K,607.0,MPa,1302.0,MPa,51.0,%,,J,Fe20.3Mn20.0Cr20.1Ni19.9Co18.3N1.4,at.%,Fe20.3Mn20.0Cr20.1Ni19.9Co18.3N1.4,Fe20.3Mn20.0Cr20.1Ni19.9Co18.3N1.4,0.0,18.3,20.1,20.3,19.9,0.0,0.0,0.0,20.0,0.0,0.0,0.0,0.0,0.0,rectangular,"[10.0, 10.0, 25.0]",vacuum induction melting; casting; cutting; annealing; multipass cold rolling; annealing; water-quenching,,1473.0,2.0,vacuum induction melting equipment: periclase crucible environment: pure Ar atmosphere; casting; cutting; annealing at 1473 K for 2 h; multipass cold rolling reduction unit: % reduction value: [80.0]; annealing at 1473 K for 2 h; water-quenching,tensile,77,K,,,Instron 1185 universal testing machine and LFM125 (Walter + Bai AG) electromechanical testing system,,,proportional flat dumbbell-shaped,rectangular,"12, 2.6, 1.4",,,,0.6666666666666666,0.0005,s-1,,,,
"Astafurova, EG; Reunova, KA; Panchenko, MY; Melnikov, EV; Astafurov, SV","Temperature dependence of tensile behavior, deformation mechanisms and fracture in nitrogen-alloyed FeMnCrNiCo(N) Cantor alloys",JOURNAL OF ALLOYS AND COMPOUNDS,2022,10.1016/j.jallcom.2022.166616,HEA,16,183,K,420.4,MPa,953.8,MPa,70.6,%,,J,Fe20.3Mn20.0Cr20.1Ni19.9Co18.3N1.4,at.%,Fe20.3Mn20.0Cr20.1Ni19.9Co18.3N1.4,Fe20.3Mn20.0Cr20.1Ni19.9Co18.3N1.4,0.0,18.3,20.1,20.3,19.9,0.0,0.0,0.0,20.0,0.0,0.0,0.0,0.0,0.0,rectangular,"[10.0, 10.0, 25.0]",vacuum induction melting; casting; cutting; annealing; multipass cold rolling; annealing; water-quenching,,1473.0,2.0,vacuum induction melting equipment: periclase crucible environment: pure Ar atmosphere; casting; cutting; annealing at 1473 K for 2 h; multipass cold rolling reduction unit: % reduction value: [80.0]; annealing at 1473 K for 2 h; water-quenching,tensile,183,K,,,Instron 1185 universal testing machine and LFM125 (Walter + Bai AG) electromechanical testing system,,,proportional flat dumbbell-shaped,rectangular,"12, 2.6, 1.4",,,,0.6666666666666666,0.0005,s-1,,,,
"Astafurova, EG; Reunova, KA; Panchenko, MY; Melnikov, EV; Astafurov, SV","Temperature dependence of tensile behavior, deformation mechanisms and fracture in nitrogen-alloyed FeMnCrNiCo(N) Cantor alloys",JOURNAL OF ALLOYS AND COMPOUNDS,2022,10.1016/j.jallcom.2022.166616,HEA,17,233,K,379.4,MPa,857.5,MPa,66.7,%,,J,Fe20.3Mn20.0Cr20.1Ni19.9Co18.3N1.4,at.%,Fe20.3Mn20.0Cr20.1Ni19.9Co18.3N1.4,Fe20.3Mn20.0Cr20.1Ni19.9Co18.3N1.4,0.0,18.3,20.1,20.3,19.9,0.0,0.0,0.0,20.0,0.0,0.0,0.0,0.0,0.0,rectangular,"[10.0, 10.0, 25.0]",vacuum induction melting; casting; cutting; annealing; multipass cold rolling; annealing; water-quenching,,1473.0,2.0,vacuum induction melting equipment: periclase crucible environment: pure Ar atmosphere; casting; cutting; annealing at 1473 K for 2 h; multipass cold rolling reduction unit: % reduction value: [80.0]; annealing at 1473 K for 2 h; water-quenching,tensile,233,K,,,Instron 1185 universal testing machine and LFM125 (Walter + Bai AG) electromechanical testing system,,,proportional flat dumbbell-shaped,rectangular,"12, 2.6, 1.4",,,,0.6666666666666666,0.0005,s-1,,,,
"Astafurova, EG; Reunova, KA; Panchenko, MY; Melnikov, EV; Astafurov, SV","Temperature dependence of tensile behavior, deformation mechanisms and fracture in nitrogen-alloyed FeMnCrNiCo(N) Cantor alloys",JOURNAL OF ALLOYS AND COMPOUNDS,2022,10.1016/j.jallcom.2022.166616,HEA,18,273,K,321.5,MPa,753.4,MPa,65.7,%,,J,Fe20.3Mn20.0Cr20.1Ni19.9Co18.3N1.4,at.%,Fe20.3Mn20.0Cr20.1Ni19.9Co18.3N1.4,Fe20.3Mn20.0Cr20.1Ni19.9Co18.3N1.4,0.0,18.3,20.1,20.3,19.9,0.0,0.0,0.0,20.0,0.0,0.0,0.0,0.0,0.0,rectangular,"[10.0, 10.0, 25.0]",vacuum induction melting; casting; cutting; annealing; multipass cold rolling; annealing; water-quenching,,1473.0,2.0,vacuum induction melting equipment: periclase crucible environment: pure Ar atmosphere; casting; cutting; annealing at 1473 K for 2 h; multipass cold rolling reduction unit: % reduction value: [80.0]; annealing at 1473 K for 2 h; water-quenching,tensile,273,K,,,Instron 1185 universal testing machine and LFM125 (Walter + Bai AG) electromechanical testing system,,,proportional flat dumbbell-shaped,rectangular,"12, 2.6, 1.4",,,,0.6666666666666666,0.0005,s-1,,,,
"Astafurova, EG; Reunova, KA; Panchenko, MY; Melnikov, EV; Astafurov, SV","Temperature dependence of tensile behavior, deformation mechanisms and fracture in nitrogen-alloyed FeMnCrNiCo(N) Cantor alloys",JOURNAL OF ALLOYS AND COMPOUNDS,2022,10.1016/j.jallcom.2022.166616,HEA,19,297,K,295.5,MPa,698.8,MPa,68.0,%,,J,Fe20.3Mn20.0Cr20.1Ni19.9Co18.3N1.4,at.%,Fe20.3Mn20.0Cr20.1Ni19.9Co18.3N1.4,Fe20.3Mn20.0Cr20.1Ni19.9Co18.3N1.4,0.0,18.3,20.1,20.3,19.9,0.0,0.0,0.0,20.0,0.0,0.0,0.0,0.0,0.0,rectangular,"[10.0, 10.0, 25.0]",vacuum induction melting; casting; cutting; annealing; multipass cold rolling; annealing; water-quenching,,1473.0,2.0,vacuum induction melting equipment: periclase crucible environment: pure Ar atmosphere; casting; cutting; annealing at 1473 K for 2 h; multipass cold rolling reduction unit: % reduction value: [80.0]; annealing at 1473 K for 2 h; water-quenching,tensile,297,K,,,Instron 1185 universal testing machine and LFM125 (Walter + Bai AG) electromechanical testing system,,,proportional flat dumbbell-shaped,rectangular,"12, 2.6, 1.4",,,,0.6666666666666666,0.0005,s-1,,,,
"Astafurova, EG; Reunova, KA; Panchenko, MY; Melnikov, EV; Astafurov, SV","Temperature dependence of tensile behavior, deformation mechanisms and fracture in nitrogen-alloyed FeMnCrNiCo(N) Cantor alloys",JOURNAL OF ALLOYS AND COMPOUNDS,2022,10.1016/j.jallcom.2022.166616,HEA,20,373,K,248.6,MPa,620.7,MPa,70.1,%,,J,Fe20.3Mn20.0Cr20.1Ni19.9Co18.3N1.4,at.%,Fe20.3Mn20.0Cr20.1Ni19.9Co18.3N1.4,Fe20.3Mn20.0Cr20.1Ni19.9Co18.3N1.4,0.0,18.3,20.1,20.3,19.9,0.0,0.0,0.0,20.0,0.0,0.0,0.0,0.0,0.0,rectangular,"[10.0, 10.0, 25.0]",vacuum induction melting; casting; cutting; annealing; multipass cold rolling; annealing; water-quenching,,1473.0,2.0,vacuum induction melting equipment: periclase crucible environment: pure Ar atmosphere; casting; cutting; annealing at 1473 K for 2 h; multipass cold rolling reduction unit: % reduction value: [80.0]; annealing at 1473 K for 2 h; water-quenching,tensile,373,K,,,Instron 1185 universal testing machine and LFM125 (Walter + Bai AG) electromechanical testing system,,,proportional flat dumbbell-shaped,rectangular,"12, 2.6, 1.4",,,,0.6666666666666666,0.0005,s-1,,,,
"Astafurova, EG; Reunova, KA; Panchenko, MY; Melnikov, EV; Astafurov, SV","Temperature dependence of tensile behavior, deformation mechanisms and fracture in nitrogen-alloyed FeMnCrNiCo(N) Cantor alloys",JOURNAL OF ALLOYS AND COMPOUNDS,2022,10.1016/j.jallcom.2022.166616,HEA,21,473,K,204.4,MPa,566.1,MPa,69.0,%,,J,Fe20.3Mn20.0Cr20.1Ni19.9Co18.3N1.4,at.%,Fe20.3Mn20.0Cr20.1Ni19.9Co18.3N1.4,Fe20.3Mn20.0Cr20.1Ni19.9Co18.3N1.4,0.0,18.3,20.1,20.3,19.9,0.0,0.0,0.0,20.0,0.0,0.0,0.0,0.0,0.0,rectangular,"[10.0, 10.0, 25.0]",vacuum induction melting; casting; cutting; annealing; multipass cold rolling; annealing; water-quenching,,1473.0,2.0,vacuum induction melting equipment: periclase crucible environment: pure Ar atmosphere; casting; cutting; annealing at 1473 K for 2 h; multipass cold rolling reduction unit: % reduction value: [80.0]; annealing at 1473 K for 2 h; water-quenching,tensile,473,K,,,Instron 1185 universal testing machine and LFM125 (Walter + Bai AG) electromechanical testing system,,,proportional flat dumbbell-shaped,rectangular,"12, 2.6, 1.4",,,,0.6666666666666666,0.0005,s-1,,,,
"Astafurova, EG; Reunova, KA; Panchenko, MY; Melnikov, EV; Astafurov, SV","Temperature dependence of tensile behavior, deformation mechanisms and fracture in nitrogen-alloyed FeMnCrNiCo(N) Cantor alloys",JOURNAL OF ALLOYS AND COMPOUNDS,2022,10.1016/j.jallcom.2022.166616,HEA,22,77,K,612.9,MPa,1055.3,MPa,11.2,%,,J,Fe20.4Mn20.4Cr20.3Ni20.3Co17.0N1.6,at.%,Fe20.4Mn20.4Cr20.3Ni20.3Co17.0N1.6,Fe20.4Mn20.4Cr20.3Ni20.3Co17.0N1.6,0.0,17.0,20.3,20.4,20.3,0.0,0.0,0.0,20.4,0.0,0.0,0.0,0.0,0.0,rectangular,"[10.0, 10.0, 25.0]",vacuum induction melting; casting; cutting; annealing; multipass cold rolling; annealing; water-quenching,,1473.0,2.0,vacuum induction melting equipment: periclase crucible environment: pure Ar atmosphere; casting; cutting; annealing at 1473 K for 2 h; multipass cold rolling reduction unit: % reduction value: [80.0]; annealing at 1473 K for 2 h; water-quenching,tensile,77,K,,,Instron 1185 universal testing machine and LFM125 (Walter + Bai AG) electromechanical testing system,,,proportional flat dumbbell-shaped,rectangular,"12, 2.6, 1.4",,,,0.6666666666666666,0.0005,s-1,,,,
"Astafurova, EG; Reunova, KA; Panchenko, MY; Melnikov, EV; Astafurov, SV","Temperature dependence of tensile behavior, deformation mechanisms and fracture in nitrogen-alloyed FeMnCrNiCo(N) Cantor alloys",JOURNAL OF ALLOYS AND COMPOUNDS,2022,10.1016/j.jallcom.2022.166616,HEA,23,183,K,456.8,MPa,990.2,MPa,70.1,%,,J,Fe20.4Mn20.4Cr20.3Ni20.3Co17.0N1.6,at.%,Fe20.4Mn20.4Cr20.3Ni20.3Co17.0N1.6,Fe20.4Mn20.4Cr20.3Ni20.3Co17.0N1.6,0.0,17.0,20.3,20.4,20.3,0.0,0.0,0.0,20.4,0.0,0.0,0.0,0.0,0.0,rectangular,"[10.0, 10.0, 25.0]",vacuum induction melting; casting; cutting; annealing; multipass cold rolling; annealing; water-quenching,,1473.0,2.0,vacuum induction melting equipment: periclase crucible environment: pure Ar atmosphere; casting; cutting; annealing at 1473 K for 2 h; multipass cold rolling reduction unit: % reduction value: [80.0]; annealing at 1473 K for 2 h; water-quenching,tensile,183,K,,,Instron 1185 universal testing machine and LFM125 (Walter + Bai AG) electromechanical testing system,,,proportional flat dumbbell-shaped,rectangular,"12, 2.6, 1.4",,,,0.6666666666666666,0.0005,s-1,,,,
"Astafurova, EG; Reunova, KA; Panchenko, MY; Melnikov, EV; Astafurov, SV","Temperature dependence of tensile behavior, deformation mechanisms and fracture in nitrogen-alloyed FeMnCrNiCo(N) Cantor alloys",JOURNAL OF ALLOYS AND COMPOUNDS,2022,10.1016/j.jallcom.2022.166616,HEA,24,233,K,404.8,MPa,888.7,MPa,69.7,%,,J,Fe20.4Mn20.4Cr20.3Ni20.3Co17.0N1.6,at.%,Fe20.4Mn20.4Cr20.3Ni20.3Co17.0N1.6,Fe20.4Mn20.4Cr20.3Ni20.3Co17.0N1.6,0.0,17.0,20.3,20.4,20.3,0.0,0.0,0.0,20.4,0.0,0.0,0.0,0.0,0.0,rectangular,"[10.0, 10.0, 25.0]",vacuum induction melting; casting; cutting; annealing; multipass cold rolling; annealing; water-quenching,,1473.0,2.0,vacuum induction melting equipment: periclase crucible environment: pure Ar atmosphere; casting; cutting; annealing at 1473 K for 2 h; multipass cold rolling reduction unit: % reduction value: [80.0]; annealing at 1473 K for 2 h; water-quenching,tensile,233,K,,,Instron 1185 universal testing machine and LFM125 (Walter + Bai AG) electromechanical testing system,,,proportional flat dumbbell-shaped,rectangular,"12, 2.6, 1.4",,,,0.6666666666666666,0.0005,s-1,,,,
"Astafurova, EG; Reunova, KA; Panchenko, MY; Melnikov, EV; Astafurov, SV","Temperature dependence of tensile behavior, deformation mechanisms and fracture in nitrogen-alloyed FeMnCrNiCo(N) Cantor alloys",JOURNAL OF ALLOYS AND COMPOUNDS,2022,10.1016/j.jallcom.2022.166616,HEA,25,273,K,360.5,MPa,834.1,MPa,71.2,%,,J,Fe20.4Mn20.4Cr20.3Ni20.3Co17.0N1.6,at.%,Fe20.4Mn20.4Cr20.3Ni20.3Co17.0N1.6,Fe20.4Mn20.4Cr20.3Ni20.3Co17.0N1.6,0.0,17.0,20.3,20.4,20.3,0.0,0.0,0.0,20.4,0.0,0.0,0.0,0.0,0.0,rectangular,"[10.0, 10.0, 25.0]",vacuum induction melting; casting; cutting; annealing; multipass cold rolling; annealing; water-quenching,,1473.0,2.0,vacuum induction melting equipment: periclase crucible environment: pure Ar atmosphere; casting; cutting; annealing at 1473 K for 2 h; multipass cold rolling reduction unit: % reduction value: [80.0]; annealing at 1473 K for 2 h; water-quenching,tensile,273,K,,,Instron 1185 universal testing machine and LFM125 (Walter + Bai AG) electromechanical testing system,,,proportional flat dumbbell-shaped,rectangular,"12, 2.6, 1.4",,,,0.6666666666666666,0.0005,s-1,,,,
"Astafurova, EG; Reunova, KA; Panchenko, MY; Melnikov, EV; Astafurov, SV","Temperature dependence of tensile behavior, deformation mechanisms and fracture in nitrogen-alloyed FeMnCrNiCo(N) Cantor alloys",JOURNAL OF ALLOYS AND COMPOUNDS,2022,10.1016/j.jallcom.2022.166616,HEA,26,297,K,339.7,MPa,774.3,MPa,70.7,%,,J,Fe20.4Mn20.4Cr20.3Ni20.3Co17.0N1.6,at.%,Fe20.4Mn20.4Cr20.3Ni20.3Co17.0N1.6,Fe20.4Mn20.4Cr20.3Ni20.3Co17.0N1.6,0.0,17.0,20.3,20.4,20.3,0.0,0.0,0.0,20.4,0.0,0.0,0.0,0.0,0.0,rectangular,"[10.0, 10.0, 25.0]",vacuum induction melting; casting; cutting; annealing; multipass cold rolling; annealing; water-quenching,,1473.0,2.0,vacuum induction melting equipment: periclase crucible environment: pure Ar atmosphere; casting; cutting; annealing at 1473 K for 2 h; multipass cold rolling reduction unit: % reduction value: [80.0]; annealing at 1473 K for 2 h; water-quenching,tensile,297,K,,,Instron 1185 universal testing machine and LFM125 (Walter + Bai AG) electromechanical testing system,,,proportional flat dumbbell-shaped,rectangular,"12, 2.6, 1.4",,,,0.6666666666666666,0.0005,s-1,,,,
"Astafurova, EG; Reunova, KA; Panchenko, MY; Melnikov, EV; Astafurov, SV","Temperature dependence of tensile behavior, deformation mechanisms and fracture in nitrogen-alloyed FeMnCrNiCo(N) Cantor alloys",JOURNAL OF ALLOYS AND COMPOUNDS,2022,10.1016/j.jallcom.2022.166616,HEA,27,373,K,287.7,MPa,683.2,MPa,72.7,%,,J,Fe20.4Mn20.4Cr20.3Ni20.3Co17.0N1.6,at.%,Fe20.4Mn20.4Cr20.3Ni20.3Co17.0N1.6,Fe20.4Mn20.4Cr20.3Ni20.3Co17.0N1.6,0.0,17.0,20.3,20.4,20.3,0.0,0.0,0.0,20.4,0.0,0.0,0.0,0.0,0.0,rectangular,"[10.0, 10.0, 25.0]",vacuum induction melting; casting; cutting; annealing; multipass cold rolling; annealing; water-quenching,,1473.0,2.0,vacuum induction melting equipment: periclase crucible environment: pure Ar atmosphere; casting; cutting; annealing at 1473 K for 2 h; multipass cold rolling reduction unit: % reduction value: [80.0]; annealing at 1473 K for 2 h; water-quenching,tensile,373,K,,,Instron 1185 universal testing machine and LFM125 (Walter + Bai AG) electromechanical testing system,,,proportional flat dumbbell-shaped,rectangular,"12, 2.6, 1.4",,,,0.6666666666666666,0.0005,s-1,,,,
"Astafurova, EG; Reunova, KA; Panchenko, MY; Melnikov, EV; Astafurov, SV","Temperature dependence of tensile behavior, deformation mechanisms and fracture in nitrogen-alloyed FeMnCrNiCo(N) Cantor alloys",JOURNAL OF ALLOYS AND COMPOUNDS,2022,10.1016/j.jallcom.2022.166616,HEA,28,473,K,222.6,MPa,605.1,MPa,75.2,%,,J,Fe20.4Mn20.4Cr20.3Ni20.3Co17.0N1.6,at.%,Fe20.4Mn20.4Cr20.3Ni20.3Co17.0N1.6,Fe20.4Mn20.4Cr20.3Ni20.3Co17.0N1.6,0.0,17.0,20.3,20.4,20.3,0.0,0.0,0.0,20.4,0.0,0.0,0.0,0.0,0.0,rectangular,"[10.0, 10.0, 25.0]",vacuum induction melting; casting; cutting; annealing; multipass cold rolling; annealing; water-quenching,,1473.0,2.0,vacuum induction melting equipment: periclase crucible environment: pure Ar atmosphere; casting; cutting; annealing at 1473 K for 2 h; multipass cold rolling reduction unit: % reduction value: [80.0]; annealing at 1473 K for 2 h; water-quenching,tensile,473,K,,,Instron 1185 universal testing machine and LFM125 (Walter + Bai AG) electromechanical testing system,,,proportional flat dumbbell-shaped,rectangular,"12, 2.6, 1.4",,,,0.6666666666666666,0.0005,s-1,,,,
"Li, JH; Lu, KJ; Wang, Y; Zhang, YQ; Ma, XK; Chen, JM; Zhu, YT",Exceptional cryogenic strength and sufficient ductility of a nanotwinned high-entropy alloy fabricated by cryogenic multi-directional compression,JOURNAL OF ALLOYS AND COMPOUNDS,2023,10.1016/j.jallcom.2022.167533,HEA,1,298,K,960.0,MPa,990.0,MPa,14.0,%,,J,Al0.1CoCrFeNi,at.%,Al10Co22.5Cr22.5Fe22.5Ni22.5,Al10Co22.5Cr22.5Fe22.5Ni22.5,10.0,22.5,22.5,22.5,22.5,0.0,0.0,0.0,0.0,0.0,0.0,0.0,0.0,0.0,,[],vacuum induction levitation melting; cutting; polishing; compression; eliminating stress relief,,,,"vacuum induction levitation melting method: vacuum induction levitation melting; cutting method: wire-cut electrical discharge machining; polishing; compression at 77 K loading end treatment: coated with vaseline loading axes arrangement: X, Y, and Z axes engineering strain: ∼10% immersion: completely immersed in liquid nitrogen cycles: 3; eliminating stress relief at 773 K for 1 h cooling method: air cooled to room temperature",tensile,298,K,,,universal testing machine,,strain,Flat dog-bone,rectangular,"3, 1, 0.5",,,,0.6296296296296297,0.001,s-1,,,,
"Li, JH; Lu, KJ; Wang, Y; Zhang, YQ; Ma, XK; Chen, JM; Zhu, YT",Exceptional cryogenic strength and sufficient ductility of a nanotwinned high-entropy alloy fabricated by cryogenic multi-directional compression,JOURNAL OF ALLOYS AND COMPOUNDS,2023,10.1016/j.jallcom.2022.167533,HEA,2,77,K,1200.0,MPa,1350.0,MPa,35.0,%,,J,Al0.1CoCrFeNi,at.%,Al10Co22.5Cr22.5Fe22.5Ni22.5,Al10Co22.5Cr22.5Fe22.5Ni22.5,10.0,22.5,22.5,22.5,22.5,0.0,0.0,0.0,0.0,0.0,0.0,0.0,0.0,0.0,,[],vacuum induction levitation melting; cutting; polishing; compression; eliminating stress relief,,,,"vacuum induction levitation melting method: vacuum induction levitation melting; cutting method: wire-cut electrical discharge machining; polishing; compression at 77 K loading end treatment: coated with vaseline loading axes arrangement: X, Y, and Z axes engineering strain: ∼10% immersion: completely immersed in liquid nitrogen cycles: 3; eliminating stress relief at 773 K for 1 h cooling method: air cooled to room temperature",tensile,77,K,liquid nitrogen,liquid nitrogen,universal testing machine,,strain,Flat dog-bone,rectangular,"3, 1, 0.5",,,,0.7037037037037037,0.001,s-1,,,,
"Li, JH; Lu, KJ; Wang, Y; Zhang, YQ; Ma, XK; Chen, JM; Zhu, YT",Exceptional cryogenic strength and sufficient ductility of a nanotwinned high-entropy alloy fabricated by cryogenic multi-directional compression,JOURNAL OF ALLOYS AND COMPOUNDS,2023,10.1016/j.jallcom.2022.167533,HEA,3,298,K,350.0,MPa,580.0,MPa,53.0,%,,J,Al0.1CoCrFeNi,at.%,Al10Co22.5Cr22.5Fe22.5Ni22.5,Al10Co22.5Cr22.5Fe22.5Ni22.5,10.0,22.5,22.5,22.5,22.5,0.0,0.0,0.0,0.0,0.0,0.0,0.0,0.0,0.0,,[],vacuum induction levitation melting,,,,vacuum induction levitation melting,tensile,298,K,,,universal testing machine,,strain,Flat dog-bone,rectangular,"3, 1, 0.5",,,,0.6296296296296297,0.001,s-1,,,,
"Li, JH; Lu, KJ; Wang, Y; Zhang, YQ; Ma, XK; Chen, JM; Zhu, YT",Exceptional cryogenic strength and sufficient ductility of a nanotwinned high-entropy alloy fabricated by cryogenic multi-directional compression,JOURNAL OF ALLOYS AND COMPOUNDS,2023,10.1016/j.jallcom.2022.167533,HEA,4,77,K,530.0,MPa,890.0,MPa,89.0,%,,J,Al0.1CoCrFeNi,at.%,Al10Co22.5Cr22.5Fe22.5Ni22.5,Al10Co22.5Cr22.5Fe22.5Ni22.5,10.0,22.5,22.5,22.5,22.5,0.0,0.0,0.0,0.0,0.0,0.0,0.0,0.0,0.0,,[],vacuum induction levitation melting,,,,vacuum induction levitation melting,tensile,77,K,liquid nitrogen,liquid nitrogen,universal testing machine,,strain,Flat dog-bone,rectangular,"3, 1, 0.5",,,,0.7037037037037037,0.001,s-1,,,,
"Kim, DG; Jo, MC; Kim, HS; Lee, BJ; Lee, SH; Sohn, SS",Effects of deformation-induced martensitic transformation on quasi- static and dynamic compressive properties of metastable SiVCrMnFeCo high-entropy alloys,JOURNAL OF ALLOYS AND COMPOUNDS,2023,10.1016/j.jallcom.2022.167543,HEA,1,298,K,428.0,MPa,5023.0,MPa,58.9,%,,J,Si2V7Cr10Mn5Fe46Co30,at.%,Si2V7Cr10Mn5Fe46Co30,Si2V7Cr10Mn5Fe46Co30,0.0,30.0,10.0,46.0,0.0,0.0,0.0,7.0,5.0,0.0,0.0,0.0,0.0,0.0,,[],vacuum induction melting; homogenization; hot rolling; sand blasted; cold rolling; annealing; water quenching,1373.0,1173.0,20.0,"vacuum induction melting equipment: vacuum-induction-melting furnace; homogenization at 1373 K for 6 h; hot rolling at 1173.0, 1373.0 K; sand blasted; cold rolling; annealing at 1173 K for 20 min; water quenching",compression,298,K,,,"universal testing machine (1361, Instron, USA)",,,cylindrical bar,circular,"4, 4",,,,0.6666666666666666,0.001,s-1,,,,
"Kim, DG; Jo, MC; Kim, HS; Lee, BJ; Lee, SH; Sohn, SS",Effects of deformation-induced martensitic transformation on quasi- static and dynamic compressive properties of metastable SiVCrMnFeCo high-entropy alloys,JOURNAL OF ALLOYS AND COMPOUNDS,2023,10.1016/j.jallcom.2022.167543,HEA,2,77,K,595.0,MPa,6356.0,MPa,56.2,%,,J,Si2V7Cr10Mn5Fe46Co30,at.%,Si2V7Cr10Mn5Fe46Co30,Si2V7Cr10Mn5Fe46Co30,0.0,30.0,10.0,46.0,0.0,0.0,0.0,7.0,5.0,0.0,0.0,0.0,0.0,0.0,,[],vacuum induction melting; homogenization; hot rolling; sand blasted; cold rolling; annealing; water quenching,1373.0,1173.0,20.0,"vacuum induction melting equipment: vacuum-induction-melting furnace; homogenization at 1373 K for 6 h; hot rolling at 1173.0, 1373.0 K; sand blasted; cold rolling; annealing at 1173 K for 20 min; water quenching",compression,77,K,,,"universal testing machine (1361, Instron, USA)",,,cylindrical bar,circular,"4, 4",,,,0.6666666666666666,0.001,s-1,,,,
