Repository: Jack-Liu0227/BERT_ML

# BERT_ML: Alloy Property Prediction Benchmark & Experiment Suite

[中文说明](./README.zh-CN.md)

BERT_ML is a modular, reproducible research benchmark for predicting mechanical properties of multi-component alloys across both In-Distribution (I.I.D.) and Out-of-Distribution (OOD) regimes. The repository integrates traditional tabular machine learning, deep neural networks, multimodal materials language model embeddings (SciBERT, SteelBERT, MatSciBERT), Tabular Prior-data Fitted Networks (TabPFN v2), and LLM-based property predictors (LLMProp).

---

File: datasets/HEA_data/HEA_MEA_data_source.csv (part 4 of 10)
author,title,source,year,doi,mat_type,list,temperature,temperature_unit,yield_strength,yield_strength_unit,ultimate_strength,ultimate_strength_unit,elongation,elongation_unit,impact_energy,impact_energy_unit,mat_name,ratio_type,composition,composition_at,Al,Co,Cr,Fe,Ni,Ti,Ta,V,Mn,Cu,Mo,C,W,Nb,processing_ingot_desc,processing_ingot_size,processing_types,homogenization_temperature,annealing_temperature,annealing_time,processing_description,testing_test_type,testing_test_tem,testing_test_tem_unit,testing_test_env,testing_refrigerant,testing_test_mac,testing_test_standard,testing_load_ctrl,testing_spec_desc,testing_spec_shape,testing_spec_size,testing_spec_standard,testing_spec_dir,testing_spec_notch,score,testing_rate1_value,testing_rate1_unit,recrystallization_temperature,recrystallization_time,aging_temperature,aging_time
"Kim, DG; Jo, MC; Kim, HS; Lee, BJ; Lee, SH; Sohn, SS",Effects of deformation-induced martensitic transformation on quasi- static and dynamic compressive properties of metastable SiVCrMnFeCo high-entropy alloys,JOURNAL OF ALLOYS AND COMPOUNDS,2023,10.1016/j.jallcom.2022.167543,HEA,3,298,K,417.0,MPa,5389.0,MPa,57.3,%,,J,Si7V2Cr10Mn5Fe46Co30,at.%,Si7V2Cr10Mn5Fe46Co30,Si7V2Cr10Mn5Fe46Co30,0.0,30.0,10.0,46.0,0.0,0.0,0.0,2.0,5.0,0.0,0.0,0.0,0.0,0.0,,[],vacuum induction melting; homogenization; hot rolling; sand blasted; cold rolling; annealing; water quenching,1373.0,1173.0,20.0,"vacuum induction melting equipment: vacuum-induction-melting furnace; homogenization at 1373 K for 6 h; hot rolling at 1173.0, 1373.0 K; sand blasted; cold rolling; annealing at 1173 K for 20 min; water quenching",compression,298,K,,,"universal testing machine (1361, Instron, USA)",,,cylindrical bar,circular,"4, 4",,,,0.6666666666666666,0.001,s-1,,,,
"Kim, DG; Jo, MC; Kim, HS; Lee, BJ; Lee, SH; Sohn, SS",Effects of deformation-induced martensitic transformation on quasi- static and dynamic compressive properties of metastable SiVCrMnFeCo high-entropy alloys,JOURNAL OF ALLOYS AND COMPOUNDS,2023,10.1016/j.jallcom.2022.167543,HEA,4,77,K,557.0,MPa,6530.0,MPa,55.5,%,,J,Si7V2Cr10Mn5Fe46Co30,at.%,Si7V2Cr10Mn5Fe46Co30,Si7V2Cr10Mn5Fe46Co30,0.0,30.0,10.0,46.0,0.0,0.0,0.0,2.0,5.0,0.0,0.0,0.0,0.0,0.0,,[],vacuum induction melting; homogenization; hot rolling; sand blasted; cold rolling; annealing; water quenching,1373.0,1173.0,20.0,"vacuum induction melting equipment: vacuum-induction-melting furnace; homogenization at 1373 K for 6 h; hot rolling at 1173.0, 1373.0 K; sand blasted; cold rolling; annealing at 1173 K for 20 min; water quenching",compression,77,K,,,"universal testing machine (1361, Instron, USA)",,,cylindrical bar,circular,"4, 4",,,,0.6666666666666666,0.001,s-1,,,,
"Kim, ES; Ramkumar, KR; Karthik, GM; Jeong, SG; Ahn, SY; Sathiyamoorthi, P; Park, H; Heo, YU; Kim, HS",Cryogenic tensile behavior of laser additive manufactured CoCrFeMnNi high entropy alloys,JOURNAL OF ALLOYS AND COMPOUNDS,2023,10.1016/j.jallcom.2023.169062,HEA,1,298,K,624.0,MPa,739.0,MPa,32.6,%,,J,CoCrFeMnNi ,at.%,Co19.87Cr20.1Fe20.09Mn19.85Ni20.08,Co19.87Cr20.1Fe20.09Mn19.85Ni20.08,0.0,19.87,20.1,20.09,20.08,0.0,0.0,0.0,19.85,0.0,0.0,0.0,0.0,0.0,,[],LPBF,,,,"LPBF equipment: Metalsys 250, Winforsys Co. atmosphere: nitrogen gas",tensile,298,K,,,Instron universal testing machine (UTM) (Instron 1361),,strain,subsized flat,rectangular,"5, 2.5, 1.5",,"laser scan direction for the AM samples, and along the longitudinal direction for the wrought samples",,0.6666666666666666,0.001,s-1,,,,
"Kim, ES; Ramkumar, KR; Karthik, GM; Jeong, SG; Ahn, SY; Sathiyamoorthi, P; Park, H; Heo, YU; Kim, HS",Cryogenic tensile behavior of laser additive manufactured CoCrFeMnNi high entropy alloys,JOURNAL OF ALLOYS AND COMPOUNDS,2023,10.1016/j.jallcom.2023.169062,HEA,2,298,K,573.0,MPa,728.0,MPa,34.5,%,,J,CoCrFeMnNi ,at.%,Co19.87Cr20.1Fe20.09Mn19.85Ni20.08,Co19.87Cr20.1Fe20.09Mn19.85Ni20.08,0.0,19.87,20.1,20.09,20.08,0.0,0.0,0.0,19.85,0.0,0.0,0.0,0.0,0.0,,[],DED,,,,"DED equipment: 300 W laser machine (MX-lab, InssTek Co.) atmosphere: argon gas",tensile,298,K,,,Instron universal testing machine (UTM) (Instron 1361),,strain,subsized flat,rectangular,"5, 2.5, 1.5",,"laser scan direction for the AM samples, and along the longitudinal direction for the wrought samples",,0.6666666666666666,0.001,s-1,,,,
"Kim, ES; Ramkumar, KR; Karthik, GM; Jeong, SG; Ahn, SY; Sathiyamoorthi, P; Park, H; Heo, YU; Kim, HS",Cryogenic tensile behavior of laser additive manufactured CoCrFeMnNi high entropy alloys,JOURNAL OF ALLOYS AND COMPOUNDS,2023,10.1016/j.jallcom.2023.169062,HEA,3,298,K,306.0,MPa,694.0,MPa,57.3,%,,J,CoCrFeMnNi ,at.%,Co19.87Cr20.1Fe20.09Mn19.85Ni20.08,Co19.87Cr20.1Fe20.09Mn19.85Ni20.08,0.0,19.87,20.1,20.09,20.08,0.0,0.0,0.0,19.85,0.0,0.0,0.0,0.0,0.0,,[],vacuum induction melting; homogenization; water quenching; hot rolling; annealing,1373.0,1173.0,1.0,"vacuum induction melting production method: vacuum induction melting equipment: MC100V, Indutherm, Walzbachtal-Wossingen, Germany; homogenization at 1373 K for 6 h atmosphere: Ar; water quenching; hot rolling; annealing at 1173 K for 1 h",tensile,298,K,,,Instron universal testing machine (UTM) (Instron 1361),,strain,subsized flat,rectangular,"5, 2.5, 1.5",,"laser scan direction for the AM samples, and along the longitudinal direction for the wrought samples",,0.6666666666666666,0.001,s-1,,,,
"Kim, ES; Ramkumar, KR; Karthik, GM; Jeong, SG; Ahn, SY; Sathiyamoorthi, P; Park, H; Heo, YU; Kim, HS",Cryogenic tensile behavior of laser additive manufactured CoCrFeMnNi high entropy alloys,JOURNAL OF ALLOYS AND COMPOUNDS,2023,10.1016/j.jallcom.2023.169062,HEA,4,77,K,843.0,MPa,1134.0,MPa,29.9,%,,J,CoCrFeMnNi ,at.%,Co19.87Cr20.1Fe20.09Mn19.85Ni20.08,Co19.87Cr20.1Fe20.09Mn19.85Ni20.08,0.0,19.87,20.1,20.09,20.08,0.0,0.0,0.0,19.85,0.0,0.0,0.0,0.0,0.0,,[],LPBF,,,,"LPBF equipment: Metalsys 250, Winforsys Co. atmosphere: nitrogen gas",tensile,77,K,liquid nitrogen,liquid nitrogen,Instron universal testing machine (UTM) (Instron 1361),,strain,subsized flat,rectangular,"5, 2.5, 1.5",,"laser scan direction for the AM samples, and along the longitudinal direction for the wrought samples",,0.7407407407407407,0.001,s-1,,,,
"Kim, ES; Ramkumar, KR; Karthik, GM; Jeong, SG; Ahn, SY; Sathiyamoorthi, P; Park, H; Heo, YU; Kim, HS",Cryogenic tensile behavior of laser additive manufactured CoCrFeMnNi high entropy alloys,JOURNAL OF ALLOYS AND COMPOUNDS,2023,10.1016/j.jallcom.2023.169062,HEA,5,77,K,799.0,MPa,1143.0,MPa,40.3,%,,J,CoCrFeMnNi ,at.%,Co19.87Cr20.1Fe20.09Mn19.85Ni20.08,Co19.87Cr20.1Fe20.09Mn19.85Ni20.08,0.0,19.87,20.1,20.09,20.08,0.0,0.0,0.0,19.85,0.0,0.0,0.0,0.0,0.0,,[],DED,,,,"DED equipment: 300 W laser machine (MX-lab, InssTek Co.) atmosphere: argon gas",tensile,77,K,liquid nitrogen,liquid nitrogen,Instron universal testing machine (UTM) (Instron 1361),,strain,subsized flat,rectangular,"5, 2.5, 1.5",,"laser scan direction for the AM samples, and along the longitudinal direction for the wrought samples",,0.7407407407407407,0.001,s-1,,,,
"Kim, ES; Ramkumar, KR; Karthik, GM; Jeong, SG; Ahn, SY; Sathiyamoorthi, P; Park, H; Heo, YU; Kim, HS",Cryogenic tensile behavior of laser additive manufactured CoCrFeMnNi high entropy alloys,JOURNAL OF ALLOYS AND COMPOUNDS,2023,10.1016/j.jallcom.2023.169062,HEA,6,77,K,586.0,MPa,1168.0,MPa,73.7,%,,J,CoCrFeMnNi ,at.%,Co19.87Cr20.1Fe20.09Mn19.85Ni20.08,Co19.87Cr20.1Fe20.09Mn19.85Ni20.08,0.0,19.87,20.1,20.09,20.08,0.0,0.0,0.0,19.85,0.0,0.0,0.0,0.0,0.0,,[],vacuum induction melting; homogenization; water quenching; hot rolling; annealing,1373.0,1173.0,1.0,"vacuum induction melting production method: vacuum induction melting equipment: MC100V, Indutherm, Walzbachtal-Wossingen, Germany; homogenization at 1373 K for 6 h atmosphere: Ar; water quenching; hot rolling; annealing at 1173 K for 1 h",tensile,77,K,liquid nitrogen,liquid nitrogen,Instron universal testing machine (UTM) (Instron 1361),,strain,subsized flat,rectangular,"5, 2.5, 1.5",,"laser scan direction for the AM samples, and along the longitudinal direction for the wrought samples",,0.7407407407407407,0.001,s-1,,,,
"Zhang, ZH; Wang, W; Qin, S; Yang, MX; Wang, J; Jiang, P; Yuan, FP; Wu, XL",Dual heterogeneous structured medium-entropy alloys showing a superior strength-ductility synergy at cryogenic temperature,JOURNAL OF MATERIALS RESEARCH AND TECHNOLOGY-JMR&T,2022,10.1016/j.jmrt.2022.02.078,MEA,1,298,K,420.0,MPa,870.0,MPa,50.0,%,,J,Co34.46Cr32.12Ni27.42Al3Ti3,at.%,Co34.46Cr32.12Ni27.42Al3.0Ti3.0,Co34.46Cr32.12Ni27.42Al3.0Ti3.0,3.0,34.46,32.12,0.0,27.42,3.0,0.0,0.0,0.0,0.0,0.0,0.0,0.0,0.0,,[],melting; casting; homogenization; water quenching; hot forging; homogenization; cold rolling; annealing; water quenching,1473.0,1273.0,1.0,melting equipment: electromagnetic levitation environment: high-purity argon atmosphere; casting equipment: electromagnetic levitation environment: high-purity argon atmosphere; homogenization at 1473 K for 2 h environment: vacuum; water quenching; hot forging at 1423 K; homogenization at 1473 K for 2 h; cold rolling reduction unit: % reduction value: [90.0]; annealing at 1273 K for 1 h; water quenching,tensile,298,K,,,Instron 5565 testing machine,,displacement-control,dog-bone,,"15, 5.5, 3.3",,parallel to the rolling direction,,0.6666666666666666,0.0005,s-1,,,,
"Zhang, ZH; Wang, W; Qin, S; Yang, MX; Wang, J; Jiang, P; Yuan, FP; Wu, XL",Dual heterogeneous structured medium-entropy alloys showing a superior strength-ductility synergy at cryogenic temperature,JOURNAL OF MATERIALS RESEARCH AND TECHNOLOGY-JMR&T,2022,10.1016/j.jmrt.2022.02.078,MEA,2,77,K,730.0,MPa,1300.0,MPa,65.0,%,,J,Co34.46Cr32.12Ni27.42Al3Ti3,at.%,Co34.46Cr32.12Ni27.42Al3.0Ti3.0,Co34.46Cr32.12Ni27.42Al3.0Ti3.0,3.0,34.46,32.12,0.0,27.42,3.0,0.0,0.0,0.0,0.0,0.0,0.0,0.0,0.0,,[],melting; casting; homogenization; water quenching; hot forging; homogenization; cold rolling; annealing; water quenching,1473.0,1273.0,1.0,melting equipment: electromagnetic levitation environment: high-purity argon atmosphere; casting equipment: electromagnetic levitation environment: high-purity argon atmosphere; homogenization at 1473 K for 2 h environment: vacuum; water quenching; hot forging at 1423 K; homogenization at 1473 K for 2 h; cold rolling reduction unit: % reduction value: [90.0]; annealing at 1273 K for 1 h; water quenching,tensile,77,K,,,Instron 5565 testing machine,,displacement-control,dog-bone,,"15, 5.5, 3.3",,parallel to the rolling direction,,0.6666666666666666,0.0005,s-1,,,,
"Zhang, ZH; Wang, W; Qin, S; Yang, MX; Wang, J; Jiang, P; Yuan, FP; Wu, XL",Dual heterogeneous structured medium-entropy alloys showing a superior strength-ductility synergy at cryogenic temperature,JOURNAL OF MATERIALS RESEARCH AND TECHNOLOGY-JMR&T,2022,10.1016/j.jmrt.2022.02.078,MEA,3,298,K,870.0,MPa,1300.0,MPa,28.0,%,,J,Co34.46Cr32.12Ni27.42Al3Ti3,at.%,Co34.46Cr32.12Ni27.42Al3.0Ti3.0,Co34.46Cr32.12Ni27.42Al3.0Ti3.0,3.0,34.46,32.12,0.0,27.42,3.0,0.0,0.0,0.0,0.0,0.0,0.0,0.0,0.0,,[],melting; casting; homogenization; water quenching; hot forging; homogenization; cold rolling; annealing; water quenching; aging; water quenching,1473.0,1273.0,1.0,melting equipment: electromagnetic levitation environment: high-purity argon atmosphere; casting equipment: electromagnetic levitation environment: high-purity argon atmosphere; homogenization at 1473 K for 2 h environment: vacuum; water quenching; hot forging at 1423 K; homogenization at 1473 K for 2 h; cold rolling reduction unit: % reduction value: [90.0]; annealing at 1273 K for 1 h; water quenching; aging at 973 K for 4 h; water quenching,tensile,298,K,,,Instron 5565 testing machine,,displacement-control,dog-bone,,"15, 5.5, 3.3",,parallel to the rolling direction,,0.6666666666666666,0.0005,s-1,,,973.0,4.0
"Zhang, ZH; Wang, W; Qin, S; Yang, MX; Wang, J; Jiang, P; Yuan, FP; Wu, XL",Dual heterogeneous structured medium-entropy alloys showing a superior strength-ductility synergy at cryogenic temperature,JOURNAL OF MATERIALS RESEARCH AND TECHNOLOGY-JMR&T,2022,10.1016/j.jmrt.2022.02.078,MEA,4,77,K,970.0,MPa,1630.0,MPa,35.0,%,,J,Co34.46Cr32.12Ni27.42Al3Ti3,at.%,Co34.46Cr32.12Ni27.42Al3.0Ti3.0,Co34.46Cr32.12Ni27.42Al3.0Ti3.0,3.0,34.46,32.12,0.0,27.42,3.0,0.0,0.0,0.0,0.0,0.0,0.0,0.0,0.0,,[],melting; casting; homogenization; water quenching; hot forging; homogenization; cold rolling; annealing; water quenching; aging; water quenching,1473.0,1273.0,1.0,melting equipment: electromagnetic levitation environment: high-purity argon atmosphere; casting equipment: electromagnetic levitation environment: high-purity argon atmosphere; homogenization at 1473 K for 2 h environment: vacuum; water quenching; hot forging at 1423 K; homogenization at 1473 K for 2 h; cold rolling reduction unit: % reduction value: [90.0]; annealing at 1273 K for 1 h; water quenching; aging at 973 K for 4 h; water quenching,tensile,77,K,,,Instron 5565 testing machine,,displacement-control,dog-bone,,"15, 5.5, 3.3",,parallel to the rolling direction,,0.6666666666666666,0.0005,s-1,,,973.0,4.0
"Jung, KH; Tran, MT; Shan, ZT; Lee, HW; Hwang, SK; Kim, HG; Kim, DK",Correlation of cryogenic deformation mechanisms to excellent strength-ductility of CrCoNi medium entropy alloy processed by selective laser melting,JOURNAL OF MATERIALS RESEARCH AND TECHNOLOGY-JMR&T,2023,10.1016/j.jmrt.2022.12.084,MEA,1,298,K,695.0,MPa,887.0,MPa,40.0,%,,J,Cr33.65Co33.19Ni33.16,at.%,Cr36.45Co31.72Ni31.82,Cr36.45Co31.72Ni31.82,0.0,31.72,36.45,0.0,31.82,0.0,0.0,0.0,0.0,0.0,0.0,0.0,0.0,0.0,,[],gas atomization; SLM,,,,gas atomization equipment:  environment: ; SLM optimal processing condition: ,tensile,298,K,,,Zwick Roell Xforce Z100 universal machine,,strain,dog-bone shaped,rectangular,"15, 4, 1.5",,normal direction (ND) corresponds to the building direction (BD),,0.6666666666666666,0.001,s-1,,,,
"Jung, KH; Tran, MT; Shan, ZT; Lee, HW; Hwang, SK; Kim, HG; Kim, DK",Correlation of cryogenic deformation mechanisms to excellent strength-ductility of CrCoNi medium entropy alloy processed by selective laser melting,JOURNAL OF MATERIALS RESEARCH AND TECHNOLOGY-JMR&T,2023,10.1016/j.jmrt.2022.12.084,MEA,2,150,K,740.0,MPa,1037.0,MPa,44.0,%,,J,Cr33.65Co33.19Ni33.16,at.%,Cr36.45Co31.72Ni31.82,Cr36.45Co31.72Ni31.82,0.0,31.72,36.45,0.0,31.82,0.0,0.0,0.0,0.0,0.0,0.0,0.0,0.0,0.0,,[],gas atomization; SLM,,,,gas atomization equipment:  environment: ; SLM optimal processing condition: ,tensile,150,K,,,Zwick Roell Xforce Z100 universal machine,,strain,dog-bone shaped,rectangular,"15, 4, 1.5",,normal direction (ND) corresponds to the building direction (BD),,0.6666666666666666,0.001,s-1,,,,
"Jung, KH; Tran, MT; Shan, ZT; Lee, HW; Hwang, SK; Kim, HG; Kim, DK",Correlation of cryogenic deformation mechanisms to excellent strength-ductility of CrCoNi medium entropy alloy processed by selective laser melting,JOURNAL OF MATERIALS RESEARCH AND TECHNOLOGY-JMR&T,2023,10.1016/j.jmrt.2022.12.084,MEA,3,298,K,330.0,MPa,783.0,MPa,76.0,%,,J,Cr33.65Co33.19Ni33.16,at.%,Cr36.45Co31.72Ni31.82,Cr36.45Co31.72Ni31.82,0.0,31.72,36.45,0.0,31.82,0.0,0.0,0.0,0.0,0.0,0.0,0.0,0.0,0.0,,[],gas atomization; SLM; HIP; cooling,,,,gas atomization; SLM optimal processing condition: ; HIP at 1423 K for 4 h atmosphere: high purity Argon gas; cooling,tensile,298,K,,,Zwick Roell Xforce Z100 universal machine,,strain,dog-bone shaped,rectangular,"15, 4, 1.5",,normal direction (ND) corresponds to the building direction (BD),,0.6666666666666666,0.001,s-1,,,,
"Jung, KH; Tran, MT; Shan, ZT; Lee, HW; Hwang, SK; Kim, HG; Kim, DK",Correlation of cryogenic deformation mechanisms to excellent strength-ductility of CrCoNi medium entropy alloy processed by selective laser melting,JOURNAL OF MATERIALS RESEARCH AND TECHNOLOGY-JMR&T,2023,10.1016/j.jmrt.2022.12.084,MEA,4,150,K,405.0,MPa,916.0,MPa,81.0,%,,J,Cr33.65Co33.19Ni33.16,at.%,Cr36.45Co31.72Ni31.82,Cr36.45Co31.72Ni31.82,0.0,31.72,36.45,0.0,31.82,0.0,0.0,0.0,0.0,0.0,0.0,0.0,0.0,0.0,,[],gas atomization; SLM; HIP; cooling,,,,gas atomization equipment:  environment: ; SLM optimal processing condition: ; HIP at 1423 K atmosphere: high purity Argon gas; cooling,tensile,150,K,,,Zwick Roell Xforce Z100 universal machine,,strain,dog-bone shaped,rectangular,"15, 4, 1.5",,normal direction (ND) corresponds to the building direction (BD),,0.6666666666666666,0.001,s-1,,,,
"Wei, R; Zhang, KS; Chen, LB; Han, ZH; Chen, C; Wang, T; Jiang, JZ; Hu, TW; Guan, SK; Li, FS",Toughening FeMn-based high-entropy alloys via retarding phase transformation,JOURNAL OF MATERIALS SCIENCE & TECHNOLOGY,2020,10.1016/j.jmst.2020.02.048,HEA,1,298,K,220.0,MPa,570.0,MPa,42.0,%,,J,Fe50Mn30Co10Cr10,at.%,Fe50.0Mn30.0Co10.0Cr10.0,Fe50.0Mn30.0Co10.0Cr10.0,0.0,10.0,10.0,50.0,0.0,0.0,0.0,0.0,30.0,0.0,0.0,0.0,0.0,0.0,rectangular,"[40.0, 40.0, 10.0]",arc melting; drop casting,,,,arc melting equipment: water-cooled copper hearth environment: Ar atmosphere; drop casting mold: water-cooled copper,tensile,298,K,,,SUNS CMT5105 testing machine,,,dog-bone shape,,"10, 2.0, 1.0",,,,0.5925925925925926,0.5,mm/min,,,,
"Wei, R; Zhang, KS; Chen, LB; Han, ZH; Chen, C; Wang, T; Jiang, JZ; Hu, TW; Guan, SK; Li, FS",Toughening FeMn-based high-entropy alloys via retarding phase transformation,JOURNAL OF MATERIALS SCIENCE & TECHNOLOGY,2020,10.1016/j.jmst.2020.02.048,HEA,2,77,K,360.0,MPa,920.0,MPa,17.0,%,,J,Fe50Mn30Co10Cr10,at.%,Fe50.0Mn30.0Co10.0Cr10.0,Fe50.0Mn30.0Co10.0Cr10.0,0.0,10.0,10.0,50.0,0.0,0.0,0.0,0.0,30.0,0.0,0.0,0.0,0.0,0.0,rectangular,"[40.0, 40.0, 10.0]",arc melting; drop casting,,,,arc melting equipment: water-cooled copper hearth environment: Ar atmosphere; drop casting mold: water-cooled copper,tensile,77,K,,,SUNS CMT5105 testing machine,,,dog-bone shape,,"10, 2.0, 1.0",,,,0.5925925925925926,0.5,mm/min,,,,
"Wei, R; Zhang, KS; Chen, LB; Han, ZH; Chen, C; Wang, T; Jiang, JZ; Hu, TW; Guan, SK; Li, FS",Toughening FeMn-based high-entropy alloys via retarding phase transformation,JOURNAL OF MATERIALS SCIENCE & TECHNOLOGY,2020,10.1016/j.jmst.2020.02.048,HEA,3,298,K,350.0,MPa,860.0,MPa,40.0,%,,J,Fe50Mn30Co10Cr10,at.%,Fe50.0Mn30.0Co10.0Cr10.0,Fe50.0Mn30.0Co10.0Cr10.0,0.0,10.0,10.0,50.0,0.0,0.0,0.0,0.0,30.0,0.0,0.0,0.0,0.0,0.0,rectangular,"[40.0, 40.0, 10.0]",arc melting; drop casting; cold-rolling; annealing; water quenching,,1173.0,10.0,arc melting equipment: water-cooled copper hearth environment: Ar atmosphere; drop casting mold: water-cooled copper; cold-rolling reduction unit: % reduction value: [45.0]; annealing at 1173 K for 10 min; water quenching,tensile,298,K,,,SUNS CMT5105 testing machine,,,dog-bone shape,,"10, 2.0, 1.0",,,,0.5925925925925926,0.5,mm/min,,,,
"Wei, R; Zhang, KS; Chen, LB; Han, ZH; Chen, C; Wang, T; Jiang, JZ; Hu, TW; Guan, SK; Li, FS",Toughening FeMn-based high-entropy alloys via retarding phase transformation,JOURNAL OF MATERIALS SCIENCE & TECHNOLOGY,2020,10.1016/j.jmst.2020.02.048,HEA,4,77,K,450.0,MPa,1350.0,MPa,44.0,%,,J,Fe50Mn30Co10Cr10,at.%,Fe50.0Mn30.0Co10.0Cr10.0,Fe50.0Mn30.0Co10.0Cr10.0,0.0,10.0,10.0,50.0,0.0,0.0,0.0,0.0,30.0,0.0,0.0,0.0,0.0,0.0,rectangular,"[40.0, 40.0, 10.0]",arc melting; drop casting; cold-rolling; annealing; water quenching,,1173.0,10.0,arc melting equipment: water-cooled copper hearth environment: Ar atmosphere; drop casting mold: water-cooled copper; cold-rolling reduction unit: % reduction value: [45.0]; annealing at 1173 K for 10 min; water quenching,tensile,77,K,,,SUNS CMT5105 testing machine,,,dog-bone shape,,"10, 2.0, 1.0",,,,0.5925925925925926,0.5,mm/min,,,,
"Wei, R; Zhang, KS; Chen, LB; Han, ZH; Chen, C; Wang, T; Jiang, JZ; Hu, TW; Guan, SK; Li, FS",Toughening FeMn-based high-entropy alloys via retarding phase transformation,JOURNAL OF MATERIALS SCIENCE & TECHNOLOGY,2020,10.1016/j.jmst.2020.02.048,HEA,5,298,K,330.0,MPa,637.0,MPa,54.0,%,,J,Fe40Mn40Co10Cr10,at.%,Fe40.0Mn40.0Co10.0Cr10.0,Fe40.0Mn40.0Co10.0Cr10.0,0.0,10.0,10.0,40.0,0.0,0.0,0.0,0.0,40.0,0.0,0.0,0.0,0.0,0.0,rectangular,"[40.0, 40.0, 10.0]",arc melting; drop casting; cold-rolling; annealing; water quenching,,1173.0,10.0,arc melting equipment: water-cooled copper hearth environment: Ar atmosphere; drop casting mold: water-cooled copper; cold-rolling reduction unit: % reduction value: [80.0]; annealing at 1173 K for 10 min; water quenching,tensile,298,K,,,SUNS CMT5105 testing machine,,,dog-bone shape,,"10, 2.0, 1.0",,,,0.5925925925925926,0.5,mm/min,,,,
"Wei, R; Zhang, KS; Chen, LB; Han, ZH; Chen, C; Wang, T; Jiang, JZ; Hu, TW; Guan, SK; Li, FS",Toughening FeMn-based high-entropy alloys via retarding phase transformation,JOURNAL OF MATERIALS SCIENCE & TECHNOLOGY,2020,10.1016/j.jmst.2020.02.048,HEA,6,77,K,570.0,MPa,1150.0,MPa,77.0,%,,J,Fe40Mn40Co10Cr10,at.%,Fe40.0Mn40.0Co10.0Cr10.0,Fe40.0Mn40.0Co10.0Cr10.0,0.0,10.0,10.0,40.0,0.0,0.0,0.0,0.0,40.0,0.0,0.0,0.0,0.0,0.0,rectangular,"[40.0, 40.0, 10.0]",arc melting; drop casting; cold-rolling; annealing; water quenching,,1173.0,10.0,arc melting equipment: water-cooled copper hearth environment: Ar atmosphere; drop casting mold: water-cooled copper; cold-rolling reduction unit: % reduction value: [80.0]; annealing at 1173 K for 10 min; water quenching,tensile,77,K,,,SUNS CMT5105 testing machine,,,dog-bone shape,,"10, 2.0, 1.0",,,,0.5925925925925926,0.5,mm/min,,,,
"Wei, R; Zhang, KS; Chen, LB; Han, ZH; Wang, T; Chen, C; Jiang, JZ; Hu, TW; Li, FS",Novel Co-free high performance TRIP and TWIP medium-entropy alloys at cryogenic temperatures,JOURNAL OF MATERIALS SCIENCE & TECHNOLOGY,2020,10.1016/j.jmst.2020.05.010,MEA,1,77,K,,MPa,1040.0,MPa,62.0,%,,J,Fe55Mn20Ni10Cr15,at.%,Fe55.0Mn20.0Ni10.0Cr15.0,Fe55.0Mn20.0Ni10.0Cr15.0,0.0,0.0,15.0,55.0,10.0,0.0,0.0,0.0,20.0,0.0,0.0,0.0,0.0,0.0,length,"[100.0, 20.0, 10.0]",vacuum arc melting; drop casting; rolling; annealing; water-quenching,,1173.0,10.0,vacuum arc melting equipment: electromagnetic stirring environment: Ti-getter argon atmosphere; drop casting equipment: Cu molds; rolling reduction unit: % reduction value: [50.0]; annealing at 1173.0 K for 10.0 min; water-quenching,tensile,77,K,liquid nitrogen,liquid nitrogen,SUNS 5105 testing machine,,constant grips displacement rate,Flat dog-bone,rectangular,"10, 2, 1.5",,,,0.7777777777777778,0.5,mm/min,,,,
"Wei, R; Zhang, KS; Chen, LB; Han, ZH; Wang, T; Chen, C; Jiang, JZ; Hu, TW; Li, FS",Novel Co-free high performance TRIP and TWIP medium-entropy alloys at cryogenic temperatures,JOURNAL OF MATERIALS SCIENCE & TECHNOLOGY,2020,10.1016/j.jmst.2020.05.010,MEA,2,77,K,,MPa,980.0,MPa,83.0,%,,J,Fe50Mn25Ni10Cr15,at.%,Fe50.0Mn25.0Ni10.0Cr15.0,Fe50.0Mn25.0Ni10.0Cr15.0,0.0,0.0,15.0,50.0,10.0,0.0,0.0,0.0,25.0,0.0,0.0,0.0,0.0,0.0,length,"[100.0, 20.0, 10.0]",vacuum arc melting; drop casting; rolling; annealing; water-quenching,,1173.0,10.0,vacuum arc melting equipment: electromagnetic stirring environment: Ti-getter argon atmosphere; drop casting equipment: Cu molds; rolling reduction unit: % reduction value: [50.0]; annealing at 1173.0 K for 10.0 min; water-quenching,tensile,77,K,liquid nitrogen,liquid nitrogen,SUNS 5105 testing machine,,constant grips displacement rate,Flat dog-bone,rectangular,"10, 2, 1.5",,,,0.7777777777777778,0.5,mm/min,,,,
"Wei, R; Zhang, KS; Chen, LB; Han, ZH; Wang, T; Chen, C; Jiang, JZ; Hu, TW; Li, FS",Novel Co-free high performance TRIP and TWIP medium-entropy alloys at cryogenic temperatures,JOURNAL OF MATERIALS SCIENCE & TECHNOLOGY,2020,10.1016/j.jmst.2020.05.010,MEA,3,293,K,,MPa,560.0,MPa,59.0,%,,J,Fe55Mn20Ni10Cr15,at.%,Fe55.0Mn20.0Ni10.0Cr15.0,Fe55.0Mn20.0Ni10.0Cr15.0,0.0,0.0,15.0,55.0,10.0,0.0,0.0,0.0,20.0,0.0,0.0,0.0,0.0,0.0,length,"[100.0, 20.0, 10.0]",vacuum arc melting; drop casting; rolling; annealing; water-quenching,,1173.0,10.0,vacuum arc melting equipment: electromagnetic stirring environment: Ti-getter argon atmosphere; drop casting equipment: Cu molds; rolling reduction unit: % reduction value: [50.0]; annealing at 1173.0 K for 10.0 min; water-quenching,tensile,293,K,,,SUNS 5105 testing machine,,constant grips displacement rate,Flat dog-bone,rectangular,"10, 2, 1.5",,,,0.7777777777777778,0.5,mm/min,,,,
"Wei, R; Zhang, KS; Chen, LB; Han, ZH; Wang, T; Chen, C; Jiang, JZ; Hu, TW; Li, FS",Novel Co-free high performance TRIP and TWIP medium-entropy alloys at cryogenic temperatures,JOURNAL OF MATERIALS SCIENCE & TECHNOLOGY,2020,10.1016/j.jmst.2020.05.010,MEA,4,293,K,,MPa,490.0,MPa,59.0,%,,J,Fe50Mn25Ni10Cr15,at.%,Fe50.0Mn25.0Ni10.0Cr15.0,Fe50.0Mn25.0Ni10.0Cr15.0,0.0,0.0,15.0,50.0,10.0,0.0,0.0,0.0,25.0,0.0,0.0,0.0,0.0,0.0,length,"[100.0, 20.0, 10.0]",vacuum arc melting; drop casting; rolling; annealing; water-quenching,,1173.0,10.0,vacuum arc melting equipment: electromagnetic stirring environment: Ti-getter argon atmosphere; drop casting equipment: Cu molds; rolling reduction unit: % reduction value: [50.0]; annealing at 1173.0 K for 10.0 min; water-quenching,tensile,293,K,,,SUNS 5105 testing machine,,constant grips displacement rate,Flat dog-bone,rectangular,"10, 2, 1.5",,,,0.7777777777777778,0.5,mm/min,,,,
"He, ZF; Jia, N; Wang, HW; Yan, HL; Shen, YF",Synergy effect of multi-strengthening mechanisms in FeMnCoCrN HEA at cryogenic temperature,JOURNAL OF MATERIALS SCIENCE & TECHNOLOGY,2021,10.1016/j.jmst.2020.12.079,HEA,1,293,K,288.0,MPa,697.0,MPa,,%,,J,Fe50Mn30Co10Cr10,at.%,Fe50.0Mn30.0Co10.0Cr10.0,Fe50.0Mn30.0Co10.0Cr10.0,0.0,10.0,10.0,50.0,0.0,0.0,0.0,0.0,30.0,0.0,0.0,0.0,0.0,0.0,,[],melting; casting; hot forging; hot rolling; homogenization; cold-rolled; annealed; water quenching,1473.0,1173.0,3.0,melting equipment: vacuum induction furnace environment: Ar atmosphere; casting equipment: vacuum induction furnace environment: Ar atmosphere; hot forging at 1473 K; hot rolling at 1273 K size reduction: 50%; homogenization at 1473 K for 2 h; cold-rolled size reduction: 60%; annealed at 1173 K for 3 min; water quenching,tensile,293,K,,,Instron 5982 testing machine,,,dog-bone,rectangular,"15, 3, 2",,,,0.5925925925925926,0.001,s-1,,,,
"He, ZF; Jia, N; Wang, HW; Yan, HL; Shen, YF",Synergy effect of multi-strengthening mechanisms in FeMnCoCrN HEA at cryogenic temperature,JOURNAL OF MATERIALS SCIENCE & TECHNOLOGY,2021,10.1016/j.jmst.2020.12.079,HEA,2,77,K,398.0,MPa,1323.0,MPa,,%,,J,Fe50Mn30Co10Cr10,at.%,Fe50.0Mn30.0Co10.0Cr10.0,Fe50.0Mn30.0Co10.0Cr10.0,0.0,10.0,10.0,50.0,0.0,0.0,0.0,0.0,30.0,0.0,0.0,0.0,0.0,0.0,,[],melting; casting; hot forging; hot rolling; homogenization; cold-rolled; annealed; water quenching,1473.0,1173.0,3.0,melting equipment: vacuum induction furnace environment: Ar atmosphere; casting equipment: vacuum induction furnace environment: Ar atmosphere; hot forging at 1473 K; hot rolling at 1273 K size reduction: 50%; homogenization at 1473 K for 2 h; cold-rolled size reduction: 60%; annealed at 1173 K for 3 min; water quenching,tensile,77,K,,,Instron 5982 testing machine,,,dog-bone,rectangular,"15, 3, 2",,,,0.5925925925925926,0.001,s-1,,,,
"He, ZF; Jia, N; Wang, HW; Yan, HL; Shen, YF",Synergy effect of multi-strengthening mechanisms in FeMnCoCrN HEA at cryogenic temperature,JOURNAL OF MATERIALS SCIENCE & TECHNOLOGY,2021,10.1016/j.jmst.2020.12.079,HEA,3,293,K,463.0,MPa,845.0,MPa,,%,,J,Fe49Mn30Co10Cr10N1,at.%,Fe49.0Mn30.0Co10.0Cr10.0N1.0,Fe49.0Mn30.0Co10.0Cr10.0N1.0,0.0,10.0,10.0,49.0,0.0,0.0,0.0,0.0,30.0,0.0,0.0,0.0,0.0,0.0,,[],melting; casting; hot forging; hot rolling; homogenization; cold-rolled; annealed; water quenching,1473.0,1173.0,3.0,melting equipment: vacuum induction furnace environment: Ar atmosphere; casting equipment: vacuum induction furnace environment: Ar atmosphere; hot forging at 1473 K; hot rolling at 1273 K size reduction: 50%; homogenization at 1473 K for 2 h; cold-rolled size reduction: 60%; annealed at 1173 K for 3 min; water quenching,tensile,293,K,,,Instron 5982 testing machine,,,dog-bone,rectangular,"15, 3, 2",,,,0.5925925925925926,0.001,s-1,,,,
"He, ZF; Jia, N; Wang, HW; Yan, HL; Shen, YF",Synergy effect of multi-strengthening mechanisms in FeMnCoCrN HEA at cryogenic temperature,JOURNAL OF MATERIALS SCIENCE & TECHNOLOGY,2021,10.1016/j.jmst.2020.12.079,HEA,4,77,K,1078.0,MPa,1630.0,MPa,,%,,J,Fe49Mn30Co10Cr10N1,at.%,Fe49.0Mn30.0Co10.0Cr10.0N1.0,Fe49.0Mn30.0Co10.0Cr10.0N1.0,0.0,10.0,10.0,49.0,0.0,0.0,0.0,0.0,30.0,0.0,0.0,0.0,0.0,0.0,,[],melting; casting; hot forging; hot rolling; homogenization; cold-rolled; annealed; water quenching,1473.0,1173.0,3.0,melting equipment: vacuum induction furnace environment: Ar atmosphere; casting equipment: vacuum induction furnace environment: Ar atmosphere; hot forging at 1473 K; hot rolling at 1273 K size reduction: 50%; homogenization at 1473 K for 2 h; cold-rolled size reduction: 60%; annealed at 1173 K for 3 min; water quenching,tensile,77,K,,,Instron 5982 testing machine,,,dog-bone,rectangular,"15, 3, 2",,,,0.5925925925925926,0.001,s-1,,,,
"He, ZF; Jia, N; Wang, HW; Yan, HL; Shen, YF",Synergy effect of multi-strengthening mechanisms in FeMnCoCrN HEA at cryogenic temperature,JOURNAL OF MATERIALS SCIENCE & TECHNOLOGY,2021,10.1016/j.jmst.2020.12.079,HEA,5,293,K,517.0,MPa,909.0,MPa,,%,,J,Fe48.2Mn30Co10Cr10N1.8,at.%,Fe48.2Mn30.0Co10.0Cr10.0N1.8,Fe48.2Mn30.0Co10.0Cr10.0N1.8,0.0,10.0,10.0,48.2,0.0,0.0,0.0,0.0,30.0,0.0,0.0,0.0,0.0,0.0,,[],melting; casting; hot forging; hot rolling; homogenization; cold-rolled; annealed; water quenching,1473.0,1173.0,3.0,melting equipment: vacuum induction furnace environment: Ar atmosphere; casting equipment: vacuum induction furnace environment: Ar atmosphere; hot forging at 1473 K; hot rolling at 1273 K size reduction: 50%; homogenization at 1473 K for 2 h; cold-rolled size reduction: 60%; annealed at 1173 K for 3 min; water quenching,tensile,293,K,,,Instron 5982 testing machine,,,dog-bone,rectangular,"15, 3, 2",,,,0.5925925925925926,0.001,s-1,,,,
"He, ZF; Jia, N; Wang, HW; Yan, HL; Shen, YF",Synergy effect of multi-strengthening mechanisms in FeMnCoCrN HEA at cryogenic temperature,JOURNAL OF MATERIALS SCIENCE & TECHNOLOGY,2021,10.1016/j.jmst.2020.12.079,HEA,6,77,K,1206.0,MPa,1620.0,MPa,,%,,J,Fe48.2Mn30Co10Cr10N1.8,at.%,Fe48.2Mn30.0Co10.0Cr10.0N1.8,Fe48.2Mn30.0Co10.0Cr10.0N1.8,0.0,10.0,10.0,48.2,0.0,0.0,0.0,0.0,30.0,0.0,0.0,0.0,0.0,0.0,,[],melting; casting; hot forging; hot rolling; homogenization; cold-rolled; annealed; water quenching,1473.0,1173.0,3.0,melting equipment: vacuum induction furnace environment: Ar atmosphere; casting equipment: vacuum induction furnace environment: Ar atmosphere; hot forging at 1473 K; hot rolling at 1273 K size reduction: 50%; homogenization at 1473 K for 2 h; cold-rolled size reduction: 60%; annealed at 1173 K for 3 min; water quenching,tensile,77,K,,,Instron 5982 testing machine,,,dog-bone,rectangular,"15, 3, 2",,,,0.5925925925925926,0.001,s-1,,,,
"He, ZF; Jia, N; Wang, HW; Yan, HL; Shen, YF",Synergy effect of multi-strengthening mechanisms in FeMnCoCrN HEA at cryogenic temperature,JOURNAL OF MATERIALS SCIENCE & TECHNOLOGY,2021,10.1016/j.jmst.2020.12.079,HEA,7,293,K,596.0,MPa,977.0,MPa,,%,,J,Fe47.4Mn30Co10Cr10N2.6,at.%,Fe47.4Mn30.0Co10.0Cr10.0N2.6,Fe47.4Mn30.0Co10.0Cr10.0N2.6,0.0,10.0,10.0,47.4,0.0,0.0,0.0,0.0,30.0,0.0,0.0,0.0,0.0,0.0,,[],melting; casting; hot forging; hot rolling; homogenization; cold-rolled; annealed; water quenching,1473.0,1173.0,3.0,melting equipment: vacuum induction furnace environment: Ar atmosphere; casting equipment: vacuum induction furnace environment: Ar atmosphere; hot forging at 1473 K; hot rolling at 1273 K size reduction: 50%; homogenization at 1473 K for 2 h; cold-rolled size reduction: 60%; annealed at 1173 K for 3 min; water quenching,tensile,293,K,,,Instron 5982 testing machine,,,dog-bone,rectangular,"15, 3, 2",,,,0.5925925925925926,0.001,s-1,,,,
"He, ZF; Jia, N; Wang, HW; Yan, HL; Shen, YF",Synergy effect of multi-strengthening mechanisms in FeMnCoCrN HEA at cryogenic temperature,JOURNAL OF MATERIALS SCIENCE & TECHNOLOGY,2021,10.1016/j.jmst.2020.12.079,HEA,8,77,K,,MPa,,MPa,,%,,J,Fe47.4Mn30Co10Cr10N2.6,at.%,Fe47.4Mn30.0Co10.0Cr10.0N2.6,Fe47.4Mn30.0Co10.0Cr10.0N2.6,0.0,10.0,10.0,47.4,0.0,0.0,0.0,0.0,30.0,0.0,0.0,0.0,0.0,0.0,,[],melting; casting; hot forging; hot rolling; homogenization; cold-rolled; annealed; water quenching,1473.0,1173.0,3.0,melting equipment: vacuum induction furnace environment: Ar atmosphere; casting equipment: vacuum induction furnace environment: Ar atmosphere; hot forging at 1473 K; hot rolling at 1273 K size reduction: 50%; homogenization at 1473 K for 2 h; cold-rolled size reduction: 60%; annealed at 1173 K for 3 min; water quenching,tensile,77,K,,,Instron 5982 testing machine,,,dog-bone,rectangular,"15, 3, 2",,,,0.5185185185185185,0.001,s-1,,,,
"Yang, DC; Jo, YH; Ikeda, Y; Kormann, F; Sohn, SS",Effects of cryogenic temperature on tensile and impact properties in a medium-entropy VCoNi alloy,JOURNAL OF MATERIALS SCIENCE & TECHNOLOGY,2021,10.1016/j.jmst.2021.02.034,MEA,1,298,K,988.0,MPa,1357.0,MPa,38.4,%,,J,VCoNi,at.%,V32.9Co33.4Ni33.7,V32.9Co33.4Ni33.7,0.0,33.4,0.0,0.0,33.7,0.0,0.0,32.9,0.0,0.0,0.0,0.0,0.0,0.0,rectangular,"[70.0, 35.0, 8.0]",vacuum induction melting; casting; homogenization; water quencheing; cold rolling; annealing; water quenching,1473.0,1173.0,0.167,"vacuum induction melting instrument: MC100V, Indutherm, Walzbachtal-Wossingen, Germany; casting mold: graphite; homogenization at 1473 K for 24 h; water quencheing; cold rolling thickness reduction: 80 unit: %; annealing at 1173.0 K for 0.167 h; water quenching",tensile,298,K,,,"8801, Instron, Canton, MA, USA",,,Dog-bone,rectangular,"25, 5.0, 1.2",,,,0.6666666666666666,0.025,mm/s,,,,
"Yang, DC; Jo, YH; Ikeda, Y; Kormann, F; Sohn, SS",Effects of cryogenic temperature on tensile and impact properties in a medium-entropy VCoNi alloy,JOURNAL OF MATERIALS SCIENCE & TECHNOLOGY,2021,10.1016/j.jmst.2021.02.034,MEA,2,298,K,710.0,MPa,1172.0,MPa,48.7,%,,J,VCoNi,at.%,V32.9Co33.4Ni33.7,V32.9Co33.4Ni33.7,0.0,33.4,0.0,0.0,33.7,0.0,0.0,32.9,0.0,0.0,0.0,0.0,0.0,0.0,rectangular,"[70.0, 35.0, 8.0]",vacuum induction melting; casting; homogenization; water quencheing; cold rolling; annealing; water quenching,1473.0,1173.0,1.0,"vacuum induction melting instrument: MC100V, Indutherm, Walzbachtal-Wossingen, Germany; casting mold: graphite; homogenization at 1473 K for 24 h; water quencheing; cold rolling thickness reduction: 80 unit: %; annealing at 1173.0 K for 1.0 h; water quenching",tensile,298,K,,,"8801, Instron, Canton, MA, USA",,,Dog-bone,rectangular,"25, 5.0, 1.2",,,,0.6666666666666666,0.025,mm/s,,,,
"Yang, DC; Jo, YH; Ikeda, Y; Kormann, F; Sohn, SS",Effects of cryogenic temperature on tensile and impact properties in a medium-entropy VCoNi alloy,JOURNAL OF MATERIALS SCIENCE & TECHNOLOGY,2021,10.1016/j.jmst.2021.02.034,MEA,3,298,K,627.0,MPa,1140.0,MPa,52.0,%,,J,VCoNi,at.%,V32.9Co33.4Ni33.7,V32.9Co33.4Ni33.7,0.0,33.4,0.0,0.0,33.7,0.0,0.0,32.9,0.0,0.0,0.0,0.0,0.0,0.0,rectangular,"[70.0, 35.0, 8.0]",vacuum induction melting; casting; homogenization; water quencheing; cold rolling; annealing; water quenching,1473.0,1223.0,1.0,"vacuum induction melting instrument: MC100V, Indutherm, Walzbachtal-Wossingen, Germany; casting mold: graphite; homogenization at 1473 K for 24 h; water quencheing; cold rolling thickness reduction: 80 unit: %; annealing at 1223.0 K for 1.0 h; water quenching",tensile,298,K,,,"8801, Instron, Canton, MA, USA",,,Dog-bone,rectangular,"25, 5.0, 1.2",,,,0.6666666666666666,0.025,mm/s,,,,
"Yang, DC; Jo, YH; Ikeda, Y; Kormann, F; Sohn, SS",Effects of cryogenic temperature on tensile and impact properties in a medium-entropy VCoNi alloy,JOURNAL OF MATERIALS SCIENCE & TECHNOLOGY,2021,10.1016/j.jmst.2021.02.034,MEA,4,298,K,501.0,MPa,973.0,MPa,70.0,%,,J,VCoNi,at.%,V32.9Co33.4Ni33.7,V32.9Co33.4Ni33.7,0.0,33.4,0.0,0.0,33.7,0.0,0.0,32.9,0.0,0.0,0.0,0.0,0.0,0.0,rectangular,"[70.0, 35.0, 8.0]",vacuum induction melting; casting; homogenization; water quencheing; cold rolling; annealing; water quenching,1473.0,1273.0,1.0,"vacuum induction melting instrument: MC100V, Indutherm, Walzbachtal-Wossingen, Germany; casting mold: graphite; homogenization at 1473 K for 24 h; water quencheing; cold rolling thickness reduction: 80 unit: %; annealing at 1273.0 K for 1.0 h; water quenching",tensile,298,K,,,"8801, Instron, Canton, MA, USA",,,Dog-bone,rectangular,"25, 5.0, 1.2",,,,0.6666666666666666,0.025,mm/s,,,,
"Yang, DC; Jo, YH; Ikeda, Y; Kormann, F; Sohn, SS",Effects of cryogenic temperature on tensile and impact properties in a medium-entropy VCoNi alloy,JOURNAL OF MATERIALS SCIENCE & TECHNOLOGY,2021,10.1016/j.jmst.2021.02.034,MEA,5,77,K,1217.0,MPa,1703.0,MPa,42.1,%,,J,VCoNi,at.%,V32.9Co33.4Ni33.7,V32.9Co33.4Ni33.7,0.0,33.4,0.0,0.0,33.7,0.0,0.0,32.9,0.0,0.0,0.0,0.0,0.0,0.0,rectangular,"[70.0, 35.0, 8.0]",vacuum induction melting; casting; homogenization; water quencheing; cold rolling; annealing; water quenching,1473.0,1173.0,0.167,"vacuum induction melting instrument: MC100V, Indutherm, Walzbachtal-Wossingen, Germany; casting mold: graphite; homogenization at 1473 K for 24 h; water quencheing; cold rolling thickness reduction: 80 unit: %; annealing at 1173.0 K for 0.167 h; water quenching",tensile,77,K,,,"8801, Instron, Canton, MA, USA",,,Dog-bone,rectangular,"25, 5.0, 1.2",,,,0.6666666666666666,0.025,mm/s,,,,
"Yang, DC; Jo, YH; Ikeda, Y; Kormann, F; Sohn, SS",Effects of cryogenic temperature on tensile and impact properties in a medium-entropy VCoNi alloy,JOURNAL OF MATERIALS SCIENCE & TECHNOLOGY,2021,10.1016/j.jmst.2021.02.034,MEA,6,77,K,960.0,MPa,1551.0,MPa,56.7,%,,J,VCoNi,at.%,V32.9Co33.4Ni33.7,V32.9Co33.4Ni33.7,0.0,33.4,0.0,0.0,33.7,0.0,0.0,32.9,0.0,0.0,0.0,0.0,0.0,0.0,rectangular,"[70.0, 35.0, 8.0]",vacuum induction melting; casting; homogenization; water quencheing; cold rolling; annealing; water quenching,1473.0,1173.0,1.0,"vacuum induction melting instrument: MC100V, Indutherm, Walzbachtal-Wossingen, Germany; casting mold: graphite; homogenization at 1473 K for 24 h; water quencheing; cold rolling thickness reduction: 80 unit: %; annealing at 1173.0 K for 1.0 h; water quenching",tensile,77,K,,,"8801, Instron, Canton, MA, USA",,,Dog-bone,rectangular,"25, 5.0, 1.2",,,,0.6666666666666666,0.025,mm/s,,,,
"Yang, DC; Jo, YH; Ikeda, Y; Kormann, F; Sohn, SS",Effects of cryogenic temperature on tensile and impact properties in a medium-entropy VCoNi alloy,JOURNAL OF MATERIALS SCIENCE & TECHNOLOGY,2021,10.1016/j.jmst.2021.02.034,MEA,7,77,K,895.0,MPa,1474.0,MPa,58.7,%,,J,VCoNi,at.%,V32.9Co33.4Ni33.7,V32.9Co33.4Ni33.7,0.0,33.4,0.0,0.0,33.7,0.0,0.0,32.9,0.0,0.0,0.0,0.0,0.0,0.0,rectangular,"[70.0, 35.0, 8.0]",vacuum induction melting; casting; homogenization; water quencheing; cold rolling; annealing; water quenching,1473.0,1223.0,1.0,"vacuum induction melting instrument: MC100V, Indutherm, Walzbachtal-Wossingen, Germany; casting mold: graphite; homogenization at 1473 K for 24 h; water quencheing; cold rolling thickness reduction: 80 unit: %; annealing at 1223.0 K for 1.0 h; water quenching",tensile,77,K,,,"8801, Instron, Canton, MA, USA",,,Dog-bone,rectangular,"25, 5.0, 1.2",,,,0.6666666666666666,0.025,mm/s,,,,
"Yang, DC; Jo, YH; Ikeda, Y; Kormann, F; Sohn, SS",Effects of cryogenic temperature on tensile and impact properties in a medium-entropy VCoNi alloy,JOURNAL OF MATERIALS SCIENCE & TECHNOLOGY,2021,10.1016/j.jmst.2021.02.034,MEA,8,77,K,710.0,MPa,1271.0,MPa,75.3,%,,J,VCoNi,at.%,V32.9Co33.4Ni33.7,V32.9Co33.4Ni33.7,0.0,33.4,0.0,0.0,33.7,0.0,0.0,32.9,0.0,0.0,0.0,0.0,0.0,0.0,rectangular,"[70.0, 35.0, 8.0]",vacuum induction melting; casting; homogenization; water quencheing; cold rolling; annealing; water quenching,1473.0,1273.0,1.0,"vacuum induction melting instrument: MC100V, Indutherm, Walzbachtal-Wossingen, Germany; casting mold: graphite; homogenization at 1473 K for 24 h; water quencheing; cold rolling thickness reduction: 80 unit: %; annealing at 1273.0 K for 1.0 h; water quenching",tensile,77,K,,,"8801, Instron, Canton, MA, USA",,,Dog-bone,rectangular,"25, 5.0, 1.2",,,,0.6666666666666666,0.025,mm/s,,,,
"Jiang, Z; Wei, R; Wang, WZ; Li, MJ; Han, ZH; Yuan, SH; Zhang, KS; ChenChen; Wang, T; Li, FS",Achieving high strength and ductility in Fe50Mn25Ni10Cr15 medium entropy alloy via Al alloying,JOURNAL OF MATERIALS SCIENCE & TECHNOLOGY,2022,10.1016/j.jmst.2021.04.068,MEA,1,298,K,257.0,MPa,492.0,MPa,47.0,%,,J,Fe50Mn25Ni10Cr15,at.%,Fe50.0Mn25.0Ni10.0Cr15.0,Fe50.0Mn25.0Ni10.0Cr15.0,0.0,0.0,15.0,50.0,10.0,0.0,0.0,0.0,25.0,0.0,0.0,0.0,0.0,0.0,rectangular,"[50.0, 10.0, 10.0]",arc melting; drop casting; rolling; annealing; water quenching,,1173.0,10.0,arc melting atmosphere: Ti-gettered high-purity argon; drop casting; rolling reduction unit: % reduction value: [80.0]; annealing at 1173.0 K for 10 min; water quenching,tensile,298,K,,,SUNS UTM 5105 testing machine,,,Dogbone-shaped,rectangular,"6, 2.5, 2.0",,,,0.7037037037037037,0.5,mm/min,,,,
