Repository: Jack-Liu0227/BERT_ML

# BERT_ML: Alloy Property Prediction Benchmark & Experiment Suite

[中文说明](./README.zh-CN.md)

BERT_ML is a modular, reproducible research benchmark for predicting mechanical properties of multi-component alloys across both In-Distribution (I.I.D.) and Out-of-Distribution (OOD) regimes. The repository integrates traditional tabular machine learning, deep neural networks, multimodal materials language model embeddings (SciBERT, SteelBERT, MatSciBERT), Tabular Prior-data Fitted Networks (TabPFN v2), and LLM-based property predictors (LLMProp).

---

File: datasets/HEA_data/HEA_MEA_data_source.csv (part 5 of 10)
author,title,source,year,doi,mat_type,list,temperature,temperature_unit,yield_strength,yield_strength_unit,ultimate_strength,ultimate_strength_unit,elongation,elongation_unit,impact_energy,impact_energy_unit,mat_name,ratio_type,composition,composition_at,Al,Co,Cr,Fe,Ni,Ti,Ta,V,Mn,Cu,Mo,C,W,Nb,processing_ingot_desc,processing_ingot_size,processing_types,homogenization_temperature,annealing_temperature,annealing_time,processing_description,testing_test_type,testing_test_tem,testing_test_tem_unit,testing_test_env,testing_refrigerant,testing_test_mac,testing_test_standard,testing_load_ctrl,testing_spec_desc,testing_spec_shape,testing_spec_size,testing_spec_standard,testing_spec_dir,testing_spec_notch,score,testing_rate1_value,testing_rate1_unit,recrystallization_temperature,recrystallization_time,aging_temperature,aging_time
"Jiang, Z; Wei, R; Wang, WZ; Li, MJ; Han, ZH; Yuan, SH; Zhang, KS; ChenChen; Wang, T; Li, FS",Achieving high strength and ductility in Fe50Mn25Ni10Cr15 medium entropy alloy via Al alloying,JOURNAL OF MATERIALS SCIENCE & TECHNOLOGY,2022,10.1016/j.jmst.2021.04.068,MEA,2,77,K,460.0,MPa,936.0,MPa,89.0,%,,J,Fe50Mn25Ni10Cr15,at.%,Fe50.0Mn25.0Ni10.0Cr15.0,Fe50.0Mn25.0Ni10.0Cr15.0,0.0,0.0,15.0,50.0,10.0,0.0,0.0,0.0,25.0,0.0,0.0,0.0,0.0,0.0,rectangular,"[50.0, 10.0, 10.0]",arc melting; drop casting; rolling; annealing; water quenching,,1173.0,10.0,arc melting atmosphere: Ti-gettered high-purity argon; drop casting; rolling reduction unit: % reduction value: [80.0]; annealing at 1173.0 K for 10 min; water quenching,tensile,77,K,,,SUNS UTM 5105 testing machine,,,Dogbone-shaped,rectangular,"6, 2.5, 2.0",,,,0.7037037037037037,0.5,mm/min,,,,
"Jiang, Z; Wei, R; Wang, WZ; Li, MJ; Han, ZH; Yuan, SH; Zhang, KS; ChenChen; Wang, T; Li, FS",Achieving high strength and ductility in Fe50Mn25Ni10Cr15 medium entropy alloy via Al alloying,JOURNAL OF MATERIALS SCIENCE & TECHNOLOGY,2022,10.1016/j.jmst.2021.04.068,MEA,3,298,K,356.0,MPa,603.0,MPa,53.0,%,,J,(Fe50Mn25Ni10Cr15)97Al3,at.%,Fe48.5Mn24.25Ni9.7Cr14.55Al3.0,Fe48.5Mn24.25Ni9.7Cr14.55Al3.0,3.0,0.0,14.55,48.5,9.7,0.0,0.0,0.0,24.25,0.0,0.0,0.0,0.0,0.0,rectangular,"[50.0, 10.0, 10.0]",arc melting; drop casting; rolling; annealing; water quenching,,1173.0,10.0,arc melting atmosphere: Ti-gettered high-purity argon; drop casting; rolling reduction unit: % reduction value: [80.0]; annealing at 1173.0 K for 10 min; water quenching,tensile,298,K,,,SUNS UTM 5105 testing machine,,,Dogbone-shaped,rectangular,"6, 2.5, 2.0",,,,0.7037037037037037,0.5,mm/min,,,,
"Jiang, Z; Wei, R; Wang, WZ; Li, MJ; Han, ZH; Yuan, SH; Zhang, KS; ChenChen; Wang, T; Li, FS",Achieving high strength and ductility in Fe50Mn25Ni10Cr15 medium entropy alloy via Al alloying,JOURNAL OF MATERIALS SCIENCE & TECHNOLOGY,2022,10.1016/j.jmst.2021.04.068,MEA,4,77,K,557.0,MPa,1014.0,MPa,87.0,%,,J,(Fe50Mn25Ni10Cr15)97Al3,at.%,Fe48.5Mn24.25Ni9.7Cr14.55Al3.0,Fe48.5Mn24.25Ni9.7Cr14.55Al3.0,3.0,0.0,14.55,48.5,9.7,0.0,0.0,0.0,24.25,0.0,0.0,0.0,0.0,0.0,rectangular,"[50.0, 10.0, 10.0]",arc melting; drop casting; rolling; annealing; water quenching,,1173.0,10.0,arc melting atmosphere: Ti-gettered high-purity argon; drop casting; rolling reduction unit: % reduction value: [80.0]; annealing at 1173.0 K for 10 min; water quenching,tensile,77,K,,,SUNS UTM 5105 testing machine,,,Dogbone-shaped,rectangular,"6, 2.5, 2.0",,,,0.7037037037037037,0.5,mm/min,,,,
"Jiang, Z; Wei, R; Wang, WZ; Li, MJ; Han, ZH; Yuan, SH; Zhang, KS; ChenChen; Wang, T; Li, FS",Achieving high strength and ductility in Fe50Mn25Ni10Cr15 medium entropy alloy via Al alloying,JOURNAL OF MATERIALS SCIENCE & TECHNOLOGY,2022,10.1016/j.jmst.2021.04.068,MEA,5,298,K,396.0,MPa,653.0,MPa,50.0,%,,J,(Fe50Mn25Ni10Cr15)95Al5,at.%,Fe47.5Mn23.75Ni9.5Cr14.25Al5.0,Fe47.5Mn23.75Ni9.5Cr14.25Al5.0,5.0,0.0,14.25,47.5,9.5,0.0,0.0,0.0,23.75,0.0,0.0,0.0,0.0,0.0,rectangular,"[50.0, 10.0, 10.0]",arc melting; drop casting; rolling; annealing; water quenching,,1173.0,10.0,arc melting atmosphere: Ti-gettered high-purity argon; drop casting; rolling reduction unit: % reduction value: [80.0]; annealing at 1173.0 K for 10 min; water quenching,tensile,298,K,,,SUNS UTM 5105 testing machine,,,Dogbone-shaped,rectangular,"6, 2.5, 2.0",,,,0.7037037037037037,0.5,mm/min,,,,
"Jiang, Z; Wei, R; Wang, WZ; Li, MJ; Han, ZH; Yuan, SH; Zhang, KS; ChenChen; Wang, T; Li, FS",Achieving high strength and ductility in Fe50Mn25Ni10Cr15 medium entropy alloy via Al alloying,JOURNAL OF MATERIALS SCIENCE & TECHNOLOGY,2022,10.1016/j.jmst.2021.04.068,MEA,6,77,K,560.0,MPa,1077.0,MPa,85.0,%,,J,(Fe50Mn25Ni10Cr15)95Al5,at.%,Fe47.5Mn23.75Ni9.5Cr14.25Al5.0,Fe47.5Mn23.75Ni9.5Cr14.25Al5.0,5.0,0.0,14.25,47.5,9.5,0.0,0.0,0.0,23.75,0.0,0.0,0.0,0.0,0.0,rectangular,"[50.0, 10.0, 10.0]",arc melting; drop casting; rolling; annealing; water quenching,,1173.0,10.0,arc melting atmosphere: Ti-gettered high-purity argon; drop casting; rolling reduction unit: % reduction value: [80.0]; annealing at 1173.0 K for 10 min; water quenching,tensile,77,K,,,SUNS UTM 5105 testing machine,,,Dogbone-shaped,rectangular,"6, 2.5, 2.0",,,,0.7037037037037037,0.5,mm/min,,,,
"Jiang, Z; Wei, R; Wang, WZ; Li, MJ; Han, ZH; Yuan, SH; Zhang, KS; ChenChen; Wang, T; Li, FS",Achieving high strength and ductility in Fe50Mn25Ni10Cr15 medium entropy alloy via Al alloying,JOURNAL OF MATERIALS SCIENCE & TECHNOLOGY,2022,10.1016/j.jmst.2021.04.068,MEA,7,298,K,480.0,MPa,724.0,MPa,40.0,%,,J,(Fe50Mn25Ni10Cr15)94Al6,at.%,Fe47.0Mn23.5Ni9.4Cr14.1Al6.0,Fe47.0Mn23.5Ni9.4Cr14.1Al6.0,6.0,0.0,14.1,47.0,9.4,0.0,0.0,0.0,23.5,0.0,0.0,0.0,0.0,0.0,rectangular,"[50.0, 10.0, 10.0]",arc melting; drop casting; rolling; annealing; water quenching,,1173.0,10.0,arc melting atmosphere: Ti-gettered high-purity argon; drop casting; rolling reduction unit: % reduction value: [80.0]; annealing at 1173.0 K for 10 min; water quenching,tensile,298,K,,,SUNS UTM 5105 testing machine,,,Dogbone-shaped,rectangular,"6, 2.5, 2.0",,,,0.7037037037037037,0.5,mm/min,,,,
"Jiang, Z; Wei, R; Wang, WZ; Li, MJ; Han, ZH; Yuan, SH; Zhang, KS; ChenChen; Wang, T; Li, FS",Achieving high strength and ductility in Fe50Mn25Ni10Cr15 medium entropy alloy via Al alloying,JOURNAL OF MATERIALS SCIENCE & TECHNOLOGY,2022,10.1016/j.jmst.2021.04.068,MEA,8,77,K,719.0,MPa,1092.0,MPa,58.0,%,,J,(Fe50Mn25Ni10Cr15)94Al6,at.%,Fe47.0Mn23.5Ni9.4Cr14.1Al6.0,Fe47.0Mn23.5Ni9.4Cr14.1Al6.0,6.0,0.0,14.1,47.0,9.4,0.0,0.0,0.0,23.5,0.0,0.0,0.0,0.0,0.0,rectangular,"[50.0, 10.0, 10.0]",arc melting; drop casting; rolling; annealing; water quenching,,1173.0,10.0,arc melting atmosphere: Ti-gettered high-purity argon; drop casting; rolling reduction unit: % reduction value: [80.0]; annealing at 1173.0 K for 10 min; water quenching,tensile,77,K,,,SUNS UTM 5105 testing machine,,,Dogbone-shaped,rectangular,"6, 2.5, 2.0",,,,0.7037037037037037,0.5,mm/min,,,,
"Jiang, Z; Wei, R; Wang, WZ; Li, MJ; Han, ZH; Yuan, SH; Zhang, KS; ChenChen; Wang, T; Li, FS",Achieving high strength and ductility in Fe50Mn25Ni10Cr15 medium entropy alloy via Al alloying,JOURNAL OF MATERIALS SCIENCE & TECHNOLOGY,2022,10.1016/j.jmst.2021.04.068,MEA,9,298,K,680.0,MPa,852.0,MPa,32.0,%,,J,(Fe50Mn25Ni10Cr15)93Al7,at.%,Fe46.5Mn23.25Ni9.3Cr13.95Al7.0,Fe46.5Mn23.25Ni9.3Cr13.95Al7.0,7.0,0.0,13.95,46.5,9.3,0.0,0.0,0.0,23.25,0.0,0.0,0.0,0.0,0.0,rectangular,"[50.0, 10.0, 10.0]",arc melting; drop casting; rolling; annealing; water quenching; annealing,,1173.0,0.5,"arc melting atmosphere: Ti-gettered high-purity argon; drop casting; rolling reduction unit: % reduction value: [80.0]; annealing at 1173.0 K for 10 min; water quenching; annealing at 1173.0 K for 0.5, 1.0 h",tensile,298,K,,,SUNS UTM 5105 testing machine,,,Dogbone-shaped,rectangular,"6, 2.5, 2.0",,,,0.7037037037037037,0.5,mm/min,,,,
"Jiang, Z; Wei, R; Wang, WZ; Li, MJ; Han, ZH; Yuan, SH; Zhang, KS; ChenChen; Wang, T; Li, FS",Achieving high strength and ductility in Fe50Mn25Ni10Cr15 medium entropy alloy via Al alloying,JOURNAL OF MATERIALS SCIENCE & TECHNOLOGY,2022,10.1016/j.jmst.2021.04.068,MEA,10,77,K,860.0,MPa,1134.0,MPa,23.0,%,,J,(Fe50Mn25Ni10Cr15)93Al7,at.%,Fe46.5Mn23.25Ni9.3Cr13.95Al7.0,Fe46.5Mn23.25Ni9.3Cr13.95Al7.0,7.0,0.0,13.95,46.5,9.3,0.0,0.0,0.0,23.25,0.0,0.0,0.0,0.0,0.0,rectangular,"[50.0, 10.0, 10.0]",arc melting; drop casting; rolling; annealing; water quenching; annealing,,1173.0,0.5,"arc melting atmosphere: Ti-gettered high-purity argon; drop casting; rolling reduction unit: % reduction value: [80.0]; annealing at 1173.0 K for 10 min; water quenching; annealing at 1173.0 K for 0.5, 1.0 h",tensile,77,K,,,SUNS UTM 5105 testing machine,,,Dogbone-shaped,rectangular,"6, 2.5, 2.0",,,,0.7037037037037037,0.5,mm/min,,,,
"Liu, XR; Feng, H; Wang, J; Chen, XF; Jiang, P; Yuan, FP; Li, HB; Ma, E; Wu, XL",Mechanical property comparisons between CrCoNi medium-entropy alloy and 316 stainless steels,JOURNAL OF MATERIALS SCIENCE & TECHNOLOGY,2022,10.1016/j.jmst.2021.08.057,MEA,1,4.2,K,560.0,MPa,1392.0,MPa,83.0,%,,J,CrCoNi,at.%,Cr33.4Co33.3Ni33.3,Cr33.4Co33.3Ni33.3,0.0,33.3,33.4,0.0,33.3,0.0,0.0,0.0,0.0,0.0,0.0,0.0,0.0,0.0,rectangular,"[70.0, 70.0, 110.0]",electromagnetic levitation and melting; drop casting; homogenization; forging; annealing,1473.0,1173.0,2.0,"electromagnetic levitation and melting atmosphere: argon; drop casting; homogenization at 1473 K for 12 h; forging at 873.0, 923.0 K; annealing at 1173 K for 2 h",tensile,4.2,K,,,MTS Landmark servo-hydraulic testing machine,,strain rate,dog-bone,rectangular,"15, 4.0, 1.0",,,,0.7037037037037037,0.0005,s-1,,,,
"Liu, XR; Feng, H; Wang, J; Chen, XF; Jiang, P; Yuan, FP; Li, HB; Ma, E; Wu, XL",Mechanical property comparisons between CrCoNi medium-entropy alloy and 316 stainless steels,JOURNAL OF MATERIALS SCIENCE & TECHNOLOGY,2022,10.1016/j.jmst.2021.08.057,MEA,2,77,K,496.0,MPa,1202.0,MPa,78.0,%,,J,CrCoNi,at.%,Cr33.4Co33.3Ni33.3,Cr33.4Co33.3Ni33.3,0.0,33.3,33.4,0.0,33.3,0.0,0.0,0.0,0.0,0.0,0.0,0.0,0.0,0.0,rectangular,"[70.0, 70.0, 110.0]",electromagnetic levitation and melting; drop casting; homogenization; forging; annealing,1473.0,1173.0,2.0,"electromagnetic levitation and melting atmosphere: argon; drop casting; homogenization at 1473 K for 12 h; forging at 873.0, 923.0 K; annealing at 1173 K for 2 h",tensile,77,K,,,MTS Landmark servo-hydraulic testing machine,,strain rate,dog-bone,rectangular,"15, 4.0, 1.0",,,,0.7037037037037037,0.0005,s-1,,,,
"Liu, XR; Feng, H; Wang, J; Chen, XF; Jiang, P; Yuan, FP; Li, HB; Ma, E; Wu, XL",Mechanical property comparisons between CrCoNi medium-entropy alloy and 316 stainless steels,JOURNAL OF MATERIALS SCIENCE & TECHNOLOGY,2022,10.1016/j.jmst.2021.08.057,MEA,3,298,K,300.0,MPa,822.0,MPa,74.0,%,,J,CrCoNi,at.%,Cr33.4Co33.3Ni33.3,Cr33.4Co33.3Ni33.3,0.0,33.3,33.4,0.0,33.3,0.0,0.0,0.0,0.0,0.0,0.0,0.0,0.0,0.0,rectangular,"[70.0, 70.0, 110.0]",electromagnetic levitation and melting; drop casting; homogenization; forging; annealing,1473.0,1173.0,2.0,"electromagnetic levitation and melting atmosphere: argon; drop casting; homogenization at 1473 K for 12 h; forging at 873.0, 923.0 K; annealing at 1173 K for 2 h",tensile,298,K,,,MTS Landmark servo-hydraulic testing machine,,strain rate,dog-bone,rectangular,"15, 4.0, 1.0",,,,0.7037037037037037,0.0005,s-1,,,,
"Gao, XZ; Jiang, W; Lu, YP; Ding, ZG; Liu, JZ; Liu, W; Sha, G; Wang, TM; Li, TJ; Chang, ITH; Zhao, YH",Excellent strength-ductility combination of Cr26Mn20Fe20Co20Ni14 high-entropy alloy at cryogenic temperatures,JOURNAL OF MATERIALS SCIENCE & TECHNOLOGY,2023,10.1016/j.jmst.2023.01.023,HEA,1,293,K,145.0,MPa,430.0,MPa,73.0,%,,J,Cr26Mn20Fe20Co20Ni14,,Cr26.0Mn20.0Fe20.0Co20.0Ni14.0,Cr26.0Mn20.0Fe20.0Co20.0Ni14.0,0.0,20.0,26.0,20.0,14.0,0.0,0.0,0.0,20.0,0.0,0.0,0.0,0.0,0.0,,[],vacuum induction melting; remelting; hot forging; annealing,,1273.0,8.0,vacuum induction melting; remelting; hot forging; annealing at 1273.0 K for 8.0 h,tensile,293,K,,,MTS-SANS CMT5000 universal testing machine,,,Dog-bone,circular,"18, 3",,,,0.5925925925925926,0.001,s-1,,,,
"Gao, XZ; Jiang, W; Lu, YP; Ding, ZG; Liu, JZ; Liu, W; Sha, G; Wang, TM; Li, TJ; Chang, ITH; Zhao, YH",Excellent strength-ductility combination of Cr26Mn20Fe20Co20Ni14 high-entropy alloy at cryogenic temperatures,JOURNAL OF MATERIALS SCIENCE & TECHNOLOGY,2023,10.1016/j.jmst.2023.01.023,HEA,2,203,K,355.0,MPa,730.0,MPa,86.0,%,,J,Cr26Mn20Fe20Co20Ni14,,Cr26.0Mn20.0Fe20.0Co20.0Ni14.0,Cr26.0Mn20.0Fe20.0Co20.0Ni14.0,0.0,20.0,26.0,20.0,14.0,0.0,0.0,0.0,20.0,0.0,0.0,0.0,0.0,0.0,,[],vacuum induction melting; remelting; hot forging; annealing,,1273.0,8.0,vacuum induction melting; remelting; hot forging; annealing at 1273.0 K for 8.0 h,tensile,203,K,dry ice-alcohol mixture,dry ice-alcohol mixture,MTS-SANS CMT5000 universal testing machine,,,Dog-bone,circular,"18, 3",,,,0.6666666666666666,0.001,s-1,,,,
"Gao, XZ; Jiang, W; Lu, YP; Ding, ZG; Liu, JZ; Liu, W; Sha, G; Wang, TM; Li, TJ; Chang, ITH; Zhao, YH",Excellent strength-ductility combination of Cr26Mn20Fe20Co20Ni14 high-entropy alloy at cryogenic temperatures,JOURNAL OF MATERIALS SCIENCE & TECHNOLOGY,2023,10.1016/j.jmst.2023.01.023,HEA,3,77,K,450.0,MPa,1020.0,MPa,95.0,%,,J,Cr26Mn20Fe20Co20Ni14,,Cr26.0Mn20.0Fe20.0Co20.0Ni14.0,Cr26.0Mn20.0Fe20.0Co20.0Ni14.0,0.0,20.0,26.0,20.0,14.0,0.0,0.0,0.0,20.0,0.0,0.0,0.0,0.0,0.0,,[],vacuum induction melting; remelting; hot forging; annealing,,1273.0,8.0,vacuum induction melting; remelting; hot forging; annealing at 1273.0 K for 8.0 h,tensile,77,K,liquid nitrogen,liquid nitrogen,MTS-SANS CMT5000 universal testing machine,,,Dog-bone,circular,"18, 3",,,,0.6666666666666666,0.001,s-1,,,,
"Gao, XZ; Jiang, W; Lu, YP; Ding, ZG; Liu, JZ; Liu, W; Sha, G; Wang, TM; Li, TJ; Chang, ITH; Zhao, YH",Excellent strength-ductility combination of Cr26Mn20Fe20Co20Ni14 high-entropy alloy at cryogenic temperatures,JOURNAL OF MATERIALS SCIENCE & TECHNOLOGY,2023,10.1016/j.jmst.2023.01.023,HEA,4,20.0,K,575.0,MPa,1209.0,MPa,66.0,%,,J,Cr26Mn20Fe20Co20Ni14,,Cr26.0Mn20.0Fe20.0Co20.0Ni14.0,Cr26.0Mn20.0Fe20.0Co20.0Ni14.0,0.0,20.0,26.0,20.0,14.0,0.0,0.0,0.0,20.0,0.0,0.0,0.0,0.0,0.0,,[],vacuum induction melting; remelting; hot forging; annealing,,1273.0,8.0,vacuum induction melting; remelting; hot forging; annealing at 1273.0 K for 8.0 h,tensile,20.0,K,liquid neon,liquid neon,MTS-SANS CMT5000 universal testing machine,,,Dog-bone,circular,"18, 3",,,,0.6666666666666666,0.001,s-1,,,,
"Gao, XZ; Jiang, W; Lu, YP; Ding, ZG; Liu, JZ; Liu, W; Sha, G; Wang, TM; Li, TJ; Chang, ITH; Zhao, YH",Excellent strength-ductility combination of Cr26Mn20Fe20Co20Ni14 high-entropy alloy at cryogenic temperatures,JOURNAL OF MATERIALS SCIENCE & TECHNOLOGY,2023,10.1016/j.jmst.2023.01.023,HEA,5,4.2,K,660.0,MPa,1300.0,MPa,65.0,%,,J,Cr26Mn20Fe20Co20Ni14,,Cr26.0Mn20.0Fe20.0Co20.0Ni14.0,Cr26.0Mn20.0Fe20.0Co20.0Ni14.0,0.0,20.0,26.0,20.0,14.0,0.0,0.0,0.0,20.0,0.0,0.0,0.0,0.0,0.0,,[],vacuum induction melting; remelting; hot forging; annealing,,1273.0,8.0,vacuum induction melting; remelting; hot forging; annealing at 1273.0 K for 8.0 h,tensile,4.2,K,liquid helium,liquid helium,MTS-SANS CMT5000 universal testing machine,,,Dog-bone,circular,"18, 3",,,,0.6666666666666666,0.001,s-1,,,,
"Wang, FP; Guo, YX; Liu, QB; Shang, XJ",Nanoparticle-strengthened Ni2CoCrNb0.2 medium-entropy alloy with an ultrastrong cryogenic yield strength fabricated by additive manufacturing,JOURNAL OF MATERIALS SCIENCE & TECHNOLOGY,2023,10.1016/j.jmst.2023.03.056,MEA,1,293,K,1180.0,MPa,1335.0,MPa,19.0,%,,J,Ni2CoCrNb0.2,atomic,Ni2.0Co48.9Cr48.9Nb0.2,Ni2.0Co48.9Cr48.9Nb0.2,0.0,48.9,48.9,0.0,2.0,0.0,0.0,0.0,0.0,0.0,0.0,0.0,0.0,0.2,,[],laser DED; solid solution treated; water quenching; aged,1473.0,,,laser DED equipment: 6 kW power continuous wave fiber laser unit environment: argon-filled treatment chamber; solid solution treated at 1473.0 K for 1.0 h; water quenching; aged at 923.0 K for 120.0 h,tensile,293,K,,,MTS CMT5205,,strain rate,rectangular dog-bone,rectangular,"13.0, 3.0, 1.0",,,,0.6666666666666666,0.001,s-1,,,923.0,120.0
"Wang, FP; Guo, YX; Liu, QB; Shang, XJ",Nanoparticle-strengthened Ni2CoCrNb0.2 medium-entropy alloy with an ultrastrong cryogenic yield strength fabricated by additive manufacturing,JOURNAL OF MATERIALS SCIENCE & TECHNOLOGY,2023,10.1016/j.jmst.2023.03.056,MEA,2,77,K,1320.0,MPa,1552.0,MPa,25.0,%,,J,Ni2CoCrNb0.2,atomic,Ni2.0Co48.9Cr48.9Nb0.2,Ni2.0Co48.9Cr48.9Nb0.2,0.0,48.9,48.9,0.0,2.0,0.0,0.0,0.0,0.0,0.0,0.0,0.0,0.0,0.2,,[],laser DED; solid solution treated; water quenching; aged,1473.0,,,laser DED equipment: 6 kW power continuous wave fiber laser unit environment: argon-filled treatment chamber; solid solution treated at 1473.0 K for 1.0 h; water quenching; aged at 923.0 K for 120.0 h,tensile,77,K,liquid nitrogen,liquid nitrogen,MTS CMT5205,,strain rate,rectangular dog-bone,rectangular,"13.0, 3.0, 1.0",,,,0.7407407407407407,0.001,s-1,,,923.0,120.0
"Chen, LB; Wei, R; Tang, K; Zhang, J; Jiang, F; Sun, J",Ductile-brittle transition of carbon alloyed Fe40Mn40Co10Cr10 high entropy alloys,MATERIALS LETTERS,2019,10.1016/j.matlet.2018.10.144,HEA,1,298,K,220.0,MPa,475.0,MPa,55.2,%,,J,Fe40Mn40Co10Cr10,at.%,Fe40.0Mn40.0Co10.0Cr10.0,Fe40.0Mn40.0Co10.0Cr10.0,0.0,10.0,10.0,40.0,0.0,0.0,0.0,0.0,40.0,0.0,0.0,0.0,0.0,0.0,plat,"[60.0, 40.0, 10.0]",arc melting; drop casting,,,,arc melting equipment: water-cooled copper hearth environment: argon atmosphere; drop casting,tensile,298,K,,,MTS810 testing machine,,,dog-bone shape,rectangular,"10, 2, 2",,,,0.6666666666666666,0.001,s-1,,,,
"Chen, LB; Wei, R; Tang, K; Zhang, J; Jiang, F; Sun, J",Ductile-brittle transition of carbon alloyed Fe40Mn40Co10Cr10 high entropy alloys,MATERIALS LETTERS,2019,10.1016/j.matlet.2018.10.144,HEA,2,159,K,260.0,MPa,566.0,MPa,59.6,%,,J,Fe40Mn40Co10Cr10,at.%,Fe40.0Mn40.0Co10.0Cr10.0,Fe40.0Mn40.0Co10.0Cr10.0,0.0,10.0,10.0,40.0,0.0,0.0,0.0,0.0,40.0,0.0,0.0,0.0,0.0,0.0,plat,"[60.0, 40.0, 10.0]",arc melting; drop casting,,,,arc melting equipment: water-cooled copper hearth environment: argon atmosphere; drop casting,tensile,159,K,,,MTS810 testing machine,,,dog-bone shape,rectangular,"10, 2, 2",,,,0.6666666666666666,0.001,s-1,,,,
"Chen, LB; Wei, R; Tang, K; Zhang, J; Jiang, F; Sun, J",Ductile-brittle transition of carbon alloyed Fe40Mn40Co10Cr10 high entropy alloys,MATERIALS LETTERS,2019,10.1016/j.matlet.2018.10.144,HEA,3,77,K,425.0,MPa,885.0,MPa,69.5,%,,J,Fe40Mn40Co10Cr10,at.%,Fe40.0Mn40.0Co10.0Cr10.0,Fe40.0Mn40.0Co10.0Cr10.0,0.0,10.0,10.0,40.0,0.0,0.0,0.0,0.0,40.0,0.0,0.0,0.0,0.0,0.0,plat,"[60.0, 40.0, 10.0]",arc melting; drop casting,,,,arc melting equipment: water-cooled copper hearth environment: argon atmosphere; drop casting,tensile,77,K,,,MTS810 testing machine,,,dog-bone shape,rectangular,"10, 2, 2",,,,0.6666666666666666,0.001,s-1,,,,
"Chen, LB; Wei, R; Tang, K; Zhang, J; Jiang, F; Sun, J",Ductile-brittle transition of carbon alloyed Fe40Mn40Co10Cr10 high entropy alloys,MATERIALS LETTERS,2019,10.1016/j.matlet.2018.10.144,HEA,4,298,K,314.0,MPa,654.0,MPa,62.1,%,,J,(Fe40Mn40Co10Cr10)97.8C2.2,at.%,Fe39.12Mn39.12Co9.78Cr9.78C2.2,Fe39.12Mn39.12Co9.78Cr9.78C2.2,0.0,9.78,9.78,39.12,0.0,0.0,0.0,0.0,39.12,0.0,0.0,2.2,0.0,0.0,plat,"[60.0, 40.0, 10.0]",arc melting; drop casting,,,,arc melting equipment: water-cooled copper hearth environment: argon atmosphere; drop casting,tensile,298,K,,,MTS810 testing machine,,,dog-bone shape,rectangular,"10, 2, 2",,,,0.6666666666666666,0.001,s-1,,,,
"Chen, LB; Wei, R; Tang, K; Zhang, J; Jiang, F; Sun, J",Ductile-brittle transition of carbon alloyed Fe40Mn40Co10Cr10 high entropy alloys,MATERIALS LETTERS,2019,10.1016/j.matlet.2018.10.144,HEA,5,159,K,460.0,MPa,822.0,MPa,69.1,%,,J,(Fe40Mn40Co10Cr10)97.8C2.2,at.%,Fe39.12Mn39.12Co9.78Cr9.78C2.2,Fe39.12Mn39.12Co9.78Cr9.78C2.2,0.0,9.78,9.78,39.12,0.0,0.0,0.0,0.0,39.12,0.0,0.0,2.2,0.0,0.0,plat,"[60.0, 40.0, 10.0]",arc melting; drop casting,,,,arc melting equipment: water-cooled copper hearth environment: argon atmosphere; drop casting,tensile,159,K,,,MTS810 testing machine,,,dog-bone shape,rectangular,"10, 2, 2",,,,0.6666666666666666,0.001,s-1,,,,
"Chen, LB; Wei, R; Tang, K; Zhang, J; Jiang, F; Sun, J",Ductile-brittle transition of carbon alloyed Fe40Mn40Co10Cr10 high entropy alloys,MATERIALS LETTERS,2019,10.1016/j.matlet.2018.10.144,HEA,6,77,K,739.0,MPa,1030.0,MPa,26.8,%,,J,(Fe40Mn40Co10Cr10)97.8C2.2,at.%,Fe39.12Mn39.12Co9.78Cr9.78C2.2,Fe39.12Mn39.12Co9.78Cr9.78C2.2,0.0,9.78,9.78,39.12,0.0,0.0,0.0,0.0,39.12,0.0,0.0,2.2,0.0,0.0,plat,"[60.0, 40.0, 10.0]",arc melting; drop casting,,,,arc melting equipment: water-cooled copper hearth environment: argon atmosphere; drop casting,tensile,77,K,,,MTS810 testing machine,,,dog-bone shape,rectangular,"10, 2, 2",,,,0.6666666666666666,0.001,s-1,,,,
"Chen, LB; Wei, R; Tang, K; Zhang, J; Jiang, F; Sun, J",Ductile-brittle transition of carbon alloyed Fe40Mn40Co10Cr10 high entropy alloys,MATERIALS LETTERS,2019,10.1016/j.matlet.2018.10.144,HEA,7,298,K,418.0,MPa,785.0,MPa,77.8,%,,J,(Fe40Mn40Co10Cr10)96.7C3.3,at.%,Fe38.68Mn38.68Co9.67Cr9.67C3.3,Fe38.68Mn38.68Co9.67Cr9.67C3.3,0.0,9.67,9.67,38.68,0.0,0.0,0.0,0.0,38.68,0.0,0.0,3.3,0.0,0.0,plat,"[60.0, 40.0, 10.0]",arc melting; drop casting,,,,arc melting equipment: water-cooled copper hearth environment: argon atmosphere; drop casting,tensile,298,K,,,MTS810 testing machine,,,dog-bone shape,rectangular,"10, 2, 2",,,,0.6666666666666666,0.001,s-1,,,,
"Chen, LB; Wei, R; Tang, K; Zhang, J; Jiang, F; Sun, J",Ductile-brittle transition of carbon alloyed Fe40Mn40Co10Cr10 high entropy alloys,MATERIALS LETTERS,2019,10.1016/j.matlet.2018.10.144,HEA,8,159,K,540.0,MPa,900.0,MPa,55.2,%,,J,(Fe40Mn40Co10Cr10)96.7C3.3,at.%,Fe38.68Mn38.68Co9.67Cr9.67C3.3,Fe38.68Mn38.68Co9.67Cr9.67C3.3,0.0,9.67,9.67,38.68,0.0,0.0,0.0,0.0,38.68,0.0,0.0,3.3,0.0,0.0,plat,"[60.0, 40.0, 10.0]",arc melting; drop casting,,,,arc melting equipment: water-cooled copper hearth environment: argon atmosphere; drop casting,tensile,159,K,,,MTS810 testing machine,,,dog-bone shape,rectangular,"10, 2, 2",,,,0.6666666666666666,0.001,s-1,,,,
"Chen, LB; Wei, R; Tang, K; Zhang, J; Jiang, F; Sun, J",Ductile-brittle transition of carbon alloyed Fe40Mn40Co10Cr10 high entropy alloys,MATERIALS LETTERS,2019,10.1016/j.matlet.2018.10.144,HEA,9,77,K,891.0,MPa,1025.0,MPa,10.2,%,,J,(Fe40Mn40Co10Cr10)96.7C3.3,at.%,Fe38.68Mn38.68Co9.67Cr9.67C3.3,Fe38.68Mn38.68Co9.67Cr9.67C3.3,0.0,9.67,9.67,38.68,0.0,0.0,0.0,0.0,38.68,0.0,0.0,3.3,0.0,0.0,plat,"[60.0, 40.0, 10.0]",arc melting; drop casting,,,,arc melting equipment: water-cooled copper hearth environment: argon atmosphere; drop casting,tensile,77,K,,,MTS810 testing machine,,,dog-bone shape,rectangular,"10, 2, 2",,,,0.6666666666666666,0.001,s-1,,,,
"Moon, J; Tabachnikova, E; Shumilin, S; Hryhorova, T; Estrin, Y; Brechtl, J; Liaw, PK; Wang, WQ; Dahmen, KA; Zargaran, A; Bae, JW; Do, HS; Lee, BJ; Kim, HS",Deformation behavior of a Co-Cr-Fe-Ni-Mo medium-entropy alloy at extremely low temperatures,MATERIALS TODAY,2021,10.1016/j.mattod.2021.08.001,MEA,1,0.5,K,930.0,MPa,,MPa,45.5,%,,J,Co17.5Cr12.5Fe55Ni10Mo5,at.%,Co17.5Cr12.5Fe55.0Ni10.0Mo5.0,Co17.5Cr12.5Fe55.0Ni10.0Mo5.0,0.0,17.5,12.5,55.0,10.0,0.0,0.0,0.0,0.0,0.0,5.0,0.0,0.0,0.0,rectangular,"[100.0, 35.0, 8.0]",vacuum induction melting; homogenization; milling; cold rolling; annealing; water quenching,1523.0,1173.0,1.0,"vacuum induction melting equipment: MC100V, Indutherm, Germany environment: high-purity argon; homogenization at 1523 K for 6 h atmosphere: argon; milling; cold rolling; annealing at 1173 K for 1 h; water quenching",tensile,0.5,K,liquid helium,liquid helium,,,,Dog-bone,rectangular,"15, 3.0",,,,0.7037037037037037,0.0001,s-1,,,,
"Moon, J; Tabachnikova, E; Shumilin, S; Hryhorova, T; Estrin, Y; Brechtl, J; Liaw, PK; Wang, WQ; Dahmen, KA; Zargaran, A; Bae, JW; Do, HS; Lee, BJ; Kim, HS",Deformation behavior of a Co-Cr-Fe-Ni-Mo medium-entropy alloy at extremely low temperatures,MATERIALS TODAY,2021,10.1016/j.mattod.2021.08.001,MEA,2,2.1,K,980.0,MPa,,MPa,33.0,%,,J,Co17.5Cr12.5Fe55Ni10Mo5,at.%,Co17.5Cr12.5Fe55.0Ni10.0Mo5.0,Co17.5Cr12.5Fe55.0Ni10.0Mo5.0,0.0,17.5,12.5,55.0,10.0,0.0,0.0,0.0,0.0,0.0,5.0,0.0,0.0,0.0,rectangular,"[100.0, 35.0, 8.0]",vacuum induction melting; homogenization; milling; cold rolling; annealing; water quenching,1523.0,1173.0,1.0,"vacuum induction melting equipment: MC100V, Indutherm, Germany environment: high-purity argon; homogenization at 1523 K for 6 h atmosphere: argon; milling; cold rolling; annealing at 1173 K for 1 h; water quenching",tensile,2.1,K,liquid helium,liquid helium,,,,Dog-bone,rectangular,"15, 3.0",,,,0.7037037037037037,0.0001,s-1,,,,
"Moon, J; Tabachnikova, E; Shumilin, S; Hryhorova, T; Estrin, Y; Brechtl, J; Liaw, PK; Wang, WQ; Dahmen, KA; Zargaran, A; Bae, JW; Do, HS; Lee, BJ; Kim, HS",Deformation behavior of a Co-Cr-Fe-Ni-Mo medium-entropy alloy at extremely low temperatures,MATERIALS TODAY,2021,10.1016/j.mattod.2021.08.001,MEA,3,4.2,K,1075.0,MPa,1651.0,MPa,36.7,%,,J,Co17.5Cr12.5Fe55Ni10Mo5,at.%,Co17.5Cr12.5Fe55.0Ni10.0Mo5.0,Co17.5Cr12.5Fe55.0Ni10.0Mo5.0,0.0,17.5,12.5,55.0,10.0,0.0,0.0,0.0,0.0,0.0,5.0,0.0,0.0,0.0,rectangular,"[100.0, 35.0, 8.0]",vacuum induction melting; homogenization; milling; cold rolling; annealing; water quenching,1523.0,1173.0,1.0,"vacuum induction melting equipment: MC100V, Indutherm, Germany environment: high-purity argon; homogenization at 1523 K for 6 h atmosphere: argon; milling; cold rolling; annealing at 1173 K for 1 h; water quenching",tensile,4.2,K,liquid helium,liquid helium,,,,Dog-bone,rectangular,"15, 3.0",,,,0.7407407407407407,0.0001,s-1,,,,
"Moon, J; Tabachnikova, E; Shumilin, S; Hryhorova, T; Estrin, Y; Brechtl, J; Liaw, PK; Wang, WQ; Dahmen, KA; Zargaran, A; Bae, JW; Do, HS; Lee, BJ; Kim, HS",Deformation behavior of a Co-Cr-Fe-Ni-Mo medium-entropy alloy at extremely low temperatures,MATERIALS TODAY,2021,10.1016/j.mattod.2021.08.001,MEA,4,77,K,855.0,MPa,,MPa,55.0,%,,J,Co17.5Cr12.5Fe55Ni10Mo5,at.%,Co17.5Cr12.5Fe55.0Ni10.0Mo5.0,Co17.5Cr12.5Fe55.0Ni10.0Mo5.0,0.0,17.5,12.5,55.0,10.0,0.0,0.0,0.0,0.0,0.0,5.0,0.0,0.0,0.0,rectangular,"[100.0, 35.0, 8.0]",vacuum induction melting; homogenization; milling; cold rolling; annealing; water quenching,1523.0,1173.0,1.0,"vacuum induction melting equipment: MC100V, Indutherm, Germany environment: high-purity argon; homogenization at 1523 K for 6 h atmosphere: argon; milling; cold rolling; annealing at 1173 K for 1 h; water quenching",tensile,77,K,liquid nitrogen,liquid nitrogen,,,,Dog-bone,rectangular,"15, 3.0",,,,0.7037037037037037,0.0001,s-1,,,,
"Moon, J; Tabachnikova, E; Shumilin, S; Hryhorova, T; Estrin, Y; Brechtl, J; Liaw, PK; Wang, WQ; Dahmen, KA; Zargaran, A; Bae, JW; Do, HS; Lee, BJ; Kim, HS",Deformation behavior of a Co-Cr-Fe-Ni-Mo medium-entropy alloy at extremely low temperatures,MATERIALS TODAY,2021,10.1016/j.mattod.2021.08.001,MEA,5,298,K,460.0,MPa,,MPa,47.0,%,,J,Co17.5Cr12.5Fe55Ni10Mo5,at.%,Co17.5Cr12.5Fe55.0Ni10.0Mo5.0,Co17.5Cr12.5Fe55.0Ni10.0Mo5.0,0.0,17.5,12.5,55.0,10.0,0.0,0.0,0.0,0.0,0.0,5.0,0.0,0.0,0.0,rectangular,"[100.0, 35.0, 8.0]",vacuum induction melting; homogenization; milling; cold rolling; annealing; water quenching,1523.0,1173.0,1.0,"vacuum induction melting equipment: MC100V, Indutherm, Germany environment: high-purity argon; homogenization at 1523 K for 6 h atmosphere: argon; milling; cold rolling; annealing at 1173 K for 1 h; water quenching",tensile,298,K,,,,,,Dog-bone,rectangular,"15, 3.0",,,,0.6296296296296297,0.0001,s-1,,,,
"Podolskiy, AV; Tabachnikova, ED; Voloschuk, VV; Gorban, VF; Krapivka, NA; Firstov, SA",Mechanical properties and thermally activated plasticity of the Ti30Zr25Hf15Nb20Ta10 high entropy alloy at temperatures 4.2-350 K,MATERIALS SCIENCE AND ENGINEERING A-STRUCTURAL MATERIALS PROPERTIES MICROSTRUCTURE AND PROCESSING,2018,10.1016/j.msea.2017.10.073,HEA,1,,K,2201.26,MPa,,MPa,,%,,J,Ti30Zr25Hf15Nb20Ta10 ,,Ti30.0Zr25.0Hf15.0Nb20.0Ta10.0,Ti30.0Zr25.0Hf15.0Nb20.0Ta10.0,0.0,0.0,0.0,0.0,0.0,30.0,10.0,0.0,0.0,0.0,0.0,0.0,0.0,20.0,,[],arc furnace melting; ingot re-melting; rolling,,,,arc furnace melting equipment: MIFI-9 environment: high-purity argon; ingot re-melting; rolling equipment: DUO-500 rolling mill reduction unit: % reduction value: [40.0],compression,,K,liquid helium,liquid helium,MRK-3 deformation machine,,,,rectangular,"3.8, 2.2, 1.8",,across rolling direction,,0.5555555555555556,0.0003,s-1,,,,
"Podolskiy, AV; Tabachnikova, ED; Voloschuk, VV; Gorban, VF; Krapivka, NA; Firstov, SA",Mechanical properties and thermally activated plasticity of the Ti30Zr25Hf15Nb20Ta10 high entropy alloy at temperatures 4.2-350 K,MATERIALS SCIENCE AND ENGINEERING A-STRUCTURAL MATERIALS PROPERTIES MICROSTRUCTURE AND PROCESSING,2018,10.1016/j.msea.2017.10.073,HEA,2,,K,1764.04,MPa,,MPa,,%,,J,Ti30Zr25Hf15Nb20Ta10 ,,Ti30.0Zr25.0Hf15.0Nb20.0Ta10.0,Ti30.0Zr25.0Hf15.0Nb20.0Ta10.0,0.0,0.0,0.0,0.0,0.0,30.0,10.0,0.0,0.0,0.0,0.0,0.0,0.0,20.0,,[],arc furnace melting; ingot re-melting; rolling,,,,arc furnace melting equipment: MIFI-9 environment: high-purity argon; ingot re-melting; rolling equipment: DUO-500 rolling mill reduction unit: % reduction value: [40.0],compression,,K,liquid nitrogen,liquid nitrogen,MRK-3 deformation machine,,,,rectangular,"3.8, 2.2, 1.8",,across rolling direction,,0.5555555555555556,0.0003,s-1,,,,
"Podolskiy, AV; Tabachnikova, ED; Voloschuk, VV; Gorban, VF; Krapivka, NA; Firstov, SA",Mechanical properties and thermally activated plasticity of the Ti30Zr25Hf15Nb20Ta10 high entropy alloy at temperatures 4.2-350 K,MATERIALS SCIENCE AND ENGINEERING A-STRUCTURAL MATERIALS PROPERTIES MICROSTRUCTURE AND PROCESSING,2018,10.1016/j.msea.2017.10.073,HEA,3,,K,1650.47,MPa,,MPa,,%,,J,Ti30Zr25Hf15Nb20Ta10 ,,Ti30.0Zr25.0Hf15.0Nb20.0Ta10.0,Ti30.0Zr25.0Hf15.0Nb20.0Ta10.0,0.0,0.0,0.0,0.0,0.0,30.0,10.0,0.0,0.0,0.0,0.0,0.0,0.0,20.0,,[],arc furnace melting; ingot re-melting; rolling,,,,arc furnace melting equipment: MIFI-9 environment: high-purity argon; ingot re-melting; rolling equipment: DUO-500 rolling mill reduction unit: % reduction value: [40.0],compression,,K,liquid nitrogen,liquid nitrogen,MRK-3 deformation machine,,,,rectangular,"3.8, 2.2, 1.8",,across rolling direction,,0.5555555555555556,0.0003,s-1,,,,
"Podolskiy, AV; Tabachnikova, ED; Voloschuk, VV; Gorban, VF; Krapivka, NA; Firstov, SA",Mechanical properties and thermally activated plasticity of the Ti30Zr25Hf15Nb20Ta10 high entropy alloy at temperatures 4.2-350 K,MATERIALS SCIENCE AND ENGINEERING A-STRUCTURAL MATERIALS PROPERTIES MICROSTRUCTURE AND PROCESSING,2018,10.1016/j.msea.2017.10.073,HEA,4,,K,1383.6,MPa,,MPa,,%,,J,Ti30Zr25Hf15Nb20Ta10 ,,Ti30.0Zr25.0Hf15.0Nb20.0Ta10.0,Ti30.0Zr25.0Hf15.0Nb20.0Ta10.0,0.0,0.0,0.0,0.0,0.0,30.0,10.0,0.0,0.0,0.0,0.0,0.0,0.0,20.0,,[],arc furnace melting; ingot re-melting; rolling,,,,arc furnace melting equipment: MIFI-9 environment: high-purity argon; ingot re-melting; rolling equipment: DUO-500 rolling mill reduction unit: % reduction value: [40.0],compression,,K,liquid nitrogen,liquid nitrogen,MRK-3 deformation machine,,,,rectangular,"3.8, 2.2, 1.8",,across rolling direction,,0.5555555555555556,0.0003,s-1,,,,
"Podolskiy, AV; Tabachnikova, ED; Voloschuk, VV; Gorban, VF; Krapivka, NA; Firstov, SA",Mechanical properties and thermally activated plasticity of the Ti30Zr25Hf15Nb20Ta10 high entropy alloy at temperatures 4.2-350 K,MATERIALS SCIENCE AND ENGINEERING A-STRUCTURAL MATERIALS PROPERTIES MICROSTRUCTURE AND PROCESSING,2018,10.1016/j.msea.2017.10.073,HEA,5,,K,1179.18,MPa,,MPa,,%,,J,Ti30Zr25Hf15Nb20Ta10 ,,Ti30.0Zr25.0Hf15.0Nb20.0Ta10.0,Ti30.0Zr25.0Hf15.0Nb20.0Ta10.0,0.0,0.0,0.0,0.0,0.0,30.0,10.0,0.0,0.0,0.0,0.0,0.0,0.0,20.0,,[],arc furnace melting; ingot re-melting; rolling,,,,arc furnace melting equipment: MIFI-9 environment: high-purity argon; ingot re-melting; rolling equipment: DUO-500 rolling mill reduction unit: % reduction value: [40.0],compression,,K,liquid nitrogen,liquid nitrogen,MRK-3 deformation machine,,,,rectangular,"3.8, 2.2, 1.8",,across rolling direction,,0.5555555555555556,0.0003,s-1,,,,
"Podolskiy, AV; Tabachnikova, ED; Voloschuk, VV; Gorban, VF; Krapivka, NA; Firstov, SA",Mechanical properties and thermally activated plasticity of the Ti30Zr25Hf15Nb20Ta10 high entropy alloy at temperatures 4.2-350 K,MATERIALS SCIENCE AND ENGINEERING A-STRUCTURAL MATERIALS PROPERTIES MICROSTRUCTURE AND PROCESSING,2018,10.1016/j.msea.2017.10.073,HEA,6,,K,1111.04,MPa,,MPa,,%,,J,Ti30Zr25Hf15Nb20Ta10 ,,Ti30.0Zr25.0Hf15.0Nb20.0Ta10.0,Ti30.0Zr25.0Hf15.0Nb20.0Ta10.0,0.0,0.0,0.0,0.0,0.0,30.0,10.0,0.0,0.0,0.0,0.0,0.0,0.0,20.0,,[],arc furnace melting; ingot re-melting; rolling,,,,arc furnace melting equipment: MIFI-9 environment: high-purity argon; ingot re-melting; rolling equipment: DUO-500 rolling mill reduction unit: % reduction value: [40.0],compression,,K,,,MRK-3 deformation machine,,,,rectangular,"3.8, 2.2, 1.8",,across rolling direction,,0.48148148148148145,0.0003,s-1,,,,
"Podolskiy, AV; Tabachnikova, ED; Voloschuk, VV; Gorban, VF; Krapivka, NA; Firstov, SA",Mechanical properties and thermally activated plasticity of the Ti30Zr25Hf15Nb20Ta10 high entropy alloy at temperatures 4.2-350 K,MATERIALS SCIENCE AND ENGINEERING A-STRUCTURAL MATERIALS PROPERTIES MICROSTRUCTURE AND PROCESSING,2018,10.1016/j.msea.2017.10.073,HEA,7,,K,1031.55,MPa,,MPa,,%,,J,Ti30Zr25Hf15Nb20Ta10 ,,Ti30.0Zr25.0Hf15.0Nb20.0Ta10.0,Ti30.0Zr25.0Hf15.0Nb20.0Ta10.0,0.0,0.0,0.0,0.0,0.0,30.0,10.0,0.0,0.0,0.0,0.0,0.0,0.0,20.0,,[],arc furnace melting; ingot re-melting; rolling,,,,arc furnace melting equipment: MIFI-9 environment: high-purity argon; ingot re-melting; rolling equipment: DUO-500 rolling mill reduction unit: % reduction value: [40.0],compression,,K,,,MRK-3 deformation machine,,,,rectangular,"3.8, 2.2, 1.8",,across rolling direction,,0.48148148148148145,0.0003,s-1,,,,
"Podolskiy, AV; Tabachnikova, ED; Voloschuk, VV; Gorban, VF; Krapivka, NA; Firstov, SA",Mechanical properties and thermally activated plasticity of the Ti30Zr25Hf15Nb20Ta10 high entropy alloy at temperatures 4.2-350 K,MATERIALS SCIENCE AND ENGINEERING A-STRUCTURAL MATERIALS PROPERTIES MICROSTRUCTURE AND PROCESSING,2018,10.1016/j.msea.2017.10.073,HEA,8,,K,2252.37,MPa,,MPa,,%,,J,Ti30Zr25Hf15Nb20Ta10 ,,Ti30.0Zr25.0Hf15.0Nb20.0Ta10.0,Ti30.0Zr25.0Hf15.0Nb20.0Ta10.0,0.0,0.0,0.0,0.0,0.0,30.0,10.0,0.0,0.0,0.0,0.0,0.0,0.0,20.0,,[],arc furnace melting; ingot re-melting; rolling,,,,arc furnace melting equipment: MIFI-9 environment: high-purity argon; ingot re-melting; rolling equipment: DUO-500 rolling mill reduction unit: % reduction value: [40.0],compression,,K,liquid helium,liquid helium,MRK-3 deformation machine,,,,rectangular,"3.8, 2.2, 1.8",,along rolling direction,,0.5555555555555556,0.0003,s-1,,,,
"Podolskiy, AV; Tabachnikova, ED; Voloschuk, VV; Gorban, VF; Krapivka, NA; Firstov, SA",Mechanical properties and thermally activated plasticity of the Ti30Zr25Hf15Nb20Ta10 high entropy alloy at temperatures 4.2-350 K,MATERIALS SCIENCE AND ENGINEERING A-STRUCTURAL MATERIALS PROPERTIES MICROSTRUCTURE AND PROCESSING,2018,10.1016/j.msea.2017.10.073,HEA,9,,K,1894.64,MPa,,MPa,,%,,J,Ti30Zr25Hf15Nb20Ta10 ,,Ti30.0Zr25.0Hf15.0Nb20.0Ta10.0,Ti30.0Zr25.0Hf15.0Nb20.0Ta10.0,0.0,0.0,0.0,0.0,0.0,30.0,10.0,0.0,0.0,0.0,0.0,0.0,0.0,20.0,,[],arc furnace melting; ingot re-melting; rolling,,,,arc furnace melting equipment: MIFI-9 environment: high-purity argon; ingot re-melting; rolling equipment: DUO-500 rolling mill reduction unit: % reduction value: [40.0],compression,,K,liquid nitrogen,liquid nitrogen,MRK-3 deformation machine,,,,rectangular,"3.8, 2.2, 1.8",,along rolling direction,,0.5555555555555556,0.0003,s-1,,,,
"Podolskiy, AV; Tabachnikova, ED; Voloschuk, VV; Gorban, VF; Krapivka, NA; Firstov, SA",Mechanical properties and thermally activated plasticity of the Ti30Zr25Hf15Nb20Ta10 high entropy alloy at temperatures 4.2-350 K,MATERIALS SCIENCE AND ENGINEERING A-STRUCTURAL MATERIALS PROPERTIES MICROSTRUCTURE AND PROCESSING,2018,10.1016/j.msea.2017.10.073,HEA,10,,K,1570.98,MPa,,MPa,,%,,J,Ti30Zr25Hf15Nb20Ta10 ,,Ti30.0Zr25.0Hf15.0Nb20.0Ta10.0,Ti30.0Zr25.0Hf15.0Nb20.0Ta10.0,0.0,0.0,0.0,0.0,0.0,30.0,10.0,0.0,0.0,0.0,0.0,0.0,0.0,20.0,,[],arc furnace melting; ingot re-melting; rolling,,,,arc furnace melting equipment: MIFI-9 environment: high-purity argon; ingot re-melting; rolling equipment: DUO-500 rolling mill reduction unit: % reduction value: [40.0],compression,,K,liquid nitrogen,liquid nitrogen,MRK-3 deformation machine,,,cylindrical,rectangular,"3.8, 2.2, 1.8",,along rolling direction,,0.5555555555555556,0.0003,s-1,,,,
"Podolskiy, AV; Tabachnikova, ED; Voloschuk, VV; Gorban, VF; Krapivka, NA; Firstov, SA",Mechanical properties and thermally activated plasticity of the Ti30Zr25Hf15Nb20Ta10 high entropy alloy at temperatures 4.2-350 K,MATERIALS SCIENCE AND ENGINEERING A-STRUCTURAL MATERIALS PROPERTIES MICROSTRUCTURE AND PROCESSING,2018,10.1016/j.msea.2017.10.073,HEA,11,,K,1366.56,MPa,,MPa,,%,,J,Ti30Zr25Hf15Nb20Ta10 ,,Ti30.0Zr25.0Hf15.0Nb20.0Ta10.0,Ti30.0Zr25.0Hf15.0Nb20.0Ta10.0,0.0,0.0,0.0,0.0,0.0,30.0,10.0,0.0,0.0,0.0,0.0,0.0,0.0,20.0,,[],arc furnace melting; ingot re-melting; rolling,,,,arc furnace melting equipment: MIFI-9 environment: high-purity argon; ingot re-melting; rolling equipment: DUO-500 rolling mill reduction unit: % reduction value: [40.0],compression,,K,liquid nitrogen,liquid nitrogen,MRK-3 deformation machine,,,,rectangular,"3.8, 2.2, 1.8",,along rolling direction,,0.5555555555555556,0.0003,s-1,,,,
"Podolskiy, AV; Tabachnikova, ED; Voloschuk, VV; Gorban, VF; Krapivka, NA; Firstov, SA",Mechanical properties and thermally activated plasticity of the Ti30Zr25Hf15Nb20Ta10 high entropy alloy at temperatures 4.2-350 K,MATERIALS SCIENCE AND ENGINEERING A-STRUCTURAL MATERIALS PROPERTIES MICROSTRUCTURE AND PROCESSING,2018,10.1016/j.msea.2017.10.073,HEA,12,,K,1218.93,MPa,,MPa,,%,,J,Ti30Zr25Hf15Nb20Ta10 ,,Ti30.0Zr25.0Hf15.0Nb20.0Ta10.0,Ti30.0Zr25.0Hf15.0Nb20.0Ta10.0,0.0,0.0,0.0,0.0,0.0,30.0,10.0,0.0,0.0,0.0,0.0,0.0,0.0,20.0,,[],arc furnace melting; ingot re-melting; rolling,,,,arc furnace melting equipment: MIFI-9 environment: high-purity argon; ingot re-melting; rolling equipment: DUO-500 rolling mill reduction unit: % reduction value: [40.0],compression,,K,liquid nitrogen,liquid nitrogen,MRK-3 deformation machine,,,,rectangular,"3.8, 2.2, 1.8",,along rolling direction,,0.5555555555555556,0.0003,s-1,,,,
"Podolskiy, AV; Tabachnikova, ED; Voloschuk, VV; Gorban, VF; Krapivka, NA; Firstov, SA",Mechanical properties and thermally activated plasticity of the Ti30Zr25Hf15Nb20Ta10 high entropy alloy at temperatures 4.2-350 K,MATERIALS SCIENCE AND ENGINEERING A-STRUCTURAL MATERIALS PROPERTIES MICROSTRUCTURE AND PROCESSING,2018,10.1016/j.msea.2017.10.073,HEA,13,,K,1162.15,MPa,,MPa,,%,,J,Ti30Zr25Hf15Nb20Ta10 ,,Ti30.0Zr25.0Hf15.0Nb20.0Ta10.0,Ti30.0Zr25.0Hf15.0Nb20.0Ta10.0,0.0,0.0,0.0,0.0,0.0,30.0,10.0,0.0,0.0,0.0,0.0,0.0,0.0,20.0,,[],arc furnace melting; ingot re-melting; rolling,,,,arc furnace melting equipment: MIFI-9 environment: high-purity argon; ingot re-melting; rolling equipment: DUO-500 rolling mill reduction unit: % reduction value: [40.0],compression,,K,,,MRK-3 deformation machine,,,,rectangular,"3.8, 2.2, 1.8",,along rolling direction,,0.48148148148148145,0.0003,s-1,,,,
"Podolskiy, AV; Tabachnikova, ED; Voloschuk, VV; Gorban, VF; Krapivka, NA; Firstov, SA",Mechanical properties and thermally activated plasticity of the Ti30Zr25Hf15Nb20Ta10 high entropy alloy at temperatures 4.2-350 K,MATERIALS SCIENCE AND ENGINEERING A-STRUCTURAL MATERIALS PROPERTIES MICROSTRUCTURE AND PROCESSING,2018,10.1016/j.msea.2017.10.073,HEA,14,,K,1059.94,MPa,,MPa,,%,,J,Ti30Zr25Hf15Nb20Ta10 ,,Ti30.0Zr25.0Hf15.0Nb20.0Ta10.0,Ti30.0Zr25.0Hf15.0Nb20.0Ta10.0,0.0,0.0,0.0,0.0,0.0,30.0,10.0,0.0,0.0,0.0,0.0,0.0,0.0,20.0,,[],arc furnace melting; ingot re-melting; rolling,,,,arc furnace melting equipment: MIFI-9 environment: high-purity argon; ingot re-melting; rolling equipment: DUO-500 rolling mill reduction unit: % reduction value: [40.0],compression,,K,,,MRK-3 deformation machine,,,,rectangular,"3.8, 2.2, 1.8",,along rolling direction,,0.48148148148148145,0.0003,s-1,,,,
