Repository: Jack-Liu0227/BERT_ML

# BERT_ML: Alloy Property Prediction Benchmark & Experiment Suite

[中文说明](./README.zh-CN.md)

BERT_ML is a modular, reproducible research benchmark for predicting mechanical properties of multi-component alloys across both In-Distribution (I.I.D.) and Out-of-Distribution (OOD) regimes. The repository integrates traditional tabular machine learning, deep neural networks, multimodal materials language model embeddings (SciBERT, SteelBERT, MatSciBERT), Tabular Prior-data Fitted Networks (TabPFN v2), and LLM-based property predictors (LLMProp).

---

File: datasets/HEA_data/HEA_MEA_data_source.csv (part 6 of 10)
author,title,source,year,doi,mat_type,list,temperature,temperature_unit,yield_strength,yield_strength_unit,ultimate_strength,ultimate_strength_unit,elongation,elongation_unit,impact_energy,impact_energy_unit,mat_name,ratio_type,composition,composition_at,Al,Co,Cr,Fe,Ni,Ti,Ta,V,Mn,Cu,Mo,C,W,Nb,processing_ingot_desc,processing_ingot_size,processing_types,homogenization_temperature,annealing_temperature,annealing_time,processing_description,testing_test_type,testing_test_tem,testing_test_tem_unit,testing_test_env,testing_refrigerant,testing_test_mac,testing_test_standard,testing_load_ctrl,testing_spec_desc,testing_spec_shape,testing_spec_size,testing_spec_standard,testing_spec_dir,testing_spec_notch,score,testing_rate1_value,testing_rate1_unit,recrystallization_temperature,recrystallization_time,aging_temperature,aging_time
"Podolskiy, AV; Tabachnikova, ED; Voloschuk, VV; Gorban, VF; Krapivka, NA; Firstov, SA",Mechanical properties and thermally activated plasticity of the Ti30Zr25Hf15Nb20Ta10 high entropy alloy at temperatures 4.2-350 K,MATERIALS SCIENCE AND ENGINEERING A-STRUCTURAL MATERIALS PROPERTIES MICROSTRUCTURE AND PROCESSING,2018,10.1016/j.msea.2017.10.073,HEA,15,,K,2394.32,MPa,,MPa,,%,,J,Ti30Zr25Hf15Nb20Ta10 ,,Ti30.0Zr25.0Hf15.0Nb20.0Ta10.0,Ti30.0Zr25.0Hf15.0Nb20.0Ta10.0,0.0,0.0,0.0,0.0,0.0,30.0,10.0,0.0,0.0,0.0,0.0,0.0,0.0,20.0,,[],arc furnace melting; ingot re-melting; rolling; annealing,,1270.0,1.0,arc furnace melting equipment: MIFI-9 environment: high-purity argon; ingot re-melting; rolling equipment: DUO-500 rolling mill reduction unit: % reduction value: [40.0]; annealing at 1270.0 K for 1.0 h environment: vacuum,compression,,K,liquid helium,liquid helium,MRK-3 deformation machine,,,,rectangular,"3.8, 2.2, 1.8",,,,0.5185185185185185,0.0003,s-1,,,,
"Podolskiy, AV; Tabachnikova, ED; Voloschuk, VV; Gorban, VF; Krapivka, NA; Firstov, SA",Mechanical properties and thermally activated plasticity of the Ti30Zr25Hf15Nb20Ta10 high entropy alloy at temperatures 4.2-350 K,MATERIALS SCIENCE AND ENGINEERING A-STRUCTURAL MATERIALS PROPERTIES MICROSTRUCTURE AND PROCESSING,2018,10.1016/j.msea.2017.10.073,HEA,16,,K,1945.74,MPa,,MPa,,%,,J,Ti30Zr25Hf15Nb20Ta10 ,,Ti30.0Zr25.0Hf15.0Nb20.0Ta10.0,Ti30.0Zr25.0Hf15.0Nb20.0Ta10.0,0.0,0.0,0.0,0.0,0.0,30.0,10.0,0.0,0.0,0.0,0.0,0.0,0.0,20.0,,[],arc furnace melting; ingot re-melting; rolling; annealing,,1270.0,1.0,arc furnace melting equipment: MIFI-9 environment: high-purity argon; ingot re-melting; rolling equipment: DUO-500 rolling mill reduction unit: % reduction value: [40.0]; annealing at 1270.0 K for 1.0 h environment: vacuum,compression,,K,liquid nitrogen,liquid nitrogen,MRK-3 deformation machine,,,,rectangular,"3.8, 2.2, 1.8",,,,0.5185185185185185,0.0003,s-1,,,,
"Podolskiy, AV; Tabachnikova, ED; Voloschuk, VV; Gorban, VF; Krapivka, NA; Firstov, SA",Mechanical properties and thermally activated plasticity of the Ti30Zr25Hf15Nb20Ta10 high entropy alloy at temperatures 4.2-350 K,MATERIALS SCIENCE AND ENGINEERING A-STRUCTURAL MATERIALS PROPERTIES MICROSTRUCTURE AND PROCESSING,2018,10.1016/j.msea.2017.10.073,HEA,17,,K,1389.27,MPa,,MPa,,%,,J,Ti30Zr25Hf15Nb20Ta10 ,,Ti30.0Zr25.0Hf15.0Nb20.0Ta10.0,Ti30.0Zr25.0Hf15.0Nb20.0Ta10.0,0.0,0.0,0.0,0.0,0.0,30.0,10.0,0.0,0.0,0.0,0.0,0.0,0.0,20.0,,[],arc furnace melting; ingot re-melting; rolling; annealing,,1270.0,1.0,arc furnace melting equipment: MIFI-9 environment: high-purity argon; ingot re-melting; rolling equipment: DUO-500 rolling mill reduction unit: % reduction value: [40.0]; annealing at 1270.0 K for 1.0 h environment: vacuum,compression,,K,liquid nitrogen,liquid nitrogen,MRK-3 deformation machine,,,,rectangular,"3.8, 2.2, 1.8",,,,0.5185185185185185,0.0003,s-1,,,,
"Podolskiy, AV; Tabachnikova, ED; Voloschuk, VV; Gorban, VF; Krapivka, NA; Firstov, SA",Mechanical properties and thermally activated plasticity of the Ti30Zr25Hf15Nb20Ta10 high entropy alloy at temperatures 4.2-350 K,MATERIALS SCIENCE AND ENGINEERING A-STRUCTURAL MATERIALS PROPERTIES MICROSTRUCTURE AND PROCESSING,2018,10.1016/j.msea.2017.10.073,HEA,18,,K,1258.68,MPa,,MPa,,%,,J,Ti30Zr25Hf15Nb20Ta10 ,,Ti30.0Zr25.0Hf15.0Nb20.0Ta10.0,Ti30.0Zr25.0Hf15.0Nb20.0Ta10.0,0.0,0.0,0.0,0.0,0.0,30.0,10.0,0.0,0.0,0.0,0.0,0.0,0.0,20.0,,[],arc furnace melting; ingot re-melting; rolling; annealing,,1270.0,1.0,arc furnace melting equipment: MIFI-9 environment: high-purity argon; ingot re-melting; rolling equipment: DUO-500 rolling mill reduction unit: % reduction value: [40.0]; annealing at 1270.0 K for 1.0 h environment: vacuum,compression,,K,liquid nitrogen,liquid nitrogen,MRK-3 deformation machine,,,,rectangular,"3.8, 2.2, 1.8",,,,0.5185185185185185,0.0003,s-1,,,,
"Podolskiy, AV; Tabachnikova, ED; Voloschuk, VV; Gorban, VF; Krapivka, NA; Firstov, SA",Mechanical properties and thermally activated plasticity of the Ti30Zr25Hf15Nb20Ta10 high entropy alloy at temperatures 4.2-350 K,MATERIALS SCIENCE AND ENGINEERING A-STRUCTURAL MATERIALS PROPERTIES MICROSTRUCTURE AND PROCESSING,2018,10.1016/j.msea.2017.10.073,HEA,19,,K,1048.58,MPa,,MPa,,%,,J,Ti30Zr25Hf15Nb20Ta10 ,,Ti30.0Zr25.0Hf15.0Nb20.0Ta10.0,Ti30.0Zr25.0Hf15.0Nb20.0Ta10.0,0.0,0.0,0.0,0.0,0.0,30.0,10.0,0.0,0.0,0.0,0.0,0.0,0.0,20.0,,[],arc furnace melting; ingot re-melting; rolling; annealing,,1270.0,1.0,arc furnace melting equipment: MIFI-9 environment: high-purity argon; ingot re-melting; rolling equipment: DUO-500 rolling mill reduction unit: % reduction value: [40.0]; annealing at 1270.0 K for 1.0 h environment: vacuum,compression,,K,liquid nitrogen,liquid nitrogen,MRK-3 deformation machine,,,,rectangular,"3.8, 2.2, 1.8",,,,0.5185185185185185,0.0003,s-1,,,,
"Podolskiy, AV; Tabachnikova, ED; Voloschuk, VV; Gorban, VF; Krapivka, NA; Firstov, SA",Mechanical properties and thermally activated plasticity of the Ti30Zr25Hf15Nb20Ta10 high entropy alloy at temperatures 4.2-350 K,MATERIALS SCIENCE AND ENGINEERING A-STRUCTURAL MATERIALS PROPERTIES MICROSTRUCTURE AND PROCESSING,2018,10.1016/j.msea.2017.10.073,HEA,20,,K,912.3,MPa,,MPa,,%,,J,Ti30Zr25Hf15Nb20Ta10 ,,Ti30.0Zr25.0Hf15.0Nb20.0Ta10.0,Ti30.0Zr25.0Hf15.0Nb20.0Ta10.0,0.0,0.0,0.0,0.0,0.0,30.0,10.0,0.0,0.0,0.0,0.0,0.0,0.0,20.0,,[],arc furnace melting; ingot re-melting; rolling; annealing,,1270.0,1.0,arc furnace melting equipment: MIFI-9 environment: high-purity argon; ingot re-melting; rolling equipment: DUO-500 rolling mill reduction unit: % reduction value: [40.0]; annealing at 1270.0 K for 1.0 h environment: vacuum,compression,,K,,,MRK-3 deformation machine,,,,rectangular,"3.8, 2.2, 1.8",,,,0.4444444444444444,0.0003,s-1,,,,
"Podolskiy, AV; Tabachnikova, ED; Voloschuk, VV; Gorban, VF; Krapivka, NA; Firstov, SA",Mechanical properties and thermally activated plasticity of the Ti30Zr25Hf15Nb20Ta10 high entropy alloy at temperatures 4.2-350 K,MATERIALS SCIENCE AND ENGINEERING A-STRUCTURAL MATERIALS PROPERTIES MICROSTRUCTURE AND PROCESSING,2018,10.1016/j.msea.2017.10.073,HEA,21,,K,628.39,MPa,,MPa,,%,,J,Ti30Zr25Hf15Nb20Ta10 ,,Ti30.0Zr25.0Hf15.0Nb20.0Ta10.0,Ti30.0Zr25.0Hf15.0Nb20.0Ta10.0,0.0,0.0,0.0,0.0,0.0,30.0,10.0,0.0,0.0,0.0,0.0,0.0,0.0,20.0,,[],arc furnace melting; ingot re-melting; rolling; annealing,,1270.0,1.0,arc furnace melting equipment: MIFI-9 environment: high-purity argon; ingot re-melting; rolling equipment: DUO-500 rolling mill reduction unit: % reduction value: [40.0]; annealing at 1270.0 K for 1.0 h environment: vacuum,compression,,K,,,MRK-3 deformation machine,,,,rectangular,"3.8, 2.2, 1.8",,,,0.4444444444444444,0.0003,s-1,,,,
"Kim, JH; Lim, KR; Won, JW; Na, YS; Kim, HS",Mechanical properties and deformation twinning behavior of as-cast CoCrFeMnNi high-entropy alloy at low and high temperatures,MATERIALS SCIENCE AND ENGINEERING A-STRUCTURAL MATERIALS PROPERTIES MICROSTRUCTURE AND PROCESSING,2018,10.1016/j.msea.2017.11.081,HEA,1,113,K,330.0,MPa,590.0,MPa,45.0,%,,J,CoCrFeMnNi,at.%,Co20.43Cr19.81Fe20.15Mn18.75Ni20.22Si0.4C0.23,Co20.43Cr19.81Fe20.15Mn18.75Ni20.22Si0.4C0.23,0.0,20.43,19.81,20.15,20.22,0.0,0.0,0.0,18.75,0.0,0.0,0.23,0.0,0.0,,[],vacuum induction melting,,,,vacuum induction melting mold: Y-block graphite mold,tensile,113,K,,,,ASTM E8,strain,,,,ASTM E8,WS,,0.5555555555555556,0.001,s-1,,,,
"Kim, JH; Lim, KR; Won, JW; Na, YS; Kim, HS",Mechanical properties and deformation twinning behavior of as-cast CoCrFeMnNi high-entropy alloy at low and high temperatures,MATERIALS SCIENCE AND ENGINEERING A-STRUCTURAL MATERIALS PROPERTIES MICROSTRUCTURE AND PROCESSING,2018,10.1016/j.msea.2017.11.081,HEA,2,173,K,300.0,MPa,540.0,MPa,38.0,%,,J,CoCrFeMnNi,at.%,Co20.43Cr19.81Fe20.15Mn18.75Ni20.22Si0.4C0.23,Co20.43Cr19.81Fe20.15Mn18.75Ni20.22Si0.4C0.23,0.0,20.43,19.81,20.15,20.22,0.0,0.0,0.0,18.75,0.0,0.0,0.23,0.0,0.0,,[],vacuum induction melting,,,,vacuum induction melting mold: Y-block graphite mold,tensile,173,K,,,,ASTM E8,strain,,,,ASTM E8,WS,,0.5555555555555556,0.001,s-1,,,,
"Kim, JH; Lim, KR; Won, JW; Na, YS; Kim, HS",Mechanical properties and deformation twinning behavior of as-cast CoCrFeMnNi high-entropy alloy at low and high temperatures,MATERIALS SCIENCE AND ENGINEERING A-STRUCTURAL MATERIALS PROPERTIES MICROSTRUCTURE AND PROCESSING,2018,10.1016/j.msea.2017.11.081,HEA,3,213,K,260.0,MPa,470.0,MPa,39.0,%,,J,CoCrFeMnNi,at.%,Co20.43Cr19.81Fe20.15Mn18.75Ni20.22Si0.4C0.23,Co20.43Cr19.81Fe20.15Mn18.75Ni20.22Si0.4C0.23,0.0,20.43,19.81,20.15,20.22,0.0,0.0,0.0,18.75,0.0,0.0,0.23,0.0,0.0,,[],vacuum induction melting,,,,vacuum induction melting mold: Y-block graphite mold,tensile,213,K,,,,ASTM E8,strain,,,,ASTM E8,WS,,0.5555555555555556,0.001,s-1,,,,
"Kim, JH; Lim, KR; Won, JW; Na, YS; Kim, HS",Mechanical properties and deformation twinning behavior of as-cast CoCrFeMnNi high-entropy alloy at low and high temperatures,MATERIALS SCIENCE AND ENGINEERING A-STRUCTURAL MATERIALS PROPERTIES MICROSTRUCTURE AND PROCESSING,2018,10.1016/j.msea.2017.11.081,HEA,4,113,K,330.0,MPa,630.0,MPa,40.0,%,,J,CoCrFeMnNi,at.%,Co20.43Cr19.81Fe20.15Mn18.75Ni20.22Si0.4C0.23,Co20.43Cr19.81Fe20.15Mn18.75Ni20.22Si0.4C0.23,0.0,20.43,19.81,20.15,20.22,0.0,0.0,0.0,18.75,0.0,0.0,0.23,0.0,0.0,,[],vacuum induction melting,,,,vacuum induction melting mold: Y-block graphite mold,tensile,113,K,,,,ASTM E8,strain,,,,ASTM E8, WL,,0.5555555555555556,0.001,s-1,,,,
"Kim, JH; Lim, KR; Won, JW; Na, YS; Kim, HS",Mechanical properties and deformation twinning behavior of as-cast CoCrFeMnNi high-entropy alloy at low and high temperatures,MATERIALS SCIENCE AND ENGINEERING A-STRUCTURAL MATERIALS PROPERTIES MICROSTRUCTURE AND PROCESSING,2018,10.1016/j.msea.2017.11.081,HEA,5,173,K,290.0,MPa,520.0,MPa,32.0,%,,J,CoCrFeMnNi,at.%,Co20.43Cr19.81Fe20.15Mn18.75Ni20.22Si0.4C0.23,Co20.43Cr19.81Fe20.15Mn18.75Ni20.22Si0.4C0.23,0.0,20.43,19.81,20.15,20.22,0.0,0.0,0.0,18.75,0.0,0.0,0.23,0.0,0.0,,[],vacuum induction melting,,,,vacuum induction melting mold: Y-block graphite mold,tensile,173,K,,,,ASTM E8,strain,,,,ASTM E8, WL,,0.5555555555555556,0.001,s-1,,,,
"Kim, JH; Lim, KR; Won, JW; Na, YS; Kim, HS",Mechanical properties and deformation twinning behavior of as-cast CoCrFeMnNi high-entropy alloy at low and high temperatures,MATERIALS SCIENCE AND ENGINEERING A-STRUCTURAL MATERIALS PROPERTIES MICROSTRUCTURE AND PROCESSING,2018,10.1016/j.msea.2017.11.081,HEA,6,213,K,260.0,MPa,510.0,MPa,37.0,%,,J,CoCrFeMnNi,at.%,Co20.43Cr19.81Fe20.15Mn18.75Ni20.22Si0.4C0.23,Co20.43Cr19.81Fe20.15Mn18.75Ni20.22Si0.4C0.23,0.0,20.43,19.81,20.15,20.22,0.0,0.0,0.0,18.75,0.0,0.0,0.23,0.0,0.0,,[],vacuum induction melting,,,,vacuum induction melting mold: Y-block graphite mold,tensile,213,K,,,,ASTM E8,strain,,,,ASTM E8, WL,,0.5555555555555556,0.001,s-1,,,,
"Kim, JH; Lim, KR; Won, JW; Na, YS; Kim, HS",Mechanical properties and deformation twinning behavior of as-cast CoCrFeMnNi high-entropy alloy at low and high temperatures,MATERIALS SCIENCE AND ENGINEERING A-STRUCTURAL MATERIALS PROPERTIES MICROSTRUCTURE AND PROCESSING,2018,10.1016/j.msea.2017.11.081,HEA,7,113,K,330.0,MPa,610.0,MPa,40.0,%,,J,CoCrFeMnNi,at.%,Co20.43Cr19.81Fe20.15Mn18.75Ni20.22Si0.4C0.23,Co20.43Cr19.81Fe20.15Mn18.75Ni20.22Si0.4C0.23,0.0,20.43,19.81,20.15,20.22,0.0,0.0,0.0,18.75,0.0,0.0,0.23,0.0,0.0,,[],vacuum induction melting,,,,vacuum induction melting mold: Y-block graphite mold,tensile,113,K,,,,ASTM E8,strain,,,,ASTM E8, H,,0.5555555555555556,0.001,s-1,,,,
"Kim, JH; Lim, KR; Won, JW; Na, YS; Kim, HS",Mechanical properties and deformation twinning behavior of as-cast CoCrFeMnNi high-entropy alloy at low and high temperatures,MATERIALS SCIENCE AND ENGINEERING A-STRUCTURAL MATERIALS PROPERTIES MICROSTRUCTURE AND PROCESSING,2018,10.1016/j.msea.2017.11.081,HEA,8,173,K,310.0,MPa,530.0,MPa,31.0,%,,J,CoCrFeMnNi,at.%,Co20.43Cr19.81Fe20.15Mn18.75Ni20.22Si0.4C0.23,Co20.43Cr19.81Fe20.15Mn18.75Ni20.22Si0.4C0.23,0.0,20.43,19.81,20.15,20.22,0.0,0.0,0.0,18.75,0.0,0.0,0.23,0.0,0.0,,[],vacuum induction melting,,,,vacuum induction melting mold: Y-block graphite mold,tensile,173,K,,,,ASTM E8,strain,,,,ASTM E8, H,,0.5555555555555556,0.001,s-1,,,,
"Kim, JH; Lim, KR; Won, JW; Na, YS; Kim, HS",Mechanical properties and deformation twinning behavior of as-cast CoCrFeMnNi high-entropy alloy at low and high temperatures,MATERIALS SCIENCE AND ENGINEERING A-STRUCTURAL MATERIALS PROPERTIES MICROSTRUCTURE AND PROCESSING,2018,10.1016/j.msea.2017.11.081,HEA,9,213,K,270.0,MPa,510.0,MPa,40.0,%,,J,CoCrFeMnNi,at.%,Co20.43Cr19.81Fe20.15Mn18.75Ni20.22Si0.4C0.23,Co20.43Cr19.81Fe20.15Mn18.75Ni20.22Si0.4C0.23,0.0,20.43,19.81,20.15,20.22,0.0,0.0,0.0,18.75,0.0,0.0,0.23,0.0,0.0,,[],vacuum induction melting,,,,vacuum induction melting mold: Y-block graphite mold,tensile,213,K,,,,ASTM E8,strain,,,,ASTM E8, H,,0.5555555555555556,0.001,s-1,,,,
"Xia, SQ; Zhang, Y",Deformation mechanisms of Al0.1CoCrFeNi high entropy alloy at ambient and cryogenic temperatures,MATERIALS SCIENCE AND ENGINEERING A-STRUCTURAL MATERIALS PROPERTIES MICROSTRUCTURE AND PROCESSING,2018,10.1016/j.msea.2018.07.073,HEA,1,77,K,120.0,MPa,,MPa,,%,,J,Al0.1CoCrFeNi,at.%,Al2.2Co24.6Cr24.9Fe24.2Ni24.1,Al2.2Co24.6Cr24.9Fe24.2Ni24.1,2.2,24.6,24.9,24.2,24.1,0.0,0.0,0.0,0.0,0.0,0.0,0.0,0.0,0.0,cylindrical,"[6.0, 3.0]",VLM; remelting,,,,VLM; remelting,compression,77,K,liquid nitrogen,liquid nitrogen,MTS testing machine,,,cylindrical,circular,,,,,0.6666666666666666,0.0002,s-1,,,,
"Xia, SQ; Zhang, Y",Deformation mechanisms of Al0.1CoCrFeNi high entropy alloy at ambient and cryogenic temperatures,MATERIALS SCIENCE AND ENGINEERING A-STRUCTURAL MATERIALS PROPERTIES MICROSTRUCTURE AND PROCESSING,2018,10.1016/j.msea.2018.07.073,HEA,2,200,K,168.0,MPa,,MPa,,%,,J,Al0.1CoCrFeNi,at.%,Al2.2Co24.6Cr24.9Fe24.2Ni24.1,Al2.2Co24.6Cr24.9Fe24.2Ni24.1,2.2,24.6,24.9,24.2,24.1,0.0,0.0,0.0,0.0,0.0,0.0,0.0,0.0,0.0,cylindrical,"[6.0, 3.0]",VLM; remelting,,,,VLM; remelting,compression,200,K,liquid nitrogen,liquid nitrogen,MTS testing machine,,,cylindrical,circular,,,,,0.6666666666666666,0.0002,s-1,,,,
"Xia, SQ; Zhang, Y",Deformation mechanisms of Al0.1CoCrFeNi high entropy alloy at ambient and cryogenic temperatures,MATERIALS SCIENCE AND ENGINEERING A-STRUCTURAL MATERIALS PROPERTIES MICROSTRUCTURE AND PROCESSING,2018,10.1016/j.msea.2018.07.073,HEA,3,298,K,275.0,MPa,,MPa,,%,,J,Al0.1CoCrFeNi,at.%,Al2.2Co24.6Cr24.9Fe24.2Ni24.1,Al2.2Co24.6Cr24.9Fe24.2Ni24.1,2.2,24.6,24.9,24.2,24.1,0.0,0.0,0.0,0.0,0.0,0.0,0.0,0.0,0.0,cylindrical,"[6.0, 3.0]",VLM; remelting,,,,VLM; remelting,compression,298,K,,,MTS testing machine,,,cylindrical,circular,,,,,0.5925925925925926,0.0002,s-1,,,,
"He, ZF; Jia, N; Ma, D; Yan, HL; Li, ZM; Raabe, D",Joint contribution of transformation and twinning to the high strength-ductility combination of a FeMnCoCr high entropy alloy at cryogenic temperatures,MATERIALS SCIENCE AND ENGINEERING A-STRUCTURAL MATERIALS PROPERTIES MICROSTRUCTURE AND PROCESSING,2019,10.1016/j.msea.2019.05.057,HEA,1,293,K,272.0,MPa,567.0,MPa,47.0,%,,J,Fe40Mn40Co10Cr10,at.%,Fe40.0Mn40.0Co10.0Cr10.0,Fe40.0Mn40.0Co10.0Cr10.0,0.0,10.0,10.0,40.0,0.0,0.0,0.0,0.0,40.0,0.0,0.0,0.0,0.0,0.0,,[],cast; hot forging; hot rolling; homogenization; water quenching; cold rolling; annealing; air cooling,1473.0,1173.0,3.0,cast equipment: vacuum induction furnace environment: Ar atmosphere; hot forging at 1473 K; hot rolling at 1173 K reduction unit: % reduction value: [50.0]; homogenization at 1473 K for 2 h post-process: water quenching; water quenching; cold rolling reduction unit: % reduction value: [60.0]; annealing at 1173 K for 3 min; air cooling,tensile,293,K,,,MTS tensile stage,,strain,Flat dog bone-shaped,rectangular,"35, 4.0, 2.0",,rolling direction (RD),,0.7037037037037037,0.001,s-1,,,,
"He, ZF; Jia, N; Ma, D; Yan, HL; Li, ZM; Raabe, D",Joint contribution of transformation and twinning to the high strength-ductility combination of a FeMnCoCr high entropy alloy at cryogenic temperatures,MATERIALS SCIENCE AND ENGINEERING A-STRUCTURAL MATERIALS PROPERTIES MICROSTRUCTURE AND PROCESSING,2019,10.1016/j.msea.2019.05.057,HEA,2,77,K,481.0,MPa,1003.0,MPa,65.0,%,,J,Fe40Mn40Co10Cr10,at.%,Fe40.0Mn40.0Co10.0Cr10.0,Fe40.0Mn40.0Co10.0Cr10.0,0.0,10.0,10.0,40.0,0.0,0.0,0.0,0.0,40.0,0.0,0.0,0.0,0.0,0.0,,[],cast; hot forging; hot rolling; homogenization; water quenching; cold rolling; annealing; air cooling,1473.0,1173.0,3.0,cast equipment: vacuum induction furnace environment: Ar atmosphere; hot forging at 1473 K; hot rolling at 1173 K reduction unit: % reduction value: [50.0]; homogenization at 1473 K for 2 h post-process: water quenching; water quenching; cold rolling reduction unit: % reduction value: [60.0]; annealing at 1173 K for 3 min; air cooling,tensile,77,K,liquid nitrogen,liquid nitrogen,MTS tensile stage,,strain,Flat dog bone-shaped,rectangular,"35, 4.0, 2.0",,rolling direction (RD),,0.7777777777777778,0.001,s-1,,,,
"Yang, J; Jo, YH; Kim, DW; Choi, WM; Kim, HS; Lee, BJ; Sohn, SS; Lee, S",Effects of transformation-induced plasticity (TRIP) on tensile property improvement of Fe45Co30Cr10V10Ni5-xMnx high-entropy alloys,MATERIALS SCIENCE AND ENGINEERING A-STRUCTURAL MATERIALS PROPERTIES MICROSTRUCTURE AND PROCESSING,2020,10.1016/j.msea.2019.138809,HEA,1,298,K,359.0,MPa,732.0,MPa,55.8,%,,J,Fe45Co30Cr10V10Ni5,at.%,Fe45.55Co30.07Cr9.92V9.68Ni4.78,Fe45.55Co30.07Cr9.92V9.68Ni4.78,0.0,30.07,9.92,45.55,4.78,0.0,0.0,9.68,0.0,0.0,0.0,0.0,0.0,0.0,,[],vacuum induction melting; alloying; casting; homogenization; cleaning; sand blasted; cold rolling; annealing; water quenching,1373.0,1273.0,10.0,"vacuum induction melting equipment: MC100V, Indutherm, Germany environment: argon atmosphere; alloying equipment: zirconia crucible; casting equipment: graphite module; homogenization at 1373.0 K for 6.0 h; cleaning environment: 20%-HCl; sand blasted; cold rolling reduction unit: % reduction value: [75.0]; annealing at 1273.0 K for 10.0, 20.0 min; water quenching",tensile,298,K,,,"8801, Instron, USA",,,dog-bone,rectangular,"6.4, 2.5, 1.0",,parallel to the rolling direction,,0.6296296296296297,0.0064,mm/s,,,,
"Yang, J; Jo, YH; Kim, DW; Choi, WM; Kim, HS; Lee, BJ; Sohn, SS; Lee, S",Effects of transformation-induced plasticity (TRIP) on tensile property improvement of Fe45Co30Cr10V10Ni5-xMnx high-entropy alloys,MATERIALS SCIENCE AND ENGINEERING A-STRUCTURAL MATERIALS PROPERTIES MICROSTRUCTURE AND PROCESSING,2020,10.1016/j.msea.2019.138809,HEA,2,77,K,629.0,MPa,1300.0,MPa,67.0,%,,J,Fe45Co30Cr10V10Ni5,at.%,Fe45.55Co30.07Cr9.92V9.68Ni4.78,Fe45.55Co30.07Cr9.92V9.68Ni4.78,0.0,30.07,9.92,45.55,4.78,0.0,0.0,9.68,0.0,0.0,0.0,0.0,0.0,0.0,,[],vacuum induction melting; alloying; casting; homogenization; cleaning; sand blasted; cold rolling; annealing; water quenching,1373.0,1273.0,10.0,"vacuum induction melting equipment: MC100V, Indutherm, Germany environment: argon atmosphere; alloying equipment: zirconia crucible; casting equipment: graphite module; homogenization at 1373.0 K for 6.0 h; cleaning environment: 20%-HCl; sand blasted; cold rolling reduction unit: % reduction value: [75.0]; annealing at 1273.0 K for 10.0, 20.0 min; water quenching",tensile,77,K,,,"8801, Instron, USA",,,dog-bone,rectangular,"6.4, 2.5, 1.0",,parallel to the rolling direction,,0.6296296296296297,0.0064,mm/s,,,,
"Yang, J; Jo, YH; Kim, DW; Choi, WM; Kim, HS; Lee, BJ; Sohn, SS; Lee, S",Effects of transformation-induced plasticity (TRIP) on tensile property improvement of Fe45Co30Cr10V10Ni5-xMnx high-entropy alloys,MATERIALS SCIENCE AND ENGINEERING A-STRUCTURAL MATERIALS PROPERTIES MICROSTRUCTURE AND PROCESSING,2020,10.1016/j.msea.2019.138809,HEA,3,298,K,345.0,MPa,769.0,MPa,57.2,%,,J,Fe45Co30Cr10V10Ni2.5Mn2.5,at.%,Fe45.69Co29.84Cr10.09V9.45Ni2.45Mn2.48,Fe45.69Co29.84Cr10.09V9.45Ni2.45Mn2.48,0.0,29.84,10.09,45.69,2.45,0.0,0.0,9.45,2.48,0.0,0.0,0.0,0.0,0.0,,[],vacuum induction melting; alloying; casting; homogenization; cleaning; sand blasted; cold rolling; annealing; water quenching,1373.0,1273.0,10.0,"vacuum induction melting equipment: MC100V, Indutherm, Germany environment: argon atmosphere; alloying equipment: zirconia crucible; casting equipment: graphite module; homogenization at 1373.0 K for 6.0 h; cleaning environment: 20%-HCl; sand blasted; cold rolling reduction unit: % reduction value: [75.0]; annealing at 1273.0 K for 10.0, 20.0 min; water quenching",tensile,298,K,,,"8801, Instron, USA",,,dog-bone,rectangular,"6.4, 2.5, 1.0",,parallel to the rolling direction,,0.6296296296296297,0.0064,mm/s,,,,
"Yang, J; Jo, YH; Kim, DW; Choi, WM; Kim, HS; Lee, BJ; Sohn, SS; Lee, S",Effects of transformation-induced plasticity (TRIP) on tensile property improvement of Fe45Co30Cr10V10Ni5-xMnx high-entropy alloys,MATERIALS SCIENCE AND ENGINEERING A-STRUCTURAL MATERIALS PROPERTIES MICROSTRUCTURE AND PROCESSING,2020,10.1016/j.msea.2019.138809,HEA,4,77,K,621.0,MPa,1450.0,MPa,53.9,%,,J,Fe45Co30Cr10V10Ni2.5Mn2.5,at.%,Fe45.69Co29.84Cr10.09V9.45Ni2.45Mn2.48,Fe45.69Co29.84Cr10.09V9.45Ni2.45Mn2.48,0.0,29.84,10.09,45.69,2.45,0.0,0.0,9.45,2.48,0.0,0.0,0.0,0.0,0.0,,[],vacuum induction melting; alloying; casting; homogenization; cleaning; sand blasted; cold rolling; annealing; water quenching,1373.0,1273.0,10.0,"vacuum induction melting equipment: MC100V, Indutherm, Germany environment: argon atmosphere; alloying equipment: zirconia crucible; casting equipment: graphite module; homogenization at 1373.0 K for 6.0 h; cleaning environment: 20%-HCl; sand blasted; cold rolling reduction unit: % reduction value: [75.0]; annealing at 1273.0 K for 10.0, 20.0 min; water quenching",tensile,77,K,,,"8801, Instron, USA",,,dog-bone,rectangular,"6.4, 2.5, 1.0",,parallel to the rolling direction,,0.6296296296296297,0.0064,mm/s,,,,
"Yang, J; Jo, YH; Kim, DW; Choi, WM; Kim, HS; Lee, BJ; Sohn, SS; Lee, S",Effects of transformation-induced plasticity (TRIP) on tensile property improvement of Fe45Co30Cr10V10Ni5-xMnx high-entropy alloys,MATERIALS SCIENCE AND ENGINEERING A-STRUCTURAL MATERIALS PROPERTIES MICROSTRUCTURE AND PROCESSING,2020,10.1016/j.msea.2019.138809,HEA,5,298,K,374.0,MPa,802.0,MPa,66.5,%,,J,Fe45Co30Cr10V10Mn5,at.%,Fe45.65Co29.85Cr10.04V9.55Mn4.91,Fe45.65Co29.85Cr10.04V9.55Mn4.91,0.0,29.85,10.04,45.65,0.0,0.0,0.0,9.55,4.91,0.0,0.0,0.0,0.0,0.0,,[],vacuum induction melting; alloying; casting; homogenization; cleaning; sand blasted; cold rolling; annealing; water quenching,1373.0,1273.0,10.0,"vacuum induction melting equipment: MC100V, Indutherm, Germany environment: argon atmosphere; alloying equipment: zirconia crucible; casting equipment: graphite module; homogenization at 1373.0 K for 6.0 h; cleaning environment: 20%-HCl; sand blasted; cold rolling reduction unit: % reduction value: [75.0]; annealing at 1273.0 K for 10.0, 20.0 min; water quenching",tensile,298,K,,,"8801, Instron, USA",,,dog-bone,rectangular,"6.4, 2.5, 1.0",,parallel to the rolling direction,,0.6296296296296297,0.0064,mm/s,,,,
"Yang, J; Jo, YH; Kim, DW; Choi, WM; Kim, HS; Lee, BJ; Sohn, SS; Lee, S",Effects of transformation-induced plasticity (TRIP) on tensile property improvement of Fe45Co30Cr10V10Ni5-xMnx high-entropy alloys,MATERIALS SCIENCE AND ENGINEERING A-STRUCTURAL MATERIALS PROPERTIES MICROSTRUCTURE AND PROCESSING,2020,10.1016/j.msea.2019.138809,HEA,6,77,K,640.0,MPa,1623.0,MPa,46.8,%,,J,Fe45Co30Cr10V10Mn5,at.%,Fe45.65Co29.85Cr10.04V9.55Mn4.91,Fe45.65Co29.85Cr10.04V9.55Mn4.91,0.0,29.85,10.04,45.65,0.0,0.0,0.0,9.55,4.91,0.0,0.0,0.0,0.0,0.0,,[],vacuum induction melting; alloying; casting; homogenization; cleaning; sand blasted; cold rolling; annealing; water quenching,1373.0,1273.0,10.0,"vacuum induction melting equipment: MC100V, Indutherm, Germany environment: argon atmosphere; alloying equipment: zirconia crucible; casting equipment: graphite module; homogenization at 1373.0 K for 6.0 h; cleaning environment: 20%-HCl; sand blasted; cold rolling reduction unit: % reduction value: [75.0]; annealing at 1273.0 K for 10.0, 20.0 min; water quenching",tensile,77,K,,,"8801, Instron, USA",,,dog-bone,rectangular,"6.4, 2.5, 1.0",,parallel to the rolling direction,,0.6296296296296297,0.0064,mm/s,,,,
"Woo, W; Naeem, M; Jeong, JS; Lee, CM; Harjo, S; Kawasaki, T; He, HY; Wang, XL","Comparison of dislocation density, twin fault probability, and stacking fault energy between CrCoNi and CrCoNiFe medium entropy alloys deformed at 293 and 140K",MATERIALS SCIENCE AND ENGINEERING A-STRUCTURAL MATERIALS PROPERTIES MICROSTRUCTURE AND PROCESSING,2020,10.1016/j.msea.2020.139224,MEA,1,293,K,530.0,MPa,920.0,MPa,60.0,%,,J,CrCoNi,,Cr33.3Co33.3Ni33.3,Cr33.3Co33.3Ni33.3,0.0,33.3,33.3,0.0,33.3,0.0,0.0,0.0,0.0,0.0,0.0,0.0,0.0,0.0,rectangular,"[65.0, 15.0, 15.0]",casting; homogenization; cold rolling; recrystallization annealing,1473.0,1073.0,1.0,casting environment: argon atmosphere; homogenization at 1473 K for 24 h; cold rolling reduction unit: % reduction value: [80.0]; recrystallization annealing at 1073 K for 1 h,tensile,293,K,,,,,,flat,rectangular,"25, 4, 3",,,,0.5555555555555556,,,1073.0,1.0,,
"Woo, W; Naeem, M; Jeong, JS; Lee, CM; Harjo, S; Kawasaki, T; He, HY; Wang, XL","Comparison of dislocation density, twin fault probability, and stacking fault energy between CrCoNi and CrCoNiFe medium entropy alloys deformed at 293 and 140K",MATERIALS SCIENCE AND ENGINEERING A-STRUCTURAL MATERIALS PROPERTIES MICROSTRUCTURE AND PROCESSING,2020,10.1016/j.msea.2020.139224,MEA,2,140,K,520.0,MPa,1050.0,MPa,80.0,%,,J,CrCoNiFe,,Cr25.0Co25.0Ni25.0Fe25.0,Cr25.0Co25.0Ni25.0Fe25.0,0.0,25.0,25.0,25.0,25.0,0.0,0.0,0.0,0.0,0.0,0.0,0.0,0.0,0.0,rectangular,"[65.0, 15.0, 15.0]",casting; homogenization; cold rolling; recrystallization annealing,1473.0,1073.0,1.0,casting environment: argon atmosphere; homogenization at 1473 K for 24 h; cold rolling reduction unit: % reduction value: [80.0]; recrystallization annealing at 1073 K for 1 h,tensile,140,K,,,,,,flat,rectangular,"25, 4, 3",,,,0.5555555555555556,,,1073.0,1.0,,
"Woo, W; Naeem, M; Jeong, JS; Lee, CM; Harjo, S; Kawasaki, T; He, HY; Wang, XL","Comparison of dislocation density, twin fault probability, and stacking fault energy between CrCoNi and CrCoNiFe medium entropy alloys deformed at 293 and 140K",MATERIALS SCIENCE AND ENGINEERING A-STRUCTURAL MATERIALS PROPERTIES MICROSTRUCTURE AND PROCESSING,2020,10.1016/j.msea.2020.139224,MEA,3,293,K,390.0,MPa,705.0,MPa,57.0,%,,J,CrCoNiFe,,Cr25.0Co25.0Ni25.0Fe25.0,Cr25.0Co25.0Ni25.0Fe25.0,0.0,25.0,25.0,25.0,25.0,0.0,0.0,0.0,0.0,0.0,0.0,0.0,0.0,0.0,rectangular,"[65.0, 15.0, 15.0]",casting; homogenization; cold rolling; recrystallization annealing,1473.0,1073.0,1.0,casting environment: argon atmosphere; homogenization at 1473 K for 24 h; cold rolling reduction unit: % reduction value: [80.0]; recrystallization annealing at 1073 K for 1 h,tensile,293,K,,,,,,flat,rectangular,"25, 4, 3",,,,0.5555555555555556,,,1073.0,1.0,,
"Fu, WJ; Zheng, W; Huang, YJ; Guo, FM; Jiang, SS; Xue, P; Ren, Y; Fan, HB; Ning, ZL; Sun, JF",Cryogenic mechanical behaviors of CrMnFeCoNi high-entropy alloy,MATERIALS SCIENCE AND ENGINEERING A-STRUCTURAL MATERIALS PROPERTIES MICROSTRUCTURE AND PROCESSING,2020,10.1016/j.msea.2020.139579,HEA,1,298,K,138.0,MPa,338.0,MPa,25.0,%,,J,CrMnFeCoNi,,Cr20.0Mn20.0Fe20.0Co20.0Ni20.0,Cr20.0Mn20.0Fe20.0Co20.0Ni20.0,0.0,20.0,20.0,20.0,20.0,0.0,0.0,0.0,20.0,0.0,0.0,0.0,0.0,0.0,cylindrical,"[60.0, 10.0]",arc melting; drop-casting,,,,arc melting equipment: Ti-gettered argon atmosphere; drop-casting mold material: copper,tensile,298,K,liquid nitrogen,liquid nitrogen,,,displacement,dog-bone shaped tensile,rectangular,"7, 1, 1",,,,0.7037037037037037,,,,,,
"Fu, WJ; Zheng, W; Huang, YJ; Guo, FM; Jiang, SS; Xue, P; Ren, Y; Fan, HB; Ning, ZL; Sun, JF",Cryogenic mechanical behaviors of CrMnFeCoNi high-entropy alloy,MATERIALS SCIENCE AND ENGINEERING A-STRUCTURAL MATERIALS PROPERTIES MICROSTRUCTURE AND PROCESSING,2020,10.1016/j.msea.2020.139579,HEA,2,223,K,155.0,MPa,400.0,MPa,27.0,%,,J,CrMnFeCoNi,,Cr20.0Mn20.0Fe20.0Co20.0Ni20.0,Cr20.0Mn20.0Fe20.0Co20.0Ni20.0,0.0,20.0,20.0,20.0,20.0,0.0,0.0,0.0,20.0,0.0,0.0,0.0,0.0,0.0,cylindrical,"[60.0, 10.0]",arc melting; drop-casting,,,,arc melting equipment: Ti-gettered argon atmosphere; drop-casting mold material: copper,tensile,223,K,liquid nitrogen,liquid nitrogen,,,displacement,dog-bone shaped tensile,rectangular,"7, 1, 1",,,,0.7037037037037037,,,,,,
"Fu, WJ; Zheng, W; Huang, YJ; Guo, FM; Jiang, SS; Xue, P; Ren, Y; Fan, HB; Ning, ZL; Sun, JF",Cryogenic mechanical behaviors of CrMnFeCoNi high-entropy alloy,MATERIALS SCIENCE AND ENGINEERING A-STRUCTURAL MATERIALS PROPERTIES MICROSTRUCTURE AND PROCESSING,2020,10.1016/j.msea.2020.139579,HEA,3,173,K,300.0,MPa,610.0,MPa,31.0,%,,J,CrMnFeCoNi,,Cr20.0Mn20.0Fe20.0Co20.0Ni20.0,Cr20.0Mn20.0Fe20.0Co20.0Ni20.0,0.0,20.0,20.0,20.0,20.0,0.0,0.0,0.0,20.0,0.0,0.0,0.0,0.0,0.0,cylindrical,"[60.0, 10.0]",arc melting; drop-casting,,,,arc melting equipment: Ti-gettered argon atmosphere; drop-casting mold material: copper,tensile,173,K,liquid nitrogen,liquid nitrogen,,,displacement,dog-bone shaped tensile,rectangular,"7, 1, 1",,,,0.7037037037037037,,,,,,
"Fu, WJ; Zheng, W; Huang, YJ; Guo, FM; Jiang, SS; Xue, P; Ren, Y; Fan, HB; Ning, ZL; Sun, JF",Cryogenic mechanical behaviors of CrMnFeCoNi high-entropy alloy,MATERIALS SCIENCE AND ENGINEERING A-STRUCTURAL MATERIALS PROPERTIES MICROSTRUCTURE AND PROCESSING,2020,10.1016/j.msea.2020.139579,HEA,4,123,K,310.0,MPa,650.0,MPa,33.0,%,,J,CrMnFeCoNi,,Cr20.0Mn20.0Fe20.0Co20.0Ni20.0,Cr20.0Mn20.0Fe20.0Co20.0Ni20.0,0.0,20.0,20.0,20.0,20.0,0.0,0.0,0.0,20.0,0.0,0.0,0.0,0.0,0.0,cylindrical,"[60.0, 10.0]",arc melting; drop-casting,,,,arc melting equipment: Ti-gettered argon atmosphere; drop-casting mold material: copper,tensile,123,K,liquid nitrogen,liquid nitrogen,,,displacement,dog-bone shaped tensile,rectangular,"7, 1, 1",,,,0.7037037037037037,,,,,,
"Jiang, K; Ren, TF; Shan, GB; Ye, T; Chen, LY; Wang, CX; Zhao, F; Li, JG; Suo, T",Dynamic mechanical responses of the Al0.1CoCrFeNi high entropy alloy at cryogenic temperature,MATERIALS SCIENCE AND ENGINEERING A-STRUCTURAL MATERIALS PROPERTIES MICROSTRUCTURE AND PROCESSING,2020,10.1016/j.msea.2020.140125,HEA,1,298,K,165.0,MPa,,MPa,,%,,J,Al0.1CoCrFeNi,,Al2.16Cr23.54Co23.01Ni24.3Fe26.96,Al2.16Cr23.54Co23.01Ni24.3Fe26.96,2.16,23.01,23.54,26.96,24.3,0.0,0.0,0.0,0.0,0.0,0.0,0.0,0.0,0.0,,[],vacuum induction casting; HIP; cooling; cooling,,,,vacuum induction casting; HIP at 1373.0 K for 6.0 h; cooling at 613.0 K for 3.0 h; cooling at 463.0 K for 1.0 h,compression,298,K,,,"universal testing machine, standard SHPB system",,,cubic,rectangular,"5, 5, 5",,,,0.48148148148148145,0.0001,s-1,,,,
"Jiang, K; Ren, TF; Shan, GB; Ye, T; Chen, LY; Wang, CX; Zhao, F; Li, JG; Suo, T",Dynamic mechanical responses of the Al0.1CoCrFeNi high entropy alloy at cryogenic temperature,MATERIALS SCIENCE AND ENGINEERING A-STRUCTURAL MATERIALS PROPERTIES MICROSTRUCTURE AND PROCESSING,2020,10.1016/j.msea.2020.140125,HEA,2,298,K,181.0,MPa,,MPa,,%,,J,Al0.1CoCrFeNi,,Al2.16Cr23.54Co23.01Ni24.3Fe26.96,Al2.16Cr23.54Co23.01Ni24.3Fe26.96,2.16,23.01,23.54,26.96,24.3,0.0,0.0,0.0,0.0,0.0,0.0,0.0,0.0,0.0,,[],vacuum induction casting; HIP; cooling; cooling,,,,vacuum induction casting; HIP at 1373.0 K for 6.0 h; cooling at 613.0 K for 3.0 h; cooling at 463.0 K for 1.0 h,compression,298,K,,,"universal testing machine, standard SHPB system",,,cubic,rectangular,"5, 5, 5",,,,0.48148148148148145,0.001,s-1,,,,
"Jiang, K; Ren, TF; Shan, GB; Ye, T; Chen, LY; Wang, CX; Zhao, F; Li, JG; Suo, T",Dynamic mechanical responses of the Al0.1CoCrFeNi high entropy alloy at cryogenic temperature,MATERIALS SCIENCE AND ENGINEERING A-STRUCTURAL MATERIALS PROPERTIES MICROSTRUCTURE AND PROCESSING,2020,10.1016/j.msea.2020.140125,HEA,3,298,K,210.6,MPa,,MPa,,%,,J,Al0.1CoCrFeNi,,Al2.16Cr23.54Co23.01Ni24.3Fe26.96,Al2.16Cr23.54Co23.01Ni24.3Fe26.96,2.16,23.01,23.54,26.96,24.3,0.0,0.0,0.0,0.0,0.0,0.0,0.0,0.0,0.0,,[],vacuum induction casting; HIP; cooling; cooling,,,,vacuum induction casting; HIP at 1373.0 K for 6.0 h; cooling at 613.0 K for 3.0 h; cooling at 463.0 K for 1.0 h,compression,298,K,,,"universal testing machine, standard SHPB system",,,cubic,rectangular,"5, 5, 5",,,,0.48148148148148145,0.01,s-1,,,,
"Jiang, K; Ren, TF; Shan, GB; Ye, T; Chen, LY; Wang, CX; Zhao, F; Li, JG; Suo, T",Dynamic mechanical responses of the Al0.1CoCrFeNi high entropy alloy at cryogenic temperature,MATERIALS SCIENCE AND ENGINEERING A-STRUCTURAL MATERIALS PROPERTIES MICROSTRUCTURE AND PROCESSING,2020,10.1016/j.msea.2020.140125,HEA,4,298,K,290.5,MPa,,MPa,,%,,J,Al0.1CoCrFeNi,,Al2.16Cr23.54Co23.01Ni24.3Fe26.96,Al2.16Cr23.54Co23.01Ni24.3Fe26.96,2.16,23.01,23.54,26.96,24.3,0.0,0.0,0.0,0.0,0.0,0.0,0.0,0.0,0.0,,[],vacuum induction casting; HIP; cooling; cooling,,,,vacuum induction casting; HIP at 1373.0 K for 6.0 h; cooling at 613.0 K for 3.0 h; cooling at 463.0 K for 1.0 h,compression,298,K,,,"universal testing machine, standard SHPB system",,,cubic,rectangular,"5, 5, 5",,,,0.48148148148148145,1500,s-1,,,,
"Jiang, K; Ren, TF; Shan, GB; Ye, T; Chen, LY; Wang, CX; Zhao, F; Li, JG; Suo, T",Dynamic mechanical responses of the Al0.1CoCrFeNi high entropy alloy at cryogenic temperature,MATERIALS SCIENCE AND ENGINEERING A-STRUCTURAL MATERIALS PROPERTIES MICROSTRUCTURE AND PROCESSING,2020,10.1016/j.msea.2020.140125,HEA,5,298,K,350.7,MPa,,MPa,,%,,J,Al0.1CoCrFeNi,,Al2.16Cr23.54Co23.01Ni24.3Fe26.96,Al2.16Cr23.54Co23.01Ni24.3Fe26.96,2.16,23.01,23.54,26.96,24.3,0.0,0.0,0.0,0.0,0.0,0.0,0.0,0.0,0.0,,[],vacuum induction casting; HIP; cooling; cooling,,,,vacuum induction casting; HIP at 1373.0 K for 6.0 h; cooling at 613.0 K for 3.0 h; cooling at 463.0 K for 1.0 h,compression,298,K,,,"universal testing machine, standard SHPB system",,,cubic,rectangular,"5, 5, 5",,,,0.48148148148148145,2500,s-1,,,,
"Jiang, K; Ren, TF; Shan, GB; Ye, T; Chen, LY; Wang, CX; Zhao, F; Li, JG; Suo, T",Dynamic mechanical responses of the Al0.1CoCrFeNi high entropy alloy at cryogenic temperature,MATERIALS SCIENCE AND ENGINEERING A-STRUCTURAL MATERIALS PROPERTIES MICROSTRUCTURE AND PROCESSING,2020,10.1016/j.msea.2020.140125,HEA,6,298,K,400.0,MPa,,MPa,,%,,J,Al0.1CoCrFeNi,,Al2.16Cr23.54Co23.01Ni24.3Fe26.96,Al2.16Cr23.54Co23.01Ni24.3Fe26.96,2.16,23.01,23.54,26.96,24.3,0.0,0.0,0.0,0.0,0.0,0.0,0.0,0.0,0.0,,[],vacuum induction casting; HIP; cooling; cooling,,,,vacuum induction casting; HIP at 1373.0 K for 6.0 h; cooling at 613.0 K for 3.0 h; cooling at 463.0 K for 1.0 h,compression,298,K,,,"universal testing machine, standard SHPB system",,,cubic,rectangular,"5, 5, 5",,,,0.48148148148148145,3500,s-1,,,,
"Jiang, K; Ren, TF; Shan, GB; Ye, T; Chen, LY; Wang, CX; Zhao, F; Li, JG; Suo, T",Dynamic mechanical responses of the Al0.1CoCrFeNi high entropy alloy at cryogenic temperature,MATERIALS SCIENCE AND ENGINEERING A-STRUCTURAL MATERIALS PROPERTIES MICROSTRUCTURE AND PROCESSING,2020,10.1016/j.msea.2020.140125,HEA,7,77,K,275.2,MPa,,MPa,,%,,J,Al0.1CoCrFeNi,,Al2.16Cr23.54Co23.01Ni24.3Fe26.96,Al2.16Cr23.54Co23.01Ni24.3Fe26.96,2.16,23.01,23.54,26.96,24.3,0.0,0.0,0.0,0.0,0.0,0.0,0.0,0.0,0.0,,[],vacuum induction casting; HIP; cooling; cooling,,,,vacuum induction casting; HIP at 1373.0 K for 6.0 h; cooling at 613.0 K for 3.0 h; cooling at 463.0 K for 1.0 h,compression,77,K,liquid nitrogen,liquid nitrogen,"universal testing machine, standard SHPB system",,,cubic,rectangular,"5, 5, 5",,,,0.5555555555555556,0.0001,s-1,,,,
"Jiang, K; Ren, TF; Shan, GB; Ye, T; Chen, LY; Wang, CX; Zhao, F; Li, JG; Suo, T",Dynamic mechanical responses of the Al0.1CoCrFeNi high entropy alloy at cryogenic temperature,MATERIALS SCIENCE AND ENGINEERING A-STRUCTURAL MATERIALS PROPERTIES MICROSTRUCTURE AND PROCESSING,2020,10.1016/j.msea.2020.140125,HEA,8,77,K,461.3,MPa,,MPa,,%,,J,Al0.1CoCrFeNi,,Al2.16Cr23.54Co23.01Ni24.3Fe26.96,Al2.16Cr23.54Co23.01Ni24.3Fe26.96,2.16,23.01,23.54,26.96,24.3,0.0,0.0,0.0,0.0,0.0,0.0,0.0,0.0,0.0,,[],vacuum induction casting; HIP; cooling; cooling,,,,vacuum induction casting; HIP at 1373.0 K for 6.0 h; cooling at 613.0 K for 3.0 h; cooling at 463.0 K for 1.0 h,compression,77,K,liquid nitrogen,liquid nitrogen,"universal testing machine, standard SHPB system",,,cubic,rectangular,"5, 5, 5",,,,0.5555555555555556,1500,s-1,,,,
"Jiang, K; Ren, TF; Shan, GB; Ye, T; Chen, LY; Wang, CX; Zhao, F; Li, JG; Suo, T",Dynamic mechanical responses of the Al0.1CoCrFeNi high entropy alloy at cryogenic temperature,MATERIALS SCIENCE AND ENGINEERING A-STRUCTURAL MATERIALS PROPERTIES MICROSTRUCTURE AND PROCESSING,2020,10.1016/j.msea.2020.140125,HEA,9,77,K,499.6,MPa,,MPa,,%,,J,Al0.1CoCrFeNi,,Al2.16Cr23.54Co23.01Ni24.3Fe26.96,Al2.16Cr23.54Co23.01Ni24.3Fe26.96,2.16,23.01,23.54,26.96,24.3,0.0,0.0,0.0,0.0,0.0,0.0,0.0,0.0,0.0,,[],vacuum induction casting; HIP; cooling; cooling,,,,vacuum induction casting; HIP at 1373.0 K for 6.0 h; cooling at 613.0 K for 3.0 h; cooling at 463.0 K for 1.0 h,compression,77,K,liquid nitrogen,liquid nitrogen,"universal testing machine, standard SHPB system",,,cubic,rectangular,"5, 5, 5",,,,0.5555555555555556,2500,s-1,,,,
"Jiang, K; Ren, TF; Shan, GB; Ye, T; Chen, LY; Wang, CX; Zhao, F; Li, JG; Suo, T",Dynamic mechanical responses of the Al0.1CoCrFeNi high entropy alloy at cryogenic temperature,MATERIALS SCIENCE AND ENGINEERING A-STRUCTURAL MATERIALS PROPERTIES MICROSTRUCTURE AND PROCESSING,2020,10.1016/j.msea.2020.140125,HEA,10,77,K,598.9,MPa,,MPa,,%,,J,Al0.1CoCrFeNi,,Al2.16Cr23.54Co23.01Ni24.3Fe26.96,Al2.16Cr23.54Co23.01Ni24.3Fe26.96,2.16,23.01,23.54,26.96,24.3,0.0,0.0,0.0,0.0,0.0,0.0,0.0,0.0,0.0,,[],vacuum induction casting; HIP; cooling; cooling,,,,vacuum induction casting; HIP at 1373.0 K for 6.0 h; cooling at 613.0 K for 3.0 h; cooling at 463.0 K for 1.0 h,compression,77,K,liquid nitrogen,liquid nitrogen,"universal testing machine, standard SHPB system",,,cubic,rectangular,"5, 5, 5",,,,0.5555555555555556,3500,s-1,,,,
"Zhu, ZY; Yan, SH; Chen, H; Gou, GQ",Unprecedented combination of strength and ductility in laser welded NiCoCr medium entropy alloy joints,MATERIALS SCIENCE AND ENGINEERING A-STRUCTURAL MATERIALS PROPERTIES MICROSTRUCTURE AND PROCESSING,2021,10.1016/j.msea.2020.140501,MEA,1,300,K,266.0,MPa,544.0,MPa,112.0,%,,J,NiCoCr,at.%,Ni33.3Co33.3Cr33.3,Ni33.3Co33.3Cr33.3,0.0,33.3,33.3,0.0,33.3,0.0,0.0,0.0,0.0,0.0,0.0,0.0,0.0,0.0,,[],melting and casting,,,,melting and casting environment: vacuum,tensile,300,K,air,air,,,strain,Dog-bone,,,,,,0.6296296296296297,0.001,s-1,,,,
"Zhu, ZY; Yan, SH; Chen, H; Gou, GQ",Unprecedented combination of strength and ductility in laser welded NiCoCr medium entropy alloy joints,MATERIALS SCIENCE AND ENGINEERING A-STRUCTURAL MATERIALS PROPERTIES MICROSTRUCTURE AND PROCESSING,2021,10.1016/j.msea.2020.140501,MEA,2,77,K,370.0,MPa,817.0,MPa,107.0,%,,J,NiCoCr,at.%,Ni33.3Co33.3Cr33.3,Ni33.3Co33.3Cr33.3,0.0,33.3,33.3,0.0,33.3,0.0,0.0,0.0,0.0,0.0,0.0,0.0,0.0,0.0,,[],melting and casting,,,,melting and casting environment: vacuum,tensile,77,K,liquid nitrogen,liquid nitrogen,,,strain,Dog-bone,,,,,,0.6296296296296297,0.001,s-1,,,,
"Tang, K; Wu, YK; Wei, R; Chen, LB; Lu, S; Qi, YL; Jiang, F; Sun, J",Achieving superior cryogenic tensile properties in a Ti-doped (Fe40Mn40Co10Cr10)(96.7)C-3.3 high-entropy alloy by recovering deformation twinning,MATERIALS SCIENCE AND ENGINEERING A-STRUCTURAL MATERIALS PROPERTIES MICROSTRUCTURE AND PROCESSING,2021,10.1016/j.msea.2021.140927,HEA,1,77,K,881.0,MPa,1234.0,MPa,21.4,%,,J,(Fe40Mn40Co10Cr10)96.7C3.3,at.%,Fe34.26Mn34.83Co8.12Cr9.2C13.59,Fe34.26Mn34.83Co8.12Cr9.2C13.59,0.0,8.12,9.2,34.26,0.0,0.0,0.0,0.0,34.83,0.0,0.0,13.59,0.0,0.0,,[],electromagnetic levitation melting; homogenization; hot forging; annealing,1373.0,1373.0,30.0,electromagnetic levitation melting environment: high-purity argon atmosphere; homogenization at 1373 K for 6 h; hot forging at 1373 K; annealing at 1373 K for 30 min,tensile,77,K,,,SUNSCMT 5105 material testing machine,,strain,flat dog-bone,rectangular,"10, 2, 2",,,,0.6296296296296297,0.001,s-1,,,,
