Repository: Jack-Liu0227/BERT_ML

# BERT_ML: Alloy Property Prediction Benchmark & Experiment Suite

[中文说明](./README.zh-CN.md)

BERT_ML is a modular, reproducible research benchmark for predicting mechanical properties of multi-component alloys across both In-Distribution (I.I.D.) and Out-of-Distribution (OOD) regimes. The repository integrates traditional tabular machine learning, deep neural networks, multimodal materials language model embeddings (SciBERT, SteelBERT, MatSciBERT), Tabular Prior-data Fitted Networks (TabPFN v2), and LLM-based property predictors (LLMProp).

---

File: datasets/HEA_data/HEA_MEA_data_source.csv (part 7 of 10)
author,title,source,year,doi,mat_type,list,temperature,temperature_unit,yield_strength,yield_strength_unit,ultimate_strength,ultimate_strength_unit,elongation,elongation_unit,impact_energy,impact_energy_unit,mat_name,ratio_type,composition,composition_at,Al,Co,Cr,Fe,Ni,Ti,Ta,V,Mn,Cu,Mo,C,W,Nb,processing_ingot_desc,processing_ingot_size,processing_types,homogenization_temperature,annealing_temperature,annealing_time,processing_description,testing_test_type,testing_test_tem,testing_test_tem_unit,testing_test_env,testing_refrigerant,testing_test_mac,testing_test_standard,testing_load_ctrl,testing_spec_desc,testing_spec_shape,testing_spec_size,testing_spec_standard,testing_spec_dir,testing_spec_notch,score,testing_rate1_value,testing_rate1_unit,recrystallization_temperature,recrystallization_time,aging_temperature,aging_time
"Tang, K; Wu, YK; Wei, R; Chen, LB; Lu, S; Qi, YL; Jiang, F; Sun, J",Achieving superior cryogenic tensile properties in a Ti-doped (Fe40Mn40Co10Cr10)(96.7)C-3.3 high-entropy alloy by recovering deformation twinning,MATERIALS SCIENCE AND ENGINEERING A-STRUCTURAL MATERIALS PROPERTIES MICROSTRUCTURE AND PROCESSING,2021,10.1016/j.msea.2021.140927,HEA,2,293,K,447.0,MPa,888.0,MPa,72.5,%,,J,(Fe40Mn40Co10Cr10)96.7C3.3,at.%,Fe34.26Mn34.83Co8.12Cr9.2C13.59,Fe34.26Mn34.83Co8.12Cr9.2C13.59,0.0,8.12,9.2,34.26,0.0,0.0,0.0,0.0,34.83,0.0,0.0,13.59,0.0,0.0,,[],electromagnetic levitation melting; homogenization; hot forging; annealing,1373.0,1373.0,30.0,electromagnetic levitation melting environment: high-purity argon atmosphere; homogenization at 1373 K for 6 h; hot forging at 1373 K; annealing at 1373 K for 30 min,tensile,293,K,,,SUNSCMT 5105 material testing machine,,strain,flat dog-bone,rectangular,"10, 2, 2",,,,0.6296296296296297,0.001,s-1,,,,
"Tang, K; Wu, YK; Wei, R; Chen, LB; Lu, S; Qi, YL; Jiang, F; Sun, J",Achieving superior cryogenic tensile properties in a Ti-doped (Fe40Mn40Co10Cr10)(96.7)C-3.3 high-entropy alloy by recovering deformation twinning,MATERIALS SCIENCE AND ENGINEERING A-STRUCTURAL MATERIALS PROPERTIES MICROSTRUCTURE AND PROCESSING,2021,10.1016/j.msea.2021.140927,HEA,3,77,K,987.0,MPa,1477.0,MPa,52.1,%,,J,0.4Ti-doped(Fe40Mn40Co10Cr10)96.7C3.3,at.%,,,0.0,0.0,0.0,0.0,0.0,0.0,0.0,0.0,0.0,0.0,0.0,0.0,0.0,0.0,,[],electromagnetic levitation melting; homogenization; hot forging; annealing,1373.0,1373.0,30.0,electromagnetic levitation melting environment: high-purity argon atmosphere; homogenization at 1373 K for 6 h; hot forging at 1373 K; annealing at 1373 K for 30 min,tensile,77,K,,,SUNSCMT 5105 material testing machine,,strain,flat dog-bone,rectangular,"10, 2, 2",,,,0.5925925925925926,0.001,s-1,,,,
"Tang, K; Wu, YK; Wei, R; Chen, LB; Lu, S; Qi, YL; Jiang, F; Sun, J",Achieving superior cryogenic tensile properties in a Ti-doped (Fe40Mn40Co10Cr10)(96.7)C-3.3 high-entropy alloy by recovering deformation twinning,MATERIALS SCIENCE AND ENGINEERING A-STRUCTURAL MATERIALS PROPERTIES MICROSTRUCTURE AND PROCESSING,2021,10.1016/j.msea.2021.140927,HEA,4,293,K,551.0,MPa,1038.0,MPa,54.9,%,,J,0.4Ti-doped(Fe40Mn40Co10Cr10)96.7C3.3,at.%,,,0.0,0.0,0.0,0.0,0.0,0.0,0.0,0.0,0.0,0.0,0.0,0.0,0.0,0.0,,[],electromagnetic levitation melting; homogenization; hot forging; annealing,1373.0,1373.0,30.0,electromagnetic levitation melting environment: high-purity argon atmosphere; homogenization at 1373 K for 6 h; hot forging at 1373 K; annealing at 1373 K for 30 min,tensile,293,K,,,SUNSCMT 5105 material testing machine,,strain,flat dog-bone,rectangular,"10, 2, 2",,,,0.5925925925925926,0.001,s-1,,,,
"Tang, K; Wu, YK; Wei, R; Chen, LB; Lu, S; Qi, YL; Jiang, F; Sun, J",Achieving superior cryogenic tensile properties in a Ti-doped (Fe40Mn40Co10Cr10)(96.7)C-3.3 high-entropy alloy by recovering deformation twinning,MATERIALS SCIENCE AND ENGINEERING A-STRUCTURAL MATERIALS PROPERTIES MICROSTRUCTURE AND PROCESSING,2021,10.1016/j.msea.2021.140927,HEA,5,77,K,2112.0,MPa,,MPa,11.8,%,,J,0.4Ti-doped(Fe40Mn40Co10Cr10)96.7C3.3,at.%,,,0.0,0.0,0.0,0.0,0.0,0.0,0.0,0.0,0.0,0.0,0.0,0.0,0.0,0.0,,[],electromagnetic levitation melting; homogenization; hot forging; annealing; cold rolling; annealing,1373.0,773.0,2.0,electromagnetic levitation melting environment: high-purity argon atmosphere; homogenization at 1373 K for 6 h; hot forging at 1373 K; annealing at 1373 K for 30 min; cold rolling; annealing at 773 K for 2 h,tensile,77,K,,,SUNSCMT 5105 material testing machine,,strain,flat dog-bone,rectangular,"10, 2, 2",,,,0.48148148148148145,0.001,s-1,,,,
"Tang, K; Wu, YK; Wei, R; Chen, LB; Lu, S; Qi, YL; Jiang, F; Sun, J",Achieving superior cryogenic tensile properties in a Ti-doped (Fe40Mn40Co10Cr10)(96.7)C-3.3 high-entropy alloy by recovering deformation twinning,MATERIALS SCIENCE AND ENGINEERING A-STRUCTURAL MATERIALS PROPERTIES MICROSTRUCTURE AND PROCESSING,2021,10.1016/j.msea.2021.140927,HEA,6,293,K,,MPa,,MPa,,%,,J,0.4Ti-doped(Fe40Mn40Co10Cr10)96.7C3.3,at.%,,,0.0,0.0,0.0,0.0,0.0,0.0,0.0,0.0,0.0,0.0,0.0,0.0,0.0,0.0,,[],electromagnetic levitation melting; homogenization; hot forging; annealing; cold rolling; annealing,1373.0,773.0,2.0,electromagnetic levitation melting environment: high-purity argon atmosphere; homogenization at 1373 K for 6 h; hot forging at 1373 K; annealing at 1373 K for 30 min; cold rolling; annealing at 773 K for 2 h,tensile,293,K,,,SUNSCMT 5105 material testing machine,,strain,flat dog-bone,rectangular,"10, 2, 2",,,,0.48148148148148145,0.001,s-1,,,,
"Wei, CB; Lu, YP; Du, XH; Li, TJ; Wang, TM; Liaw, PK",Remarkable strength of a non-equiatomic Co29Cr29Fe29Ni12.5W0.5 high-entropy alloy at cryogenic temperatures,MATERIALS SCIENCE AND ENGINEERING A-STRUCTURAL MATERIALS PROPERTIES MICROSTRUCTURE AND PROCESSING,2021,10.1016/j.msea.2021.141446,HEA,1,293,K,640.0,MPa,1031.0,MPa,55.4,%,,J,Co29Cr29Fe29Ni12.5W0.5,at.%,Co29.0Cr29.0Fe29.0Ni12.5W0.5,Co29.0Cr29.0Fe29.0Ni12.5W0.5,0.0,29.0,29.0,29.0,12.5,0.0,0.0,0.0,0.0,0.0,0.0,0.0,0.5,0.0,rectangular,"[75.0, 15.0, 12.0]",melting; casting; homogenization; water quenching; hot rolling; homogenization; cold rolling; annealing; water quenching,1473.0,1346.0,1.0,melting equipment: vacuum-induction furnace environment: high-purity argon atmosphere; casting equipment: Cu mold; homogenization at 1473.0 K for 2.0 h; water quenching; hot rolling at 1173.0 K reduction unit: % reduction value: [30.0]; homogenization at 1473.0 K for 2.0 h; cold rolling; annealing at 1346.0 K for 1.0 h; water quenching,tensile,293,K,liquid nitrogen,liquid nitrogen,Instron 5582,,strain,Flat dog-bone,rectangular,"25, 4.0, 2.0",,rolling direction,,0.8148148148148148,0.001,s-1,,,,
"Wei, CB; Lu, YP; Du, XH; Li, TJ; Wang, TM; Liaw, PK",Remarkable strength of a non-equiatomic Co29Cr29Fe29Ni12.5W0.5 high-entropy alloy at cryogenic temperatures,MATERIALS SCIENCE AND ENGINEERING A-STRUCTURAL MATERIALS PROPERTIES MICROSTRUCTURE AND PROCESSING,2021,10.1016/j.msea.2021.141446,HEA,2,173,K,1017.0,MPa,1410.0,MPa,40.6,%,,J,Co29Cr29Fe29Ni12.5W0.5,at.%,Co29.0Cr29.0Fe29.0Ni12.5W0.5,Co29.0Cr29.0Fe29.0Ni12.5W0.5,0.0,29.0,29.0,29.0,12.5,0.0,0.0,0.0,0.0,0.0,0.0,0.0,0.5,0.0,rectangular,"[75.0, 15.0, 12.0]",melting; casting; homogenization; water quenching; hot rolling; homogenization; cold rolling; annealing; water quenching,1473.0,1346.0,1.0,melting equipment: vacuum-induction furnace environment: high-purity argon atmosphere; casting equipment: Cu mold; homogenization at 1473.0 K for 2.0 h; water quenching; hot rolling at 1173.0 K reduction unit: % reduction value: [30.0]; homogenization at 1473.0 K for 2.0 h; cold rolling; annealing at 1346.0 K for 1.0 h; water quenching,tensile,173,K,liquid nitrogen,liquid nitrogen,Instron 5582,,strain,Flat dog-bone,rectangular,"25, 4.0, 2.0",,rolling direction,,0.8148148148148148,0.001,s-1,,,,
"Wei, CB; Lu, YP; Du, XH; Li, TJ; Wang, TM; Liaw, PK",Remarkable strength of a non-equiatomic Co29Cr29Fe29Ni12.5W0.5 high-entropy alloy at cryogenic temperatures,MATERIALS SCIENCE AND ENGINEERING A-STRUCTURAL MATERIALS PROPERTIES MICROSTRUCTURE AND PROCESSING,2021,10.1016/j.msea.2021.141446,HEA,3,77,K,1338.0,MPa,1780.0,MPa,46.3,%,,J,Co29Cr29Fe29Ni12.5W0.5,at.%,Co29.0Cr29.0Fe29.0Ni12.5W0.5,Co29.0Cr29.0Fe29.0Ni12.5W0.5,0.0,29.0,29.0,29.0,12.5,0.0,0.0,0.0,0.0,0.0,0.0,0.0,0.5,0.0,rectangular,"[75.0, 15.0, 12.0]",melting; casting; homogenization; water quenching; hot rolling; homogenization; cold rolling; annealing; water quenching,1473.0,1346.0,1.0,melting equipment: vacuum-induction furnace environment: high-purity argon atmosphere; casting equipment: Cu mold; homogenization at 1473.0 K for 2.0 h; water quenching; hot rolling at 1173.0 K reduction unit: % reduction value: [30.0]; homogenization at 1473.0 K for 2.0 h; cold rolling; annealing at 1346.0 K for 1.0 h; water quenching,tensile,77,K,liquid nitrogen,liquid nitrogen,Instron 5582,,strain,Flat dog-bone,rectangular,"25, 4.0, 2.0",,rolling direction,,0.8148148148148148,0.001,s-1,,,,
"Kim, YS; Chae, H; Woo, W; Kim, DK; Lee, DH; Harjo, S; Kawasaki, T; Lee, SY",Multiple deformation scheme in direct energy deposited CoCrNi medium entropy alloy at 210K,MATERIALS SCIENCE AND ENGINEERING A-STRUCTURAL MATERIALS PROPERTIES MICROSTRUCTURE AND PROCESSING,2021,10.1016/j.msea.2021.142059,MEA,1,298,K,352.0,MPa,1635.0,MPa,76.0,%,,J,CoCrNi,at.%,Co32.37Cr33.2Ni34.43,Co32.37Cr33.2Ni34.43,0.0,32.37,33.2,0.0,34.43,0.0,0.0,0.0,0.0,0.0,0.0,0.0,0.0,0.0,,[],DED manufacturing,,,,"DED manufacturing equipment: commercial DED equipment (INSSTEK MX-400) atmosphere: argon gas laser source: fiber laser power: 380-400 W scan speed: 14 mm/s spot size: 0.8-1.2 mm powders: gas-atomizing (AMC-powders Co., Ltd) powder size: 50-150 μm powder feed rate: 4-5 L/min layer thickness: 250 μm hatch spacing: 400 μm building direction: Z axis",tensile,298,K,,,TAKUMI diffractometer with a load frame,,,dog-bone,circular,"10, 6",,,,0.5555555555555556,3.33e-05,s-1,,,,
"Kim, YS; Chae, H; Woo, W; Kim, DK; Lee, DH; Harjo, S; Kawasaki, T; Lee, SY",Multiple deformation scheme in direct energy deposited CoCrNi medium entropy alloy at 210K,MATERIALS SCIENCE AND ENGINEERING A-STRUCTURAL MATERIALS PROPERTIES MICROSTRUCTURE AND PROCESSING,2021,10.1016/j.msea.2021.142059,MEA,2,210,K,476.0,MPa,1676.0,MPa,75.0,%,,J,CoCrNi,at.%,Co32.37Cr33.2Ni34.43,Co32.37Cr33.2Ni34.43,0.0,32.37,33.2,0.0,34.43,0.0,0.0,0.0,0.0,0.0,0.0,0.0,0.0,0.0,,[],DED manufacturing,,,,"DED manufacturing equipment: commercial DED equipment (INSSTEK MX-400) atmosphere: argon gas laser source: fiber laser power: 380-400 W scan speed: 14 mm/s spot size: 0.8-1.2 mm powders: gas-atomizing (AMC-powders Co., Ltd) powder size: 50-150 μm powder feed rate: 4-5 L/min layer thickness: 250 μm hatch spacing: 400 μm building direction: Z axis",tensile,210,K,,,TAKUMI diffractometer with a load frame,,,dog-bone,circular,"10, 6",,,,0.5555555555555556,3.33e-05,s-1,,,,
"Tran, MT; Nguyen, TH; Kim, DK; Woo, W; Choi, SH; Lee, HW; Wang, H; Kim, JG",Effect of hot isostatic pressing on the cryogenic mechanical properties of CrCoNi medium entropy alloy processed by direct energy deposition,MATERIALS SCIENCE AND ENGINEERING A-STRUCTURAL MATERIALS PROPERTIES MICROSTRUCTURE AND PROCESSING,2021,10.1016/j.msea.2021.142110,MEA,1,298,K,557.0,MPa,841.0,MPa,66.0,%,,J,CrCoNi,at.%,Cr37.19Co29.67Ni33.14,Cr37.19Co29.67Ni33.14,0.0,29.67,37.19,0.0,33.14,0.0,0.0,0.0,0.0,0.0,0.0,0.0,0.0,0.0,rectangular,"[62.0, 12.0, 12.0]",DED,,,,DED equipment: INSSTEK MX-450 atmosphere: inert Argon gas,tensile,298,K,,,,,,dog-bone,rectangular,"6.39, 2.5, 1.5",,ND corresponds to the building direction (BD),,0.6666666666666666,0.001,s-1,,,,
"Tran, MT; Nguyen, TH; Kim, DK; Woo, W; Choi, SH; Lee, HW; Wang, H; Kim, JG",Effect of hot isostatic pressing on the cryogenic mechanical properties of CrCoNi medium entropy alloy processed by direct energy deposition,MATERIALS SCIENCE AND ENGINEERING A-STRUCTURAL MATERIALS PROPERTIES MICROSTRUCTURE AND PROCESSING,2021,10.1016/j.msea.2021.142110,MEA,2,77,K,787.0,MPa,1237.0,MPa,33.0,%,,J,CrCoNi,at.%,Cr37.19Co29.67Ni33.14,Cr37.19Co29.67Ni33.14,0.0,29.67,37.19,0.0,33.14,0.0,0.0,0.0,0.0,0.0,0.0,0.0,0.0,0.0,rectangular,"[62.0, 12.0, 12.0]",DED,,,,DED equipment: INSSTEK MX-450 atmosphere: inert Argon gas,tensile,77,K,,,,,,dog-bone,rectangular,"6.39, 2.5, 1.5",,ND corresponds to the building direction (BD),,0.6666666666666666,0.001,s-1,,,,
"Tran, MT; Nguyen, TH; Kim, DK; Woo, W; Choi, SH; Lee, HW; Wang, H; Kim, JG",Effect of hot isostatic pressing on the cryogenic mechanical properties of CrCoNi medium entropy alloy processed by direct energy deposition,MATERIALS SCIENCE AND ENGINEERING A-STRUCTURAL MATERIALS PROPERTIES MICROSTRUCTURE AND PROCESSING,2021,10.1016/j.msea.2021.142110,MEA,3,298,K,300.0,MPa,773.0,MPa,73.0,%,,J,CrCoNi,at.%,Cr37.19Co29.67Ni33.14,Cr37.19Co29.67Ni33.14,0.0,29.67,37.19,0.0,33.14,0.0,0.0,0.0,0.0,0.0,0.0,0.0,0.0,0.0,rectangular,"[62.0, 12.0, 12.0]",DED; HIP; furnace cooling,,,,DED equipment: INSSTEK MX-450 atmosphere: inert Argon gas; HIP at 1423.0 K for 4.0 h atmosphere: inert Argon gas; furnace cooling,tensile,298,K,,,,,,dog-bone,rectangular,"6.39, 2.5, 1.5",,ND corresponds to the building direction (BD),,0.6666666666666666,0.001,s-1,,,,
"Tran, MT; Nguyen, TH; Kim, DK; Woo, W; Choi, SH; Lee, HW; Wang, H; Kim, JG",Effect of hot isostatic pressing on the cryogenic mechanical properties of CrCoNi medium entropy alloy processed by direct energy deposition,MATERIALS SCIENCE AND ENGINEERING A-STRUCTURAL MATERIALS PROPERTIES MICROSTRUCTURE AND PROCESSING,2021,10.1016/j.msea.2021.142110,MEA,4,77,K,577.0,MPa,1147.0,MPa,71.0,%,,J,CrCoNi,at.%,Cr37.19Co29.67Ni33.14,Cr37.19Co29.67Ni33.14,0.0,29.67,37.19,0.0,33.14,0.0,0.0,0.0,0.0,0.0,0.0,0.0,0.0,0.0,rectangular,"[62.0, 12.0, 12.0]",DED; HIP; furnace cooling,,,,DED equipment: INSSTEK MX-450 atmosphere: inert Argon gas; HIP at 1423.0 K for 4.0 h atmosphere: inert Argon gas; furnace cooling,tensile,77,K,,,,,,dog-bone,rectangular,"6.39, 2.5, 1.5",,ND corresponds to the building direction (BD),,0.6666666666666666,0.001,s-1,,,,
"Povolyaeva, E; Mironov, S; Shaysultanov, D; Stepanov, N; Zherebtsov, S",Outstanding cryogenic strength-ductility properties of a cold-rolled medium-entropy TRIP Fe-65(CoNi)(25)Cr9.5C0.5 alloy,MATERIALS SCIENCE AND ENGINEERING A-STRUCTURAL MATERIALS PROPERTIES MICROSTRUCTURE AND PROCESSING,2022,10.1016/j.msea.2022.142720,MEA,1,293,K,155.0,MPa,680.0,MPa,65.0,%,,J,Fe65Co12.5Ni12.5Cr9.5C0.5,at.%,Fe65.0Co12.5Ni12.5Cr9.5C0.5,Fe65.0Co12.5Ni12.5Cr9.5C0.5,0.0,12.5,9.5,65.0,12.5,0.0,0.0,0.0,0.0,0.0,0.0,0.5,0.0,0.0,rectangular,"[80.0, 80.0, 25.0]",vacuum induction melting; casting,,,,vacuum induction melting equipment: vacuum induction melting instrument environment: vacuum; casting,tensile,293,K,,,Instron 5882 universal testing machine,,,dog-bone flat,rectangular,"12, 3, 1.5",,,,0.7037037037037037,0.001,s-1,,,,
"Povolyaeva, E; Mironov, S; Shaysultanov, D; Stepanov, N; Zherebtsov, S",Outstanding cryogenic strength-ductility properties of a cold-rolled medium-entropy TRIP Fe-65(CoNi)(25)Cr9.5C0.5 alloy,MATERIALS SCIENCE AND ENGINEERING A-STRUCTURAL MATERIALS PROPERTIES MICROSTRUCTURE AND PROCESSING,2022,10.1016/j.msea.2022.142720,MEA,2,77,K,375.0,MPa,1690.0,MPa,27.0,%,,J,Fe65Co12.5Ni12.5Cr9.5C0.5,at.%,Fe65.0Co12.5Ni12.5Cr9.5C0.5,Fe65.0Co12.5Ni12.5Cr9.5C0.5,0.0,12.5,9.5,65.0,12.5,0.0,0.0,0.0,0.0,0.0,0.0,0.5,0.0,0.0,rectangular,"[80.0, 80.0, 25.0]",vacuum induction melting; casting,,,,vacuum induction melting equipment: vacuum induction melting instrument environment: vacuum; casting,tensile,77,K,,,Instron 5882 universal testing machine,,,dog-bone flat,rectangular,"12, 3, 1.5",,,,0.7037037037037037,0.001,s-1,,,,
"Povolyaeva, E; Mironov, S; Shaysultanov, D; Stepanov, N; Zherebtsov, S",Outstanding cryogenic strength-ductility properties of a cold-rolled medium-entropy TRIP Fe-65(CoNi)(25)Cr9.5C0.5 alloy,MATERIALS SCIENCE AND ENGINEERING A-STRUCTURAL MATERIALS PROPERTIES MICROSTRUCTURE AND PROCESSING,2022,10.1016/j.msea.2022.142720,MEA,3,293,K,1385.0,MPa,1440.0,MPa,6.0,%,,J,Fe65Co12.5Ni12.5Cr9.5C0.5,at.%,Fe65.0Co12.5Ni12.5Cr9.5C0.5,Fe65.0Co12.5Ni12.5Cr9.5C0.5,0.0,12.5,9.5,65.0,12.5,0.0,0.0,0.0,0.0,0.0,0.0,0.5,0.0,0.0,rectangular,"[80.0, 80.0, 25.0]",vacuum induction melting; casting; cold rolling,,,,vacuum induction melting equipment: vacuum induction melting instrument environment: vacuum; casting; cold rolling reduction unit: % reduction value: [80.0],tensile,293,K,,,Instron 5882 universal testing machine,,,dog-bone flat,rectangular,"12, 3, 1.5",,,,0.7037037037037037,0.001,s-1,,,,
"Povolyaeva, E; Mironov, S; Shaysultanov, D; Stepanov, N; Zherebtsov, S",Outstanding cryogenic strength-ductility properties of a cold-rolled medium-entropy TRIP Fe-65(CoNi)(25)Cr9.5C0.5 alloy,MATERIALS SCIENCE AND ENGINEERING A-STRUCTURAL MATERIALS PROPERTIES MICROSTRUCTURE AND PROCESSING,2022,10.1016/j.msea.2022.142720,MEA,4,77,K,1380.0,MPa,2070.0,MPa,26.0,%,,J,Fe65Co12.5Ni12.5Cr9.5C0.5,at.%,Fe65.0Co12.5Ni12.5Cr9.5C0.5,Fe65.0Co12.5Ni12.5Cr9.5C0.5,0.0,12.5,9.5,65.0,12.5,0.0,0.0,0.0,0.0,0.0,0.0,0.5,0.0,0.0,rectangular,"[80.0, 80.0, 25.0]",vacuum induction melting; casting; cold rolling,,,,vacuum induction melting equipment: vacuum induction melting instrument environment: vacuum; casting; cold rolling reduction unit: % reduction value: [80.0],tensile,77,K,,,Instron 5882 universal testing machine,,,dog-bone flat,rectangular,"12, 3, 1.5",,,,0.7037037037037037,0.001,s-1,,,,
"Chen, C; Zhang, WW; Zhang, EG; Wang, W; Wei, R; Chen, JL; Yuan, SH; Wang, T; Zhang, T; Guan, SK; Jiang, JZ; Li, FS",Microstructure of and mechanical properties of an as-cast fine-grain dual-phase Fe-based high entropy alloy formed via solid-state phase transformation,MATERIALS SCIENCE AND ENGINEERING A-STRUCTURAL MATERIALS PROPERTIES MICROSTRUCTURE AND PROCESSING,2022,10.1016/j.msea.2022.142779,HEA,1,298,K,,MPa,636.5,MPa,,%,,J,Fe49.85Cr10.03Mn10.03Co10.03Ni10.03Al10.03,at.%,Fe49.85Cr10.03Mn10.03Co10.03Ni10.03Al10.03,Fe49.85Cr10.03Mn10.03Co10.03Ni10.03Al10.03,10.03,10.03,10.03,49.85,10.03,0.0,0.0,0.0,10.03,0.0,0.0,0.0,0.0,0.0,,[],arc melting,,,,arc melting equipment: water-cooled copper crucible atmosphere: high-purity argon pressure: 0.05 MPa re-melting: at least four times under electromagnetic stirring solidification and cooling time: 20 min cutting method: electron-discharge machine polishing: well-polished,tensile,298,K,liquid nitrogen,liquid nitrogen,SANS UTM5105 testing machine,,,dog-bone shape,rectangular,"8, 6, 3",,,,0.6666666666666666,0.5,mm/min,,,,
"Chen, C; Zhang, WW; Zhang, EG; Wang, W; Wei, R; Chen, JL; Yuan, SH; Wang, T; Zhang, T; Guan, SK; Jiang, JZ; Li, FS",Microstructure of and mechanical properties of an as-cast fine-grain dual-phase Fe-based high entropy alloy formed via solid-state phase transformation,MATERIALS SCIENCE AND ENGINEERING A-STRUCTURAL MATERIALS PROPERTIES MICROSTRUCTURE AND PROCESSING,2022,10.1016/j.msea.2022.142779,HEA,2,77,K,,MPa,716.3,MPa,,%,,J,Fe49.85Cr10.03Mn10.03Co10.03Ni10.03Al10.03,at.%,Fe49.85Cr10.03Mn10.03Co10.03Ni10.03Al10.03,Fe49.85Cr10.03Mn10.03Co10.03Ni10.03Al10.03,10.03,10.03,10.03,49.85,10.03,0.0,0.0,0.0,10.03,0.0,0.0,0.0,0.0,0.0,,[],arc melting,,,,arc melting equipment: water-cooled copper crucible atmosphere: high-purity argon pressure: 0.05 MPa re-melting: at least four times under electromagnetic stirring solidification and cooling time: 20 min cutting method: electron-discharge machine polishing: well-polished,tensile,77,K,liquid nitrogen,liquid nitrogen,SANS UTM5105 testing machine,,,dog-bone shape,rectangular,"8, 6, 3",,,,0.6666666666666666,0.5,mm/min,,,,
"Yuan, JL; Wu, YC; Liaw, PK; Luan, JH; Jiao, ZB; Li, J; Han, PD; Qiao, JW",Remarkable cryogenic strengthening and toughening in nano-coherent CoCrFeNiTi0.2 high-entropy alloys via energetically-tuning polymorphous precipitates,MATERIALS SCIENCE AND ENGINEERING A-STRUCTURAL MATERIALS PROPERTIES MICROSTRUCTURE AND PROCESSING,2022,10.1016/j.msea.2022.143111,HEA,1,298,K,280.0,MPa,650.0,MPa,47.0,%,,J,CoCrFeNiTi0.2,at.%,Co24.68Cr25.3Fe27.08Ni20.6Ti2.35,Co24.68Cr25.3Fe27.08Ni20.6Ti2.35,0.0,24.68,25.3,27.08,20.6,2.35,0.0,0.0,0.0,0.0,0.0,0.0,0.0,0.0,rectangular,"[80.0, 10.0, 3.0]",vacuum arc melting; water-cooled copper mold suction casting; homogenization; water quenching,1473.0,,,vacuum arc melting environment: Ti-gettered argon atmosphere; water-cooled copper mold suction casting; homogenization at 1473.0 K for 2.0 h designation: Alloy A; water quenching,tensile,298,K,,,Instron 5969 universal testing machine,,strain,Dog-bone-shaped,rectangular,"12.5, 3, 1.5",,,,0.7407407407407407,0.001,s-1,,,,
"Yuan, JL; Wu, YC; Liaw, PK; Luan, JH; Jiao, ZB; Li, J; Han, PD; Qiao, JW",Remarkable cryogenic strengthening and toughening in nano-coherent CoCrFeNiTi0.2 high-entropy alloys via energetically-tuning polymorphous precipitates,MATERIALS SCIENCE AND ENGINEERING A-STRUCTURAL MATERIALS PROPERTIES MICROSTRUCTURE AND PROCESSING,2022,10.1016/j.msea.2022.143111,HEA,2,77,K,400.0,MPa,785.0,MPa,60.0,%,,J,CoCrFeNiTi0.2,at.%,Co24.68Cr25.3Fe27.08Ni20.6Ti2.35,Co24.68Cr25.3Fe27.08Ni20.6Ti2.35,0.0,24.68,25.3,27.08,20.6,2.35,0.0,0.0,0.0,0.0,0.0,0.0,0.0,0.0,rectangular,"[80.0, 10.0, 3.0]",vacuum arc melting; water-cooled copper mold suction casting; homogenization; water quenching,1473.0,,,vacuum arc melting environment: Ti-gettered argon atmosphere; water-cooled copper mold suction casting; homogenization at 1473.0 K for 2.0 h designation: Alloy A; water quenching,tensile,77,K,,,Instron 5969 universal testing machine,,strain,Dog-bone-shaped,rectangular,"12.5, 3, 0.9",,,,0.7407407407407407,0.001,s-1,,,,
"Yuan, JL; Wu, YC; Liaw, PK; Luan, JH; Jiao, ZB; Li, J; Han, PD; Qiao, JW",Remarkable cryogenic strengthening and toughening in nano-coherent CoCrFeNiTi0.2 high-entropy alloys via energetically-tuning polymorphous precipitates,MATERIALS SCIENCE AND ENGINEERING A-STRUCTURAL MATERIALS PROPERTIES MICROSTRUCTURE AND PROCESSING,2022,10.1016/j.msea.2022.143111,HEA,3,298,K,580.0,MPa,950.0,MPa,27.0,%,,J,CoCrFeNiTi0.2,at.%,Co24.68Cr25.3Fe27.08Ni20.6Ti2.35,Co24.68Cr25.3Fe27.08Ni20.6Ti2.35,0.0,24.68,25.3,27.08,20.6,2.35,0.0,0.0,0.0,0.0,0.0,0.0,0.0,0.0,rectangular,"[80.0, 10.0, 3.0]",vacuum arc melting; water-cooled copper mold suction casting; homogenization; aging; water quenching,1473.0,,,vacuum arc melting environment: Ti-gettered argon atmosphere; water-cooled copper mold suction casting; homogenization at 1473.0 K for 2.0 h designation: Alloy A; aging at 1173.0 K for 15.0 min designation: Alloy B; water quenching,tensile,298,K,,,Instron 5969 universal testing machine,,strain,Dog-bone-shaped,rectangular,"12.5, 3, 1.5",,,,0.7407407407407407,0.001,s-1,,,1173.0,15.0
"Yuan, JL; Wu, YC; Liaw, PK; Luan, JH; Jiao, ZB; Li, J; Han, PD; Qiao, JW",Remarkable cryogenic strengthening and toughening in nano-coherent CoCrFeNiTi0.2 high-entropy alloys via energetically-tuning polymorphous precipitates,MATERIALS SCIENCE AND ENGINEERING A-STRUCTURAL MATERIALS PROPERTIES MICROSTRUCTURE AND PROCESSING,2022,10.1016/j.msea.2022.143111,HEA,4,77,K,650.0,MPa,990.0,MPa,35.0,%,,J,CoCrFeNiTi0.2,at.%,Co24.68Cr25.3Fe27.08Ni20.6Ti2.35,Co24.68Cr25.3Fe27.08Ni20.6Ti2.35,0.0,24.68,25.3,27.08,20.6,2.35,0.0,0.0,0.0,0.0,0.0,0.0,0.0,0.0,rectangular,"[80.0, 10.0, 3.0]",vacuum arc melting; water-cooled copper mold suction casting; homogenization; aging; water quenching,1473.0,,,vacuum arc melting environment: Ti-gettered argon atmosphere; water-cooled copper mold suction casting; homogenization at 1473.0 K for 2.0 h designation: Alloy A; aging at 1173.0 K for 15.0 min designation: Alloy B; water quenching,tensile,77,K,,,Instron 5969 universal testing machine,,strain,Dog-bone-shaped,rectangular,"12.5, 3, 0.9",,,,0.7407407407407407,0.001,s-1,,,1173.0,15.0
"Yuan, JL; Wu, YC; Liaw, PK; Luan, JH; Jiao, ZB; Li, J; Han, PD; Qiao, JW",Remarkable cryogenic strengthening and toughening in nano-coherent CoCrFeNiTi0.2 high-entropy alloys via energetically-tuning polymorphous precipitates,MATERIALS SCIENCE AND ENGINEERING A-STRUCTURAL MATERIALS PROPERTIES MICROSTRUCTURE AND PROCESSING,2022,10.1016/j.msea.2022.143111,HEA,5,298,K,720.0,MPa,1085.0,MPa,30.0,%,,J,CoCrFeNiTi0.2,at.%,Co24.68Cr25.3Fe27.08Ni20.6Ti2.35,Co24.68Cr25.3Fe27.08Ni20.6Ti2.35,0.0,24.68,25.3,27.08,20.6,2.35,0.0,0.0,0.0,0.0,0.0,0.0,0.0,0.0,rectangular,"[80.0, 10.0, 3.0]",vacuum arc melting; water-cooled copper mold suction casting; homogenization; aging; cold rolling; recrystallization annealing; water quenching,1473.0,1173.0,15.0,vacuum arc melting environment: Ti-gettered argon atmosphere; water-cooled copper mold suction casting; homogenization at 1473.0 K for 2.0 h designation: Alloy A; aging at 1173.0 K for 15.0 min designation: Alloy B; cold rolling reduction unit: % reduction value: [70.0]; recrystallization annealing at 1173.0 K for 15.0 min designation: Alloy C; water quenching,tensile,298,K,,,Instron 5969 universal testing machine,,strain,Dog-bone-shaped,rectangular,"12.5, 3, 1.5",,,,0.7407407407407407,0.001,s-1,1173.0,15.0,1173.0,15.0
"Yuan, JL; Wu, YC; Liaw, PK; Luan, JH; Jiao, ZB; Li, J; Han, PD; Qiao, JW",Remarkable cryogenic strengthening and toughening in nano-coherent CoCrFeNiTi0.2 high-entropy alloys via energetically-tuning polymorphous precipitates,MATERIALS SCIENCE AND ENGINEERING A-STRUCTURAL MATERIALS PROPERTIES MICROSTRUCTURE AND PROCESSING,2022,10.1016/j.msea.2022.143111,HEA,6,77,K,1000.0,MPa,1500.0,MPa,35.0,%,,J,CoCrFeNiTi0.2,at.%,Co24.68Cr25.3Fe27.08Ni20.6Ti2.35,Co24.68Cr25.3Fe27.08Ni20.6Ti2.35,0.0,24.68,25.3,27.08,20.6,2.35,0.0,0.0,0.0,0.0,0.0,0.0,0.0,0.0,rectangular,"[80.0, 10.0, 3.0]",vacuum arc melting; water-cooled copper mold suction casting; homogenization; aging; cold rolling; recrystallization annealing; water quenching,1473.0,1173.0,15.0,vacuum arc melting environment: Ti-gettered argon atmosphere; water-cooled copper mold suction casting; homogenization at 1473.0 K for 2.0 h designation: Alloy A; aging at 1173.0 K for 15.0 min designation: Alloy B; cold rolling reduction unit: % reduction value: [70.0]; recrystallization annealing at 1173.0 K for 15.0 min designation: Alloy C; water quenching,tensile,77,K,,,Instron 5969 universal testing machine,,strain,Dog-bone-shaped,rectangular,"12.5, 3, 0.9",,,,0.7407407407407407,0.001,s-1,1173.0,15.0,1173.0,15.0
"Qiao, Y; Cao, FH; Chen, Y; Wang, HY; Dai, LH",Impact tension behavior of heavy-drawn nanocrystalline CoCrNi medium entropy alloy wire,MATERIALS SCIENCE AND ENGINEERING A-STRUCTURAL MATERIALS PROPERTIES MICROSTRUCTURE AND PROCESSING,2022,10.1016/j.msea.2022.144041,MEA,1,293,K,,MPa,1938.0,MPa,,%,,J,CrCoNi,at.%,Cr33.3Co33.3Ni33.3,Cr33.3Co33.3Ni33.3,0.0,33.3,33.3,0.0,33.3,0.0,0.0,0.0,0.0,0.0,0.0,0.0,0.0,0.0,,[],vacuum magnetic levitation melting; homogenization; hot forging; hot rolling; hot drawn; cold drawn,1473.0,,,vacuum magnetic levitation melting; homogenization at 1473.0 K for 24.0 h; hot forging at 1423.0 K; hot rolling at 1123.0 K; hot drawn at 1073.0 K; cold drawn,tensile,293,K,,,UTM4204 material testing machine,,,wire,,,,,,0.4444444444444444,0.001,s-1,,,,
"Qiao, Y; Cao, FH; Chen, Y; Wang, HY; Dai, LH",Impact tension behavior of heavy-drawn nanocrystalline CoCrNi medium entropy alloy wire,MATERIALS SCIENCE AND ENGINEERING A-STRUCTURAL MATERIALS PROPERTIES MICROSTRUCTURE AND PROCESSING,2022,10.1016/j.msea.2022.144041,MEA,2,77,K,,MPa,2475.0,MPa,,%,,J,CrCoNi,at.%,Cr33.3Co33.3Ni33.3,Cr33.3Co33.3Ni33.3,0.0,33.3,33.3,0.0,33.3,0.0,0.0,0.0,0.0,0.0,0.0,0.0,0.0,0.0,,[],vacuum magnetic levitation melting; homogenization; hot forging; hot rolling; hot drawn; cold drawn,1473.0,,,vacuum magnetic levitation melting; homogenization at 1473.0 K for 24.0 h; hot forging at 1423.0 K; hot rolling at 1123.0 K; hot drawn at 1073.0 K; cold drawn,tensile,77,K,,,UTM4204 material testing machine,,,wire,,,,,,0.4444444444444444,0.001,s-1,,,,
"Qiao, Y; Cao, FH; Chen, Y; Wang, HY; Dai, LH",Impact tension behavior of heavy-drawn nanocrystalline CoCrNi medium entropy alloy wire,MATERIALS SCIENCE AND ENGINEERING A-STRUCTURAL MATERIALS PROPERTIES MICROSTRUCTURE AND PROCESSING,2022,10.1016/j.msea.2022.144041,MEA,3,293,K,1062.0,MPa,1187.0,MPa,16.0,%,,J,CrCoNi,at.%,Cr33.3Co33.3Ni33.3,Cr33.3Co33.3Ni33.3,0.0,33.3,33.3,0.0,33.3,0.0,0.0,0.0,0.0,0.0,0.0,0.0,0.0,0.0,,[],vacuum magnetic levitation melting; homogenization; hot forging; hot rolling; hot drawn; cold drawn; low temperature recovery; heat treatment,1473.0,,,vacuum magnetic levitation melting; homogenization at 1473.0 K for 24.0 h; hot forging at 1423.0 K; hot rolling at 1123.0 K; hot drawn at 1073.0 K; cold drawn; low temperature recovery at 673.0 K for 2.0 h; heat treatment at 873.0 K for 1.0 h,tensile,293,K,,,UTM4204 material testing machine,,,wire,,,,,,0.5185185185185185,0.001,s-1,,,,
"Qiao, Y; Cao, FH; Chen, Y; Wang, HY; Dai, LH",Impact tension behavior of heavy-drawn nanocrystalline CoCrNi medium entropy alloy wire,MATERIALS SCIENCE AND ENGINEERING A-STRUCTURAL MATERIALS PROPERTIES MICROSTRUCTURE AND PROCESSING,2022,10.1016/j.msea.2022.144041,MEA,4,77,K,1259.0,MPa,1617.0,MPa,24.0,%,,J,CrCoNi,at.%,Cr33.3Co33.3Ni33.3,Cr33.3Co33.3Ni33.3,0.0,33.3,33.3,0.0,33.3,0.0,0.0,0.0,0.0,0.0,0.0,0.0,0.0,0.0,,[],vacuum magnetic levitation melting; homogenization; hot forging; hot rolling; hot drawn; cold drawn; low temperature recovery; heat treatment,1473.0,,,vacuum magnetic levitation melting; homogenization at 1473.0 K for 24.0 h; hot forging at 1423.0 K; hot rolling at 1123.0 K; hot drawn at 1073.0 K; cold drawn; low temperature recovery at 673.0 K for 2.0 h; heat treatment at 873.0 K for 1.0 h,tensile,77,K,,,UTM4204 material testing machine,,,wire,,,,,,0.5185185185185185,0.001,s-1,,,,
"Li, JH; Xiao, L; Ma, XK; Lu, KJ; Li, FG; Chen, JM",Achieving ultrahigh cryogenic yield strength and sufficient ductility in a medium-entropy alloy via bimodal grain design,MATERIALS SCIENCE AND ENGINEERING A-STRUCTURAL MATERIALS PROPERTIES MICROSTRUCTURE AND PROCESSING,2023,10.1016/j.msea.2022.144491,MEA,1,298,K,405.0,MPa,1050.0,MPa,65.0,%,,J,CrCoNi,at.%,Cr33.3Co33.3Ni33.3,Cr33.3Co33.3Ni33.3,0.0,33.3,33.3,0.0,33.3,0.0,0.0,0.0,0.0,0.0,0.0,0.0,0.0,0.0,rectangular,"[65.0, 15.0, 5.0]",vacuum induction levitation melting; re-melting; drop casting; cold rolling; heat treatment; air cooling; annealing,,1273.0,2.0,vacuum induction levitation melting; re-melting; drop casting; cold rolling reduction unit: % reduction value: [90.0]; heat treatment at 923.0 K for 15.0 min; air cooling material: BG; annealing at 1273.0 K for 2.0 h material: CG,tensile,298,K,,,universal testing machine,,strain,dog-bone-shaped,rectangular,"3, 1.0, 0.5",,rolling direction,,0.7777777777777778,0.001,s-1,,,,
"Li, JH; Xiao, L; Ma, XK; Lu, KJ; Li, FG; Chen, JM",Achieving ultrahigh cryogenic yield strength and sufficient ductility in a medium-entropy alloy via bimodal grain design,MATERIALS SCIENCE AND ENGINEERING A-STRUCTURAL MATERIALS PROPERTIES MICROSTRUCTURE AND PROCESSING,2023,10.1016/j.msea.2022.144491,MEA,2,77,K,645.0,MPa,1220.0,MPa,64.0,%,,J,CrCoNi,at.%,Cr33.3Co33.3Ni33.3,Cr33.3Co33.3Ni33.3,0.0,33.3,33.3,0.0,33.3,0.0,0.0,0.0,0.0,0.0,0.0,0.0,0.0,0.0,rectangular,"[65.0, 15.0, 5.0]",vacuum induction levitation melting; re-melting; drop casting; cold rolling; heat treatment; air cooling; annealing,,1273.0,2.0,vacuum induction levitation melting; re-melting; drop casting; cold rolling reduction unit: % reduction value: [90.0]; heat treatment at 923.0 K for 15.0 min; air cooling material: BG; annealing at 1273.0 K for 2.0 h material: CG,tensile,77,K,liquid nitrogen,liquid nitrogen,universal testing machine,,strain,dog-bone-shaped,rectangular,"3, 1.0, 0.5",,rolling direction,,0.8518518518518519,0.001,s-1,,,,
"Li, JH; Xiao, L; Ma, XK; Lu, KJ; Li, FG; Chen, JM",Achieving ultrahigh cryogenic yield strength and sufficient ductility in a medium-entropy alloy via bimodal grain design,MATERIALS SCIENCE AND ENGINEERING A-STRUCTURAL MATERIALS PROPERTIES MICROSTRUCTURE AND PROCESSING,2023,10.1016/j.msea.2022.144491,MEA,3,298,K,885.0,MPa,1225.0,MPa,20.0,%,,J,CrCoNi,at.%,Cr33.3Co33.3Ni33.3,Cr33.3Co33.3Ni33.3,0.0,33.3,33.3,0.0,33.3,0.0,0.0,0.0,0.0,0.0,0.0,0.0,0.0,0.0,rectangular,"[65.0, 15.0, 5.0]",vacuum induction levitation melting; re-melting; drop casting; cold rolling; heat treatment; air cooling,,,,vacuum induction levitation melting; re-melting; drop casting; cold rolling reduction unit: % reduction value: [90.0]; heat treatment at 923.0 K for 15.0 min; air cooling material: BG,tensile,298,K,,,universal testing machine,,strain,dog-bone-shaped,rectangular,"3, 1.0, 0.5",,rolling direction,,0.7777777777777778,0.001,s-1,,,,
"Li, JH; Xiao, L; Ma, XK; Lu, KJ; Li, FG; Chen, JM",Achieving ultrahigh cryogenic yield strength and sufficient ductility in a medium-entropy alloy via bimodal grain design,MATERIALS SCIENCE AND ENGINEERING A-STRUCTURAL MATERIALS PROPERTIES MICROSTRUCTURE AND PROCESSING,2023,10.1016/j.msea.2022.144491,MEA,4,77,K,1600.0,MPa,1680.0,MPa,19.0,%,,J,CrCoNi,at.%,Cr33.3Co33.3Ni33.3,Cr33.3Co33.3Ni33.3,0.0,33.3,33.3,0.0,33.3,0.0,0.0,0.0,0.0,0.0,0.0,0.0,0.0,0.0,rectangular,"[65.0, 15.0, 5.0]",vacuum induction levitation melting; re-melting; drop casting; cold rolling; heat treatment; air cooling,,,,vacuum induction levitation melting; re-melting; drop casting; cold rolling reduction unit: % reduction value: [90.0]; heat treatment at 923.0 K for 15.0 min; air cooling material: BG,tensile,77,K,liquid nitrogen,liquid nitrogen,universal testing machine,,strain,dog-bone-shaped,rectangular,"3, 1.0, 0.5",,rolling direction,,0.8518518518518519,0.001,s-1,,,,
"Wei, R; Gao, QY; Zhang, XH; Zhang, KS; Wang, LL; Han, ZH; Chen, LB; Wang, T; Guo, CW; Li, FS; Chen, C",Heterogeneous-structure-induced ultrahigh strength and ductility in a metastable dual-phase Fe60Cr15Ni16Al9 medium entropy alloy,MATERIALS SCIENCE AND ENGINEERING A-STRUCTURAL MATERIALS PROPERTIES MICROSTRUCTURE AND PROCESSING,2023,10.1016/j.msea.2023.144710,MEA,1,298,K,297.0,MPa,539.0,MPa,72.0,%,,J,Fe60Cr15Ni15Co10,at %,Fe60.0Cr15.0Ni15.0Co10.0,Fe60.0Cr15.0Ni15.0Co10.0,0.0,10.0,15.0,60.0,15.0,0.0,0.0,0.0,0.0,0.0,0.0,0.0,0.0,0.0,rectangular,"[10.0, 10.0, 30.0]",arc-melting; drop casting; cold rolling; annealing; water quenching,,1073.0,10.0,arc-melting; drop casting; cold rolling; annealing at 1073.0 K for 10.0 min; water quenching,tensile,298,K,,,SUNS UTM 5105 testing machine,,,flat dog-bone shape,rectangular,"10, 2.0, 1.5",,,,0.6666666666666666,0.5,mm/min,,,,
"Wei, R; Gao, QY; Zhang, XH; Zhang, KS; Wang, LL; Han, ZH; Chen, LB; Wang, T; Guo, CW; Li, FS; Chen, C",Heterogeneous-structure-induced ultrahigh strength and ductility in a metastable dual-phase Fe60Cr15Ni16Al9 medium entropy alloy,MATERIALS SCIENCE AND ENGINEERING A-STRUCTURAL MATERIALS PROPERTIES MICROSTRUCTURE AND PROCESSING,2023,10.1016/j.msea.2023.144710,MEA,2,77,K,555.0,MPa,1005.0,MPa,89.5,%,,J,Fe60Cr15Ni15Co10,at %,Fe60.0Cr15.0Ni15.0Co10.0,Fe60.0Cr15.0Ni15.0Co10.0,0.0,10.0,15.0,60.0,15.0,0.0,0.0,0.0,0.0,0.0,0.0,0.0,0.0,0.0,rectangular,"[10.0, 10.0, 30.0]",arc-melting; drop casting; cold rolling; annealing; water quenching,,1073.0,10.0,arc-melting; drop casting; cold rolling; annealing at 1073.0 K for 10.0 min; water quenching,tensile,77,K,,,SUNS UTM 5105 testing machine,,,flat dog-bone shape,rectangular,"10, 2.0, 1.5",,,,0.6666666666666666,0.5,mm/min,,,,
"Wei, R; Gao, QY; Zhang, XH; Zhang, KS; Wang, LL; Han, ZH; Chen, LB; Wang, T; Guo, CW; Li, FS; Chen, C",Heterogeneous-structure-induced ultrahigh strength and ductility in a metastable dual-phase Fe60Cr15Ni16Al9 medium entropy alloy,MATERIALS SCIENCE AND ENGINEERING A-STRUCTURAL MATERIALS PROPERTIES MICROSTRUCTURE AND PROCESSING,2023,10.1016/j.msea.2023.144710,MEA,3,298,K,321.0,MPa,557.0,MPa,61.0,%,,J,Fe60Cr15Ni15Co7Al3,at %,Fe60.0Cr15.0Ni15.0Co7.0Al3.0,Fe60.0Cr15.0Ni15.0Co7.0Al3.0,3.0,7.0,15.0,60.0,15.0,0.0,0.0,0.0,0.0,0.0,0.0,0.0,0.0,0.0,rectangular,"[10.0, 10.0, 30.0]",arc-melting; drop casting; cold rolling; annealing; water quenching,,1073.0,10.0,arc-melting; drop casting; cold rolling; annealing at 1073.0 K for 10.0 min; water quenching,tensile,298,K,,,SUNS UTM 5105 testing machine,,,flat dog-bone shape,rectangular,"10, 2.0, 1.5",,,,0.6666666666666666,0.5,mm/min,,,,
"Wei, R; Gao, QY; Zhang, XH; Zhang, KS; Wang, LL; Han, ZH; Chen, LB; Wang, T; Guo, CW; Li, FS; Chen, C",Heterogeneous-structure-induced ultrahigh strength and ductility in a metastable dual-phase Fe60Cr15Ni16Al9 medium entropy alloy,MATERIALS SCIENCE AND ENGINEERING A-STRUCTURAL MATERIALS PROPERTIES MICROSTRUCTURE AND PROCESSING,2023,10.1016/j.msea.2023.144710,MEA,4,77,K,598.0,MPa,1029.0,MPa,81.6,%,,J,Fe60Cr15Ni15Co7Al3,at %,Fe60.0Cr15.0Ni15.0Co7.0Al3.0,Fe60.0Cr15.0Ni15.0Co7.0Al3.0,3.0,7.0,15.0,60.0,15.0,0.0,0.0,0.0,0.0,0.0,0.0,0.0,0.0,0.0,rectangular,"[10.0, 10.0, 30.0]",arc-melting; drop casting; cold rolling; annealing; water quenching,,1073.0,10.0,arc-melting; drop casting; cold rolling; annealing at 1073.0 K for 10.0 min; water quenching,tensile,77,K,,,SUNS UTM 5105 testing machine,,,flat dog-bone shape,rectangular,"10, 2.0, 1.5",,,,0.6666666666666666,0.5,mm/min,,,,
"Wei, R; Gao, QY; Zhang, XH; Zhang, KS; Wang, LL; Han, ZH; Chen, LB; Wang, T; Guo, CW; Li, FS; Chen, C",Heterogeneous-structure-induced ultrahigh strength and ductility in a metastable dual-phase Fe60Cr15Ni16Al9 medium entropy alloy,MATERIALS SCIENCE AND ENGINEERING A-STRUCTURAL MATERIALS PROPERTIES MICROSTRUCTURE AND PROCESSING,2023,10.1016/j.msea.2023.144710,MEA,5,298,K,491.0,MPa,690.0,MPa,44.0,%,,J,Fe60Cr15Ni15Co5Al5,at %,Fe60.0Cr15.0Ni15.0Co5.0Al5.0,Fe60.0Cr15.0Ni15.0Co5.0Al5.0,5.0,5.0,15.0,60.0,15.0,0.0,0.0,0.0,0.0,0.0,0.0,0.0,0.0,0.0,rectangular,"[10.0, 10.0, 30.0]",arc-melting; drop casting; cold rolling; annealing; water quenching,,1073.0,10.0,arc-melting; drop casting; cold rolling; annealing at 1073.0 K for 10.0 min; water quenching,tensile,298,K,,,SUNS UTM 5105 testing machine,,,flat dog-bone shape,rectangular,"10, 2.0, 1.5",,,,0.6666666666666666,0.5,mm/min,,,,
"Wei, R; Gao, QY; Zhang, XH; Zhang, KS; Wang, LL; Han, ZH; Chen, LB; Wang, T; Guo, CW; Li, FS; Chen, C",Heterogeneous-structure-induced ultrahigh strength and ductility in a metastable dual-phase Fe60Cr15Ni16Al9 medium entropy alloy,MATERIALS SCIENCE AND ENGINEERING A-STRUCTURAL MATERIALS PROPERTIES MICROSTRUCTURE AND PROCESSING,2023,10.1016/j.msea.2023.144710,MEA,6,77,K,781.0,MPa,1133.0,MPa,71.0,%,,J,Fe60Cr15Ni15Co5Al5,at %,Fe60.0Cr15.0Ni15.0Co5.0Al5.0,Fe60.0Cr15.0Ni15.0Co5.0Al5.0,5.0,5.0,15.0,60.0,15.0,0.0,0.0,0.0,0.0,0.0,0.0,0.0,0.0,0.0,rectangular,"[10.0, 10.0, 30.0]",arc-melting; drop casting; cold rolling; annealing; water quenching,,1073.0,10.0,arc-melting; drop casting; cold rolling; annealing at 1073.0 K for 10.0 min; water quenching,tensile,77,K,,,SUNS UTM 5105 testing machine,,,flat dog-bone shape,rectangular,"10, 2.0, 1.5",,,,0.6666666666666666,0.5,mm/min,,,,
"Wei, R; Gao, QY; Zhang, XH; Zhang, KS; Wang, LL; Han, ZH; Chen, LB; Wang, T; Guo, CW; Li, FS; Chen, C",Heterogeneous-structure-induced ultrahigh strength and ductility in a metastable dual-phase Fe60Cr15Ni16Al9 medium entropy alloy,MATERIALS SCIENCE AND ENGINEERING A-STRUCTURAL MATERIALS PROPERTIES MICROSTRUCTURE AND PROCESSING,2023,10.1016/j.msea.2023.144710,MEA,7,298,K,777.0,MPa,957.0,MPa,29.0,%,,J,Fe60Cr15Ni15Co3Al7,at %,Fe60.0Cr15.0Ni15.0Co3.0Al7.0,Fe60.0Cr15.0Ni15.0Co3.0Al7.0,7.0,3.0,15.0,60.0,15.0,0.0,0.0,0.0,0.0,0.0,0.0,0.0,0.0,0.0,rectangular,"[10.0, 10.0, 30.0]",arc-melting; drop casting; cold rolling; annealing; water quenching,,1073.0,10.0,arc-melting; drop casting; cold rolling; annealing at 1073.0 K for 10.0 min; water quenching,tensile,298,K,,,SUNS UTM 5105 testing machine,,,flat dog-bone shape,rectangular,"10, 2.0, 1.5",,,,0.6666666666666666,0.5,mm/min,,,,
"Wei, R; Gao, QY; Zhang, XH; Zhang, KS; Wang, LL; Han, ZH; Chen, LB; Wang, T; Guo, CW; Li, FS; Chen, C",Heterogeneous-structure-induced ultrahigh strength and ductility in a metastable dual-phase Fe60Cr15Ni16Al9 medium entropy alloy,MATERIALS SCIENCE AND ENGINEERING A-STRUCTURAL MATERIALS PROPERTIES MICROSTRUCTURE AND PROCESSING,2023,10.1016/j.msea.2023.144710,MEA,8,77,K,1191.0,MPa,1469.0,MPa,48.0,%,,J,Fe60Cr15Ni15Co3Al7,at %,Fe60.0Cr15.0Ni15.0Co3.0Al7.0,Fe60.0Cr15.0Ni15.0Co3.0Al7.0,7.0,3.0,15.0,60.0,15.0,0.0,0.0,0.0,0.0,0.0,0.0,0.0,0.0,0.0,rectangular,"[10.0, 10.0, 30.0]",arc-melting; drop casting; cold rolling; annealing; water quenching,,1073.0,10.0,arc-melting; drop casting; cold rolling; annealing at 1073.0 K for 10.0 min; water quenching,tensile,77,K,,,SUNS UTM 5105 testing machine,,,flat dog-bone shape,rectangular,"10, 2.0, 1.5",,,,0.6666666666666666,0.5,mm/min,,,,
