Repository: Jack-Liu0227/BERT_ML

# BERT_ML: Alloy Property Prediction Benchmark & Experiment Suite

[中文说明](./README.zh-CN.md)

BERT_ML is a modular, reproducible research benchmark for predicting mechanical properties of multi-component alloys across both In-Distribution (I.I.D.) and Out-of-Distribution (OOD) regimes. The repository integrates traditional tabular machine learning, deep neural networks, multimodal materials language model embeddings (SciBERT, SteelBERT, MatSciBERT), Tabular Prior-data Fitted Networks (TabPFN v2), and LLM-based property predictors (LLMProp).

---

File: datasets/HEA_data/HEA_MEA_data_source.csv (part 10 of 10)
author,title,source,year,doi,mat_type,list,temperature,temperature_unit,yield_strength,yield_strength_unit,ultimate_strength,ultimate_strength_unit,elongation,elongation_unit,impact_energy,impact_energy_unit,mat_name,ratio_type,composition,composition_at,Al,Co,Cr,Fe,Ni,Ti,Ta,V,Mn,Cu,Mo,C,W,Nb,processing_ingot_desc,processing_ingot_size,processing_types,homogenization_temperature,annealing_temperature,annealing_time,processing_description,testing_test_type,testing_test_tem,testing_test_tem_unit,testing_test_env,testing_refrigerant,testing_test_mac,testing_test_standard,testing_load_ctrl,testing_spec_desc,testing_spec_shape,testing_spec_size,testing_spec_standard,testing_spec_dir,testing_spec_notch,score,testing_rate1_value,testing_rate1_unit,recrystallization_temperature,recrystallization_time,aging_temperature,aging_time
"Niu, H. Z.; Liu, S.; Zang, M. C.; Zhang, D. L.; Cao, P.; Yang, W. X.",Anomalous strain rate dependence of ultra-low temperature strength and ductility of an electron beam additively manufactured near alpha titanium alloy,JOURNAL OF MATERIALS SCIENCE & TECHNOLOGY,2024,10.1016/j.jmst.2024.01.068,HEA,4,20,K,1160.0,MPa,1410.0,MPa,20.0,%,,J,Ti-3Al-3Mo-3Zr-0.2Y,at.%,Ti90.99Al5.64Mo1.59Zr1.67Y0.11,Ti90.99Al5.64Mo1.59Zr1.67Y0.11,5.64,0.0,0.0,0.0,0.0,90.99,0.0,0.0,0.0,0.0,1.59,0.0,0.0,0.0,,[],EBSM; HIP; annealing; furnace cooling,,1223.0,1.0,EBSM; HIP at 1198 K for 3 h; annealing at 1223 K for 1 h cooling_rate: furnace cooling; furnace cooling,tensile,20,K,liquid helium vapors,liquid helium vapors,MTS-SANS CMT5000,,strain,flat dog-bone-shaped,rectangular,"15.0, 3.0, 2.5",,parallel to the EBSM build direction,,0.7777777777777778,0.00056,s-1,,,,
"Niu, H. Z.; Liu, S.; Zang, M. C.; Zhang, D. L.; Cao, P.; Yang, W. X.",Anomalous strain rate dependence of ultra-low temperature strength and ductility of an electron beam additively manufactured near alpha titanium alloy,JOURNAL OF MATERIALS SCIENCE & TECHNOLOGY,2024,10.1016/j.jmst.2024.01.068,HEA,5,20,K,1190.0,MPa,1460.0,MPa,16.5,%,,J,Ti-3Al-3Mo-3Zr-0.2Y,at.%,Ti90.99Al5.64Mo1.59Zr1.67Y0.11,Ti90.99Al5.64Mo1.59Zr1.67Y0.11,5.64,0.0,0.0,0.0,0.0,90.99,0.0,0.0,0.0,0.0,1.59,0.0,0.0,0.0,,[],EBSM; HIP; annealing; furnace cooling,,1223.0,1.0,EBSM; HIP at 1198 K for 3 h; annealing at 1223 K for 1 h cooling_rate: furnace cooling; furnace cooling,tensile,20,K,liquid helium vapors,liquid helium vapors,MTS-SANS CMT5000,,strain,flat dog-bone-shaped,rectangular,"15.0, 3.0, 2.5",,parallel to the EBSM build direction,,0.7777777777777778,0.0056,s-1,,,,
"Niu, H. Z.; Liu, S.; Zang, M. C.; Zhang, D. L.; Cao, P.; Yang, W. X.",Anomalous strain rate dependence of ultra-low temperature strength and ductility of an electron beam additively manufactured near alpha titanium alloy,JOURNAL OF MATERIALS SCIENCE & TECHNOLOGY,2024,10.1016/j.jmst.2024.01.068,HEA,6,20,K,1225.0,MPa,1320.0,MPa,15.7,%,,J,Ti-3Al-3Mo-3Zr-0.2Y,at.%,Ti90.99Al5.64Mo1.59Zr1.67Y0.11,Ti90.99Al5.64Mo1.59Zr1.67Y0.11,5.64,0.0,0.0,0.0,0.0,90.99,0.0,0.0,0.0,0.0,1.59,0.0,0.0,0.0,,[],EBSM; HIP; annealing; furnace cooling,,1223.0,1.0,EBSM; HIP at 1198 K for 3 h; annealing at 1223 K for 1 h cooling_rate: furnace cooling; furnace cooling,tensile,20,K,liquid helium vapors,liquid helium vapors,MTS-SANS CMT5000,,strain,flat dog-bone-shaped,rectangular,"15.0, 3.0, 2.5",,parallel to the EBSM build direction,,0.7777777777777778,0.056,s-1,,,,
"Kumar, Punit; Michalek, Matthew; Cook, David H.; Sheng, Huang; Lau, Kwang B.; Wang, Pei; Zhang, Mingwei; Minor, Andrew M.; Ramamurty, Upadrasta; Ritchie, Robert O.",On the strength and fracture toughness of an additive manufactured CrCoNi medium-entropy alloy,ACTA MATERIALIA,2023,10.1016/j.actamat.2023.119249,MEA,1,298,K,691.0,MPa,926.0,MPa,38.0,%,,J,LPBF CrCoNi,at.%,Cr35.0Co32.6Ni31.9N0.025C0.05S0.005O0.22,Cr35.0Co32.6Ni31.9N0.025C0.05S0.005O0.22,0.0,32.6,35.0,0.0,31.9,0.0,0.0,0.0,0.0,0.0,0.0,0.05,0.0,0.0,,[],LPBF,,,,LPBF,tensile,298,K,,,"servo-hydraulic 810 MTS load frame (MTS Corp., Eden Prairie, MN, USA)",ASTM E8,strain,dog-bone,rectangular,"16.8, 3, 1.5",,perpendicular to build direction,,0.7037037037037037,0.001,s-1,,,,
"Kumar, Punit; Michalek, Matthew; Cook, David H.; Sheng, Huang; Lau, Kwang B.; Wang, Pei; Zhang, Mingwei; Minor, Andrew M.; Ramamurty, Upadrasta; Ritchie, Robert O.",On the strength and fracture toughness of an additive manufactured CrCoNi medium-entropy alloy,ACTA MATERIALIA,2023,10.1016/j.actamat.2023.119249,MEA,2,77,K,944.0,MPa,1382.0,MPa,30.0,%,,J,LPBF CrCoNi,at.%,Cr35.0Co32.6Ni31.9N0.025C0.05S0.005O0.22,Cr35.0Co32.6Ni31.9N0.025C0.05S0.005O0.22,0.0,32.6,35.0,0.0,31.9,0.0,0.0,0.0,0.0,0.0,0.0,0.05,0.0,0.0,,[],LPBF,,,,LPBF,tensile,77,K,liquid nitrogen bath,liquid nitrogen,"servo-hydraulic 810 MTS load frame (MTS Corp., Eden Prairie, MN, USA)",ASTM E8,strain,dog-bone,rectangular,"16.8, 3, 1.5",,perpendicular to build direction,,0.7777777777777778,0.001,s-1,,,,
"Ke, Chaojun; Wang, Chenyang; Wang, Xiaodong",Superior low temperature mechanical properties and microstructure of (NiCoCr)95V5 medium entropy alloy,INTERMETALLICS,2023,10.1016/j.intermet.2023.108034,MEA,1,298,K,421.1,MPa,883.4,MPa,48.6,%,,J,(NiCoCr)95V5,at.%,Ni31.67Co31.67Cr31.67V4.99,Ni31.67Co31.67Cr31.67V4.99,0.0,31.67,31.67,0.0,31.67,0.0,0.0,4.99,0.0,0.0,0.0,0.0,0.0,0.0,rectangular,"[9, 38, 41]",arc-melting; remelting; casting; homogenization; water quenching; cold rolling; heat treatment; water quenching,1473.0,,,arc-melting environment: argon atmosphere; remelting; casting; homogenization at 1473 K for 24 h; water quenching; cold rolling; heat treatment at 1173 K for 1 h atmosphere: argon; water quenching,tensile,298,K,,,Zwick Roell Z100,,strain,dog-bone,rectangular,"16, 4, 2",,rolling direction,,0.7777777777777778,0.001,s-1,,,,
"Ke, Chaojun; Wang, Chenyang; Wang, Xiaodong",Superior low temperature mechanical properties and microstructure of (NiCoCr)95V5 medium entropy alloy,INTERMETALLICS,2023,10.1016/j.intermet.2023.108034,MEA,2,93,K,598.2,MPa,1015.3,MPa,54.8,%,,J,(NiCoCr)95V5,at.%,Ni31.67Co31.67Cr31.67V4.99,Ni31.67Co31.67Cr31.67V4.99,0.0,31.67,31.67,0.0,31.67,0.0,0.0,4.99,0.0,0.0,0.0,0.0,0.0,0.0,rectangular,"[9, 38, 41]",arc-melting; remelting; casting; homogenization; water quenching; cold rolling; heat treatment; water quenching,1473.0,,,arc-melting environment: argon atmosphere; remelting; casting; homogenization at 1473 K for 24 h; water quenching; cold rolling; heat treatment at 1173 K for 1 h atmosphere: argon; water quenching,tensile,93,K,,,Zwick Roell Z100,,strain,dog-bone,rectangular,"16, 4, 2",,rolling direction,,0.7777777777777778,0.001,s-1,,,,
"Ke, Chaojun; Wang, Chenyang; Wang, Xiaodong",Superior low temperature mechanical properties and microstructure of (NiCoCr)95V5 medium entropy alloy,INTERMETALLICS,2023,10.1016/j.intermet.2023.108034,MEA,3,298,K,449.1,MPa,881.3,MPa,64.4,%,,J,(NiCoCr)95V5,at.%,Ni31.67Co31.67Cr31.67V4.99,Ni31.67Co31.67Cr31.67V4.99,0.0,31.67,31.67,0.0,31.67,0.0,0.0,4.99,0.0,0.0,0.0,0.0,0.0,0.0,rectangular,"[9, 38, 41]",arc-melting; remelting; casting; homogenization; water quenching; cold rolling; heat treatment; water quenching; annealing; water quenching,1473.0,973.0,1.0,arc-melting environment: argon atmosphere; remelting; casting; homogenization at 1473 K for 24 h; water quenching; cold rolling; heat treatment at 1173 K for 1 h atmosphere: argon; water quenching; annealing at 973 K for 1 h; water quenching,tensile,298,K,,,Zwick Roell Z100,,strain,dog-bone,rectangular,"16, 4, 2",,rolling direction,,0.7777777777777778,0.001,s-1,,,,
"Ke, Chaojun; Wang, Chenyang; Wang, Xiaodong",Superior low temperature mechanical properties and microstructure of (NiCoCr)95V5 medium entropy alloy,INTERMETALLICS,2023,10.1016/j.intermet.2023.108034,MEA,4,93,K,668.5,MPa,1237.9,MPa,71.1,%,,J,(NiCoCr)95V5,at.%,Ni31.67Co31.67Cr31.67V4.99,Ni31.67Co31.67Cr31.67V4.99,0.0,31.67,31.67,0.0,31.67,0.0,0.0,4.99,0.0,0.0,0.0,0.0,0.0,0.0,rectangular,"[9, 38, 41]",arc-melting; remelting; casting; homogenization; water quenching; cold rolling; heat treatment; water quenching; annealing; water quenching,1473.0,973.0,1.0,arc-melting environment: argon atmosphere; remelting; casting; homogenization at 1473 K for 24 h; water quenching; cold rolling; heat treatment at 1173 K for 1 h atmosphere: argon; water quenching; annealing at 973 K for 1 h; water quenching,tensile,93,K,,,Zwick Roell Z100,,strain,dog-bone,rectangular,"16, 4, 2",,rolling direction,,0.7777777777777778,0.001,s-1,,,,
"Bi, Xiaolin; Li, Ruifeng; Li, Taotao; Wang, Chengsi; Yuan, Zijian; Cheng, Jiangbo",Improvement of mechanical properties at cryogenic temperature of CoCrNi medium entropy alloy fabricated by hybrid additive manufacturing technology,MATERIALS CHARACTERIZATION,2023,10.1016/j.matchar.2023.113351,MEA,1,298,K,436.2,MPa,692.8,MPa,37.6,%,,J,CoCrNi,at.%,Co33.3Cr33.3Ni33.4,Co33.3Cr33.3Ni33.4,0.0,33.3,33.3,0.0,33.4,0.0,0.0,0.0,0.0,0.0,0.0,0.0,0.0,0.0,,[],L-DED additive manufacturing,,,,L-DED additive manufacturing,tensile,298,K,,,CMT5105S SUNS electronic universal testing machine,,,dog-bone,rectangular,,,,,0.5185185185185185,,,,,,
"Bi, Xiaolin; Li, Ruifeng; Li, Taotao; Wang, Chengsi; Yuan, Zijian; Cheng, Jiangbo",Improvement of mechanical properties at cryogenic temperature of CoCrNi medium entropy alloy fabricated by hybrid additive manufacturing technology,MATERIALS CHARACTERIZATION,2023,10.1016/j.matchar.2023.113351,MEA,2,77,K,665.3,MPa,988.6,MPa,40.4,%,,J,CoCrNi,at.%,Co33.3Cr33.3Ni33.4,Co33.3Cr33.3Ni33.4,0.0,33.3,33.3,0.0,33.4,0.0,0.0,0.0,0.0,0.0,0.0,0.0,0.0,0.0,,[],L-DED additive manufacturing,,,,L-DED additive manufacturing,tensile,77,K,liquid nitrogen,liquid nitrogen,CMT5105S SUNS electronic universal testing machine,,,dog-bone,rectangular,,,,,0.5925925925925926,,,,,,
"Bi, Xiaolin; Li, Ruifeng; Li, Taotao; Wang, Chengsi; Yuan, Zijian; Cheng, Jiangbo",Improvement of mechanical properties at cryogenic temperature of CoCrNi medium entropy alloy fabricated by hybrid additive manufacturing technology,MATERIALS CHARACTERIZATION,2023,10.1016/j.matchar.2023.113351,MEA,3,298,K,503.7,MPa,741.4,MPa,41.5,%,,J,CoCrNi,at.%,Co33.3Cr33.3Ni33.4,Co33.3Cr33.3Ni33.4,0.0,33.3,33.3,0.0,33.4,0.0,0.0,0.0,0.0,0.0,0.0,0.0,0.0,0.0,,[],L-DED additive manufacturing; interlayer UIT,,,,L-DED additive manufacturing; interlayer UIT,tensile,298,K,,,CMT5105S SUNS electronic universal testing machine,,,dog-bone,rectangular,,,,,0.5185185185185185,,,,,,
"Bi, Xiaolin; Li, Ruifeng; Li, Taotao; Wang, Chengsi; Yuan, Zijian; Cheng, Jiangbo",Improvement of mechanical properties at cryogenic temperature of CoCrNi medium entropy alloy fabricated by hybrid additive manufacturing technology,MATERIALS CHARACTERIZATION,2023,10.1016/j.matchar.2023.113351,MEA,4,77,K,790.5,MPa,1218.6,MPa,47.2,%,,J,CoCrNi,at.%,Co33.3Cr33.3Ni33.4,Co33.3Cr33.3Ni33.4,0.0,33.3,33.3,0.0,33.4,0.0,0.0,0.0,0.0,0.0,0.0,0.0,0.0,0.0,,[],L-DED additive manufacturing; interlayer UIT,,,,L-DED additive manufacturing; interlayer UIT,tensile,77,K,liquid nitrogen,liquid nitrogen,CMT5105S SUNS electronic universal testing machine,,,dog-bone,rectangular,,,,,0.5925925925925926,,,,,,
"Gao, Xiaoyu; Liu, Jian; Fu, Wujing; Huang, Yongjiang; Ning, Zhiliang; Zhang, Zhixiong; Sun, Jianfei; Chen, Wen",Strong and ductile CoCrFeNi high-entropy alloy microfibers at ambient and cryogenic temperatures,MATERIALS & DESIGN,2023,10.1016/j.matdes.2023.112250,HEA,1,293,K,600.0,MPa,1066.0,MPa,,%,,J,CoCrFeNi,at.%,Co25.0Cr25.0Fe25.0Ni25.0,Co25.0Cr25.0Fe25.0Ni25.0,0.0,25.0,25.0,25.0,25.0,0.0,0.0,0.0,0.0,0.0,0.0,0.0,0.0,0.0,rod,"[200, 20]",vacuum induction melting; remelting; casting; homogenization; hot rotary; hot drawing; cold drawing; annealing,1473.0,1173.0,1.0,vacuum induction melting environment: argon atmosphere; remelting; casting; homogenization at 1473 K for 24 h; hot rotary at 1173 K; hot drawing; cold drawing; annealing at 1173 K for 1 h,tensile,293,K,,,DMA Q850,,strain,,,10,,,,0.6296296296296297,0.001,s-1,,,,
"Gao, Xiaoyu; Liu, Jian; Fu, Wujing; Huang, Yongjiang; Ning, Zhiliang; Zhang, Zhixiong; Sun, Jianfei; Chen, Wen",Strong and ductile CoCrFeNi high-entropy alloy microfibers at ambient and cryogenic temperatures,MATERIALS & DESIGN,2023,10.1016/j.matdes.2023.112250,HEA,2,150,K,1010.0,MPa,1454.0,MPa,,%,,J,CoCrFeNi,at.%,Co25.0Cr25.0Fe25.0Ni25.0,Co25.0Cr25.0Fe25.0Ni25.0,0.0,25.0,25.0,25.0,25.0,0.0,0.0,0.0,0.0,0.0,0.0,0.0,0.0,0.0,rod,"[200, 20]",vacuum induction melting; remelting; casting; homogenization; hot rotary; hot drawing; cold drawing; annealing,1473.0,1173.0,1.0,vacuum induction melting environment: argon atmosphere; remelting; casting; homogenization at 1473 K for 24 h; hot rotary at 1173 K; hot drawing; cold drawing; annealing at 1173 K for 1 h,tensile,150,K,,,DMA Q850,,strain,,,10,,,,0.6296296296296297,0.001,s-1,,,,
