Repository: Jack-Liu0227/BERT_ML

# BERT_ML: Alloy Property Prediction Benchmark & Experiment Suite

[中文说明](./README.zh-CN.md)

BERT_ML is a modular, reproducible research benchmark for predicting mechanical properties of multi-component alloys across both In-Distribution (I.I.D.) and Out-of-Distribution (OOD) regimes. The repository integrates traditional tabular machine learning, deep neural networks, multimodal materials language model embeddings (SciBERT, SteelBERT, MatSciBERT), Tabular Prior-data Fitted Networks (TabPFN v2), and LLM-based property predictors (LLMProp).

---

File: datasets/Ti_alloys/Ti-LT.csv (part 3 of 10)
Ratio Type,id,eid,formula,DOI,,±íÊ¾¸ÃÑÐ¾¿±¨¸æÁËÑõº¬Á¿,±íÊ¾Î¢¹Û½á¹¹·ÖÎö²ÉÓÃÁË¸ß·Ö±æÂÊ¼¼Êõ,±íÊ¾²ÄÁÏ±íÏÖ³ö·ÇÏßÐÔµ¯ÐÔÐÐÎª,²âÁ¿µÄÑõº¬Á¿£¨ÒÔÖØÁ¿°ÙÍò·Ö±È wppm ±íÊ¾£©,Æ½¾ù¾§Á£³ß´ç£¨¦Ìm£©,YM,YM_err,YS,YS_err,UTS,UTS_err,DAR,DAR_err,HV,HV_err,moe,moe_class,ph1,ph2,ph3,condition,comments,composition,,test type,Test Temperature (K),Test Rate (s?1),Ingot Description,Ingot Size (mm)
at%,237,Ti-5Cu,Ti96.19Cu3.81,10.1016/j.matdes.2013.10.051,,0,1,0,,,120,,592,8,648,45,3.8,2.6,239,21,0,rich,Ti-alpha,Ti2Cu,,ST-FC,ST at 900 deg C for 2 h then FC. Vickers hardness from Fig. 10. Elastic modulus (ultrasonic method) from Fig. 13. ,Ti96.19 Cu3.81,,,,,,
at%,238,Ti-7Cu,Ti94.56Cu5.44,10.1016/j.matdes.2013.10.052,,0,1,0,,,118,,863,57,895,68,0.1,0.1,333,12,0,rich,Ti-alpha,Ti2Cu,,As-cast,Copper mold rotating arm. Vickers hardness from Fig. 10. Elastic modulus (ultrasonic method) from Fig. 13. ,Ti94.56 Cu5.44,,,,,,
at%,239,Ti-7Cu,Ti94.56Cu5.44,10.1016/j.matdes.2013.10.053,,0,1,0,,,112,,522,46,660,52,3.5,0.8,224,16,0,rich,Ti-alpha,Ti2Cu,,ST-FC,ST at 900 deg C for 2 h then FC. Vickers hardness from Fig. 10. Elastic modulus (ultrasonic method) from Fig. 13. ,Ti94.56 Cu5.44,,,,,,
at%,240,Ti-15Cu,Ti88.27Cu11.73,10.1016/j.matdes.2013.10.054,,0,1,0,,,120,,666,97,666,97,0,0,382,29,0,rich,Ti-alpha,Ti2Cu,,As-cast,Copper mold rotating arm. Vickers hardness from Fig. 10. Elastic modulus (ultrasonic method) from Fig. 13. ,Ti88.27 Cu11.73,,,,,,
at%,241,Ti-15Cu,Ti88.27Cu11.73,10.1016/j.matdes.2013.10.055,,0,1,0,,,121,,541,57,676,39,2.9,0.4,224,9,0,rich,Ti-alpha,Ti2Cu,,ST-FC,ST at 900 deg C for 2 h then FC. Vickers hardness from Fig. 10. Elastic modulus (ultrasonic method) from Fig. 13. ,Ti88.27 Cu11.73,,,,,,
at%,242,Ti-15Mo,Ti91.70Mo8.30,10.1016/j.msea.2009.12.050,,1,1,0,1050,130,,,439,,714,,49,,,,15.36,meta,Ti-beta,Ti-omega,,ST-WQ,St at 900 deg C for 1 g then WQ. Oxygen content from Table 1. ,Ti91.7 Mo8.3,,,,,,
at%,243,Ti-15Mo-1Fe,Ti91.63Mo8.30Fe1.07,10.1016/j.msea.2009.12.050,,1,1,0,920,130,,,837,,837,,19,,,,18.5,meta,Ti-beta,Ti-omega,,ST-WQ,St at 900 deg C for 1 g then WQ. Oxygen content from Table 1. ,Ti91.63 Mo8.3 Fe1.07,,,,,,
at%,244,Ti-6Cr-5Mo-5V-4Al,Ti80.79Cr5.25Mo2.35V4.52Al6.98Fe0.07Si0.005,10.1016/j.jallcom.2012.09.140,,1,0,0,890,50,,,873,,875,,22,,,,13.36,meta,Ti-beta,,,ST-AC,ST at 800 deg C for 30 min and AC.,Ti80.79 Cr5.25 Mo2.35 V4.52 Al6.98 Fe0.07 Si0.005,,,,,,
at%,245,Ti-30Nb-13Ta-5Zr,Ti70.45Nb21.42Ta4.69Zr3.44,10.1016/j.jmbbm.2012.01.011,,1,1,0,780,15,61,2,521,3,554,3,27,2,175,2,11.4,meta,Ti-beta,,,ST-WQ,"As-ST sample, ST at 740 deg C for 1 h then WQ. Grain size reported in section 3.1. Hardness from Fig. 7. Young modulus from Fig. 8. Other mechanical properties from Fig. 9. ",Ti70.45 Nb21.42 Ta4.69 Zr3.44,,,,,,
at%,246,Ti-24Nb-2Zr-1Sn,Ti83.84Nb14.04Zr1.51Sn0.61,10.1016/j.jmbbm.2013.07.007,,0,0,0,,275,75,4,499,5,646,5,2,,,,6.61,near,Ti-alpha-dp,Ti-beta,,ST-WQ,Alloy A. Mechanical properties estimated based on Fig. 5. Strength errors assumed to be near 5 MPa. Elongation from the hot rolled specimens.,Ti83.84 Nb14.04 Zr1.51 Sn0.61,,,,,,
at%,247,Ti-24Nb-3Zr-2Sn-3Mo,Ti80.64Nb14.93Zr1.74Sn0.91Mo1.78,10.1016/j.jmbbm.2013.07.007,,0,0,0,,175,72,3,534,5,673,5,5,,,,9.84,near,Ti-beta,,,ST-WQ,Alloy B. Mechanical properties estimated based on Fig. 5. Strength errors assumed to be near 5 MPa. Elongation from the hot rolled specimens.,Ti80.64 Nb14.93 Zr1.74 Sn0.91 Mo1.78,,,,,,
at%,248,Ti-25Nb-3Zr-2Sn-5Mo,Ti78.40Nb15.33Zr1.97Sn0.98Mo3.32,10.1016/j.jmbbm.2013.07.007,,0,0,0,,175,68,3,491,5,618,5,7,,,,12.39,meta,Ti-beta,,,ST-WQ,Alloy C. Mechanical properties estimated based on Fig. 5. Strength errors assumed to be near 5 MPa. Elongation from the hot rolled specimens.,Ti78.4 Nb15.33 Zr1.97 Sn0.98 Mo3.32,,,,,,
at%,249,Ti-10Nb-3Fe,Ti91.85Nb5.44Fe2.71,10.1016/j.jmbbm.2015.02.030,,1,1,0,1520,,77,6,,,,,,,479,4,11.49,meta,Ti-beta,Ti-omega,,As-cast,Dynamic modulus characterization. ,Ti91.85 Nb5.44 Fe2.71,,,,,,
at%,250,Ti-15Nb-3Fe,Ti88.84Nb8.37Fe2.79,10.1016/j.jmbbm.2015.02.030,,1,0,0,1960,,71,4,,,,,,,411,5,12.91,meta,Ti-beta,Ti-omega,,As-cast,Dynamic modulus characterization. Omega-phase presence inferred from other compositions of the same study. ,Ti88.84 Nb8.37 Fe2.79,,,,,,
at%,251,Ti-20Nb-3Fe,Ti85.67Nb11.47Fe2.86,10.1016/j.jmbbm.2015.02.030,,1,0,0,1600,,67,5,,,,,,,326,3,14.3,meta,Ti-beta,Ti-omega,,As-cast,Dynamic modulus characterization. Omega-phase presence inferred from other compositions of the same study. ,Ti85.67 Nb11.47 Fe2.86,,,,,,
at%,252,Ti-25Nb-3Fe,Ti82.33Nb14.73Fe2.94,10.1016/j.jmbbm.2015.02.030,,1,1,0,1820,,65,6,,,,,,,289,3,15.7,meta,Ti-beta,Ti-omega,,As-cast,Dynamic modulus characterization. ,Ti82.33 Nb14.73 Fe2.94,,,,,,
at%,253,Ti-7Mo-1Fe,Ti95.21Mo3.89Fe0.89,10.1016/S0142-9612(01)00233-2,,0,1,0,,47,111,,,,1902,,,,435,,10.39,meta,Ti-beta,Ti-omega,,As-cast,"Vacuum-pressure type casting system, U-shaped copper hearth. 3-point bending tests at 0.5 mm/s with 36 x 5 x 1 mm specimens. ",Ti95.21 Mo3.89 Fe0.89,,,,,,
at%,254,Ti-7Mo-3Fe,Ti93.41Mo3.91Fe2.68,10.1016/S0142-9612(01)00233-2,,0,1,0,,23,85,,,,2201,,,,382,,16.2,meta,Ti-beta,Ti-omega,,As-cast,"Vacuum-pressure type casting system, U-shaped copper hearth. 3-point bending tests at 0.5 mm/s with 36 x 5 x 1 mm specimens. ",Ti93.41 Mo3.91 Fe2.68,,,,,,
at%,255,Ti-7Mo-5Fe,Ti91.60Mo3.92Fe4.49,10.1016/S0142-9612(01)00233-2,,0,0,0,,19,89,,,,1994,,,,347,,22.01,meta,Ti-beta,Ti-omega,,As-cast,"Vacuum-pressure type casting system, U-shaped copper hearth. 3-point bending tests at 0.5 mm/s with 36 x 5 x 1 mm specimens. Omega-phase inferred from other compositions in the same study.",Ti91.6 Mo3.92 Fe4.49,,,,,,
at%,256,Ti-7Mo-7Fe,Ti89.77Mo3.93Fe6.30,10.1016/S0142-9612(01)00233-2,,0,0,0,,14,98,,,,1851,,,,367,,27.8,meta,Ti-beta,Ti-omega,,As-cast,"Vacuum-pressure type casting system, U-shaped copper hearth. 3-point bending tests at 0.5 mm/s with 36 x 5 x 1 mm specimens. Omega-phase inferred from other compositions in the same study.",Ti89.77 Mo3.93 Fe6.3,,,,,,
at%,257,Ti-8Fe-8Ta,Ti90.39Fe7.31Ta2.30Zr0.01,10.1016/j.msec.2005.04.004,,1,0,0,690,,,,914,10,1058,10,10,,327,,24.76,meta,Ti-beta,,,ST-WQ,ST at beta-transus + 50 degC for 1 h then WQ. Hardness from Fig. 5. Tensile properties from Fig. 7. Elongation reported in the abstract. ,Ti90.39 Fe7.31 Ta2.3 Zr0.01,,,,,,
at%,258,Ti-8Fe-8Ta-4Zr,Ti88.41Fe7.36Ta2.32Zr1.91,10.1016/j.msec.2005.04.004,,1,0,0,370,,,,934,10,1054,10,10,,331,,24.52,meta,Ti-beta,,,ST-WQ,ST at beta-transus + 50 degC for 1 h then WQ. Hardness from Fig. 5. Tensile properties from Fig. 7. Elongation reported in the abstract. ,Ti88.41 Fe7.36 Ta2.32 Zr1.91,,,,,,
at%,259,Ti-10Fe-10Ta-4Zr,Ti85.36Fe9.58Ta2.99Zr2.08,10.1016/j.msec.2005.04.004,,1,0,0,450,,,,966,10,1086,10,6,,338,,31.21,stable,Ti-beta,,,ST-WQ,ST at beta-transus + 50 degC for 1 h then WQ. Hardness from Fig. 5. Tensile properties from Fig. 7. Elongation reported in the abstract. ,Ti85.36 Fe9.58 Ta2.99 Zr2.08,,,,,,
at%,260,Ti-25Nb-5Mo-3Sn-2Fe-0.2O,Ti78.31Nb15.34Mo2.96Sn1.38Fe2.00,10.1002/adem.201901229,,1,0,0,2800,32,72,,,,621,,3.8,,,,17.56,meta,Ti-beta,Ti-alpha,,PM-FC,PM with hydride de-hydide (HDH) Ti and gas atomized (GA) solutes. Sintering at 1350 deg C followed by FC. Grain size roughly estimated from Fig. 1. Density > 90%. ,Ti78.31 Nb15.34 Mo2.96 Sn1.38 Fe2,,,,,,
at%,261,Ti-25Nb-5Mo-3Sn-2Fe-0.3O,Ti78.39Nb15.26Mo2.92Sn1.39Fe2.03,10.1002/adem.201901229,,1,0,0,3600,50,75,,,,682,,7.2,,,,17.56,meta,Ti-beta,Ti-alpha,,PM-FC,PM with hydride de-hydide (HDH) Ti and gas atomized (GA) solutes. Sintering at 1350 deg C followed by FC. Grain size roughly estimated from Fig. 1. Density > 90%. ,Ti78.39 Nb15.26 Mo2.92 Sn1.39 Fe2.03,,,,,,
at%,262,Ti-25Nb-5Mo-3Sn-2Fe-0.6O,Ti78.38Nb15.37Mo2.86Sn1.35Fe2.04,10.1002/adem.201901229,,1,0,0,5700,38,74,,,,610,,0,,,,17.54,meta,Ti-beta,Ti-alpha,,PM-FC,PM with hydride de-hydide (HDH) Ti and gas atomized (GA) solutes. Sintering at 1350 deg C followed by FC. Grain size roughly estimated from Fig. 1. Density > 90%. UTS roughly estimated from Fig. 3. Sample showed no ductility. ,Ti78.38 Nb15.37 Mo2.86 Sn1.35 Fe2.04,,,,,,
at%,263,Ti-15Mo-3Al-1O,Ti86.49Mo7.89Al5.61,10.1088/2053-1591/abcb3e,,1,0,0,10000,300,,,1203,88,,,-43,,376,5,12,meta,Ti-beta,,,ST-AC,"ST at 1200 deg C for 2 h, cooling not specified (assumed AC). Compression tests in speciments with D = 4 mm x 6 mm.  Grain size roughly esitmated based on Fig. 4b. Hardness from Fig. 7. ",Ti86.49 Mo7.89 Al5.61,,Compression,,,,
at%,264,Ti-29Nb-2Mo-6Zr,Ti86.48Nb10.57Mo0.69Zr2.27,10.1016/j.jallcom.2019.153078,,0,0,0,,315,79,1,,,,,,,297,3,6.32,near,Ti-beta,Ti-alpha-dp,,ST-WQ,"Cold rolled 90%, ST at 950 deg C for 1 h then WQ. Grain size from Fig. 3d. Alpha-dp presence disputed. ",Ti86.48 Nb10.57 Mo0.69 Zr2.27,,,,,,
at%,265,Ti-12Mo-3Nb,Ti91.86Mo6.47Nb1.67,10.1016/j.jallcom.2011.11.035,,0,0,0,,112,105,,449,2,747,10,42,1,,,12.84,meta,Ti-beta,,,ST-WQ,ST at 950 deg C for 1 h then quenched in water. Grain size roughly estimated from Fig. 2. Mechanical properties extracted from Fig. 3. ,Ti91.86 Mo6.47 Nb1.67,,,,,,
at%,266,Ti-35Nb-7Zr-5Ta-0.1O,Ti69.34Nb23.97Zr4.98Ta1.71,10.1007/s11837-004-0253-9,,1,0,0,600,60,,,530,,590,,21,,,,10.96,meta,Ti-beta,,,ST-WQ,ST at 850 deg C for 1 h then WQ,Ti69.34 Nb23.97 Zr4.98 Ta1.71,,,,,,
at%,267,Ti-35Nb-7Zr-5Ta-0.5O,Ti69.41Nb23.57Zr5.06Ta1.96,10.1007/s11837-004-0253-9,,1,0,0,4600,23,,,937,,1014,,19,,,,10.92,meta,Ti-beta,,,ST-WQ,ST at 840 deg C for 1 h then WQ,Ti69.41 Nb23.57 Zr5.06 Ta1.96,,,,,,
at%,268,Ti-35Nb-7Zr-5Ta-0.7O,Ti69.59Nb23.54Zr4.92Ta1.96,10.1007/s11837-004-0253-9,,1,0,0,6800,28,,,1081,,1097,,21,,,,10.92,meta,Ti-beta,,,ST-WQ,ST at 900 deg C for 1 h then WQ,Ti69.59 Nb23.54 Zr4.92 Ta1.96,,,,,,
at%,269,Ti-30Zr-5Mo,Ti77.87Zr18.90Mo3.23,10.1016/j.jmbbm.2011.06.020,,1,0,0,870,280,75,4,383,28,762,25,18,3,,,5.38,near,Ti-beta,,,ST-WQ,"ST at 850 deg C for 1 h then WQ. Tensile tests with specimens with a cross section of 10 x 1.5 mm, 40 mm length. Grain size roughly estimated based on Fig. 2. Young modulus from Fig. 6. Tensile properties from Fig. 7. ",Ti77.87 Zr18.9 Mo3.23,,,,,,
at%,270,Ti-30Zr-6Mo,Ti77.15Zr18.98Mo3.87,10.1016/j.jmbbm.2011.06.020,,1,0,0,1340,160,63,5,459,63,723,7,33,5,,,6.41,near,Ti-beta,,,ST-WQ,"ST at 850 deg C for 1 h then WQ. Tensile tests with specimens with a cross section of 10 x 1.5 mm, 40 mm length. Grain size roughly estimated based on Fig. 2. Young modulus from Fig. 6. Tensile properties from Fig. 7. ",Ti77.15 Zr18.98 Mo3.87,,,,,,
at%,271,Ti-30Zr-7Mo,Ti76.43Zr19.29Mo4.28,10.1016/j.jmbbm.2011.06.020,,1,0,0,1260,120,66,3,674,13,784,17,19,1,,,7.04,near,Ti-beta,,,ST-WQ,"ST at 850 deg C for 1 h then WQ. Tensile tests with specimens with a cross section of 10 x 1.5 mm, 40 mm length. Grain size roughly estimated based on Fig. 2. Young modulus from Fig. 6. Tensile properties from Fig. 7. ",Ti76.43 Zr19.29 Mo4.28,,,,,,
at%,272,at_Ti-26Nb,Ti74.00Nb26.00,10.1016/j.jallcom.2019.152412,,0,0,1,,575,75,,447,,,,,,227,,11.35,meta,Ti-beta,Ti-alpha-dp,,As-cast,Compression tests. Mechanical properties from Table 1 (Y0.2). Grain size roughly estimated from Fig. 2,Ti74 Nb26,,Compression,,,,
at%,273,at_Ti-26Nb-2Mo,Ti72.00Nb26.00Mo2.00,10.1016/j.jallcom.2019.152412,,0,0,1,,521,67,,535,,,,,,189,,14.34,meta,Ti-beta,,,As-cast,Compression tests. Mechanical properties from Table 1 (Y0.2). Grain size roughly estimated from Fig. 2,Ti72 Nb26 Mo2,,Compression,,,,
at%,274,at_Ti-26Nb-4Mo,Ti70.00Nb26.00Mo4.00,10.1016/j.jallcom.2019.152412,,0,0,1,,496,64,,621,,,,,,211,,17.24,meta,Ti-beta,,,As-cast,Compression tests. Mechanical properties from Table 1 (Y0.2). Grain size roughly estimated from Fig. 2,Ti70 Nb26 Mo4,,Compression,,,,
at%,275,at_Ti-26Nb-6Mo,Ti68.00Nb26.00Mo6.00,10.1016/j.jallcom.2019.152412,,0,0,1,,584,56,,634,,,,,,218,,20.04,meta,Ti-beta,,,As-cast,Compression tests. Mechanical properties from Table 1 (Y0.2). Grain size roughly estimated from Fig. 2,Ti68 Nb26 Mo6,,Compression,,,,
at%,276,at_Ti-26Nb-8Mo,Ti66.00Nb26.00Mo8.00,10.1016/j.jallcom.2019.152412,,0,0,1,,478,55,,663,,,,,,242,,22.77,meta,Ti-beta,,,As-cast,Compression tests. Mechanical properties from Table 1 (Y0.2). Grain size roughly estimated from Fig. 2,Ti66 Nb26 Mo8,,Compression,,,,
at%,277,at_AlNbTiV,Ti25.10Nb23.80V24.50Al26.6,10.1016/j.matlet.2014.11.162,,0,0,0,,240,,,1020,,1318,,-5,,448,12,13.71,meta,Ti-beta,,,ST-FC,"Samples homogenized at 1200 deg C for 24 h in vacuum. Cooling not specified (assumed FC). Compression tests at RT (22 deg C), rectangular specimens 7 x 5 x 5 mm3. Hardness measurements converted from 4394 (118) [MPa]",Ti25.1 Nb23.8 V24.5 Al26.6,,Compression,,,,
at%,278,at_HfNbTiZr,Ti25.00Nb25.00Zr25.00Hf25.00,10.1016/j.matlet.2014.05.134,,0,0,0,,1150,,,879,,969,,15,,,,6.34,near,Ti-beta,,,ST-FC,Samples homogenized at 1300 deg C for 6 h. Tensile tests performed at RT with dog-bone shape specimens with gauge geometry 1 x 5 x 10 mm. Real composition not measured/reported. Conclusion text conflicts with discussion (tensile tests could be performed with as-cast samples),Ti25 Nb25 Zr25 Hf25,,Compression,,,,
at%,279,at_TiNbZrTaHf,Ti19.70Nb18.93Zr21.23Ta19.68Hf20.46,10.1016/j.jallcom.2011.02.171,,0,0,0,,150,,,929,15,,,-50,,390,,10.77,meta,Ti-beta,,,ST-FC,Samples HIPed at 1200 deg C (207 MPa) for 3 h. Compression tests with cylindrical specimens 3.7 x 5.6 mm at RT. Sample did not fracture (elongation set to -50%). ,Ti19.7 Nb18.93 Zr21.23 Ta19.68 Hf20.46,,Compression,,,,
at%,280,at_Ti-20Fe,Ti80.00Fe20.00,10.1016/j.jallcom.2019.01.346,,0,1,1,,,,,1389,,1566,,-7.8,,484,,65.48,stable,Ti-beta,Ti-alpha,,As-cast,Compression tests in cylindrical samples with a diameter of 3 mm and a height of aprox. 5 mm. Hardness and elastic modulus measured by nanoidentation. Reduced elastic modulus of 44.9 GPa,Ti80 Fe20,,Compression,,,,
at%,281,at_Ti-20Fe-1Sn,Ti79.00Fe20.00Sn1.00,10.1016/j.jallcom.2019.01.346,,0,1,1,,,,,1531,,1679,,-8.6,,495,,64.56,stable,Ti-beta,Ti-alpha,,As-cast,Compression tests in cylindrical samples with a diameter of 3 mm and a height of aprox. 5 mm. Hardness and elastic modulus measured by nanoidentation. Reduced elastic modulus of 49.4 GPa,Ti79 Fe20 Sn1,,Compression,,,,
at%,282,at_Ti-20Fe-3Sn,Ti77.00Fe20.00Sn3.00,10.1016/j.jallcom.2019.01.346,,0,1,1,,,,,1574,,1732,,-3.5,,513,,62.79,stable,Ti-beta,Ti-alpha,TiFe,As-cast,Compression tests in cylindrical samples with a diameter of 3 mm and a height of aprox. 5 mm. Hardness and elastic modulus measured by nanoidentation. Reduced elastic modulus of 36.4,Ti77 Fe20 Sn3,,Compression,,,,
at%,283,at_Ti-20Fe-5Sn,Ti75.00Fe20.00Sn5.00,10.1016/j.jallcom.2019.01.346,,0,1,1,,,,,1700,,2332,,-10.4,,558,,61.11,stable,Ti-alpha,Ti-beta,TiFe,As-cast,Compression tests in cylindrical samples with a diameter of 3 mm and a height of aprox. 5 mm. Hardness and elastic modulus measured by nanoidentation. Reduced elastic modulus of 33.6,Ti75 Fe20 Sn5,,Compression,,,,
at%,284,at_Ti-10Fe-3Sn-3Nb,Ti84.00Fe10.00Sn3.00Nb3.00,10.1016/j.msea.2017.08.060,,0,1,0,,98,,,1470,,1950,,-50,,,,32.56,stable,Ti-beta,Ti-alpha-dp,,As-cast,Alpha-dp presence disputable. Reported elongation of -64% (replaced with -50%).,Ti84 Fe10 Sn3 Nb3,,,,,,
at%,285,at_Ti-12Fe-3Sn-3Nb,Ti82.00Fe12.00Sn3.00Nb3.00,10.1016/j.msea.2017.08.060,,0,0,0,,100,,,1600,,2080,,-50,,,,38.65,stable,Ti-beta,,,As-cast,Additional phases were not characterized. Reported elongation of -52% (replaced with -50%).,Ti82 Fe12 Sn3 Nb3,,,,,,
at%,286,at_Ti-14Fe-3Sn-3Nb,Ti80.00Fe14.00Sn3.00Nb3.00,10.1016/j.msea.2017.08.060,,0,0,0,,106,,,1880,,2400,,-32,,,,44.71,stable,Ti-beta,,,As-cast,Additional phases were not characterized. Sample with no apparent fracture in compression - deformation set to -50%.,Ti80 Fe14 Sn3 Nb3,,,,,,
wt.%,,Al-Mg-Mn-Sc Alloy,"Al: 93.3, Mg: 6.0, Mn: 0.35, Sc: 0.2, Zr: 0.08, Cr: 0.07",10.1002/adem.201500138,,,,,,,,,365,,440,,,,,,,,,,,"cast, homogenization, cutting, ECAP",,,,tensile,293,0.001,rectangular,"[None, 160, 40]"
wt.%,,Al-Mg-Mn-Sc Alloy,"Al: 93.3, Mg: 6.0, Mn: 0.35, Sc: 0.2, Zr: 0.08, Cr: 0.07",10.1002/adem.201500138,,,,,,,,,375,,435,,,,,,,,,,,"cast, homogenization, cutting, ECAP",,,,tensile,223,0.001,rectangular,"[None, 160, 40]"
wt.%,,Al-Mg-Mn-Sc Alloy,"Al: 93.3, Mg: 6.0, Mn: 0.35, Sc: 0.2, Zr: 0.08, Cr: 0.07",10.1002/adem.201500138,,,,,,,,,395,,460,,,,,,,,,,,"cast, homogenization, cutting, ECAP",,,,tensile,153,0.001,rectangular,"[None, 160, 40]"
wt.%,,Al-Mg-Mn-Sc Alloy,"Al: 93.3, Mg: 6.0, Mn: 0.35, Sc: 0.2, Zr: 0.08, Cr: 0.07",10.1002/adem.201500138,,,,,,,,,415,,490,,,,,,,,,,,"cast, homogenization, cutting, ECAP",,,,tensile,123,0.001,rectangular,"[None, 160, 40]"
wt.%,,Al-Mg-Mn-Sc Alloy,"Al: 93.3, Mg: 6.0, Mn: 0.35, Sc: 0.2, Zr: 0.08, Cr: 0.07",10.1002/adem.201500138,,,,,,,,,450,,550,,,,,,,,,,,"cast, homogenization, cutting, ECAP",,,,tensile,77,0.001,rectangular,"[None, 160, 40]"
wt.%,,Al-Mg-Mn-Sc Alloy,"Al: 93.3, Mg: 6.0, Mn: 0.35, Sc: 0.2, Zr: 0.08, Cr: 0.07",10.1002/adem.201500138,,,,,,,,,225,,360,,,,,,,,,,,cast,,,,tensile,293,0.001,rectangular,"[None, 160, 40]"
wt.%,,Al-Mg-Mn-Sc Alloy,"Al: 93.3, Mg: 6.0, Mn: 0.35, Sc: 0.2, Zr: 0.08, Cr: 0.07",10.1002/adem.201500138,,,,,,,,,208,,383,,,,,,,,,,,cast,,,,tensile,223,0.001,rectangular,"[None, 160, 40]"
wt.%,,Al-Mg-Mn-Sc Alloy,"Al: 93.3, Mg: 6.0, Mn: 0.35, Sc: 0.2, Zr: 0.08, Cr: 0.07",10.1002/adem.201500138,,,,,,,,,220,,400,,,,,,,,,,,cast,,,,tensile,153,0.001,rectangular,"[None, 160, 40]"
wt.%,,Al-Mg-Mn-Sc Alloy,"Al: 93.3, Mg: 6.0, Mn: 0.35, Sc: 0.2, Zr: 0.08, Cr: 0.07",10.1002/adem.201500138,,,,,,,,,240,,430,,,,,,,,,,,cast,,,,tensile,123,0.001,rectangular,"[None, 160, 40]"
wt.%,,Al-Mg-Mn-Sc Alloy,"Al: 93.3, Mg: 6.0, Mn: 0.35, Sc: 0.2, Zr: 0.08, Cr: 0.07",10.1002/adem.201500138,,,,,,,,,260,,470,,,,,,,,,,,cast,,,,tensile,77,0.001,rectangular,"[None, 160, 40]"
wt.%,,Al-Mg-Mn-Sc Alloy,"Al: 93.3, Mg: 6.0, Mn: 0.35, Sc: 0.2, Zr: 0.08, Cr: 0.07",10.1002/adem.201500138,,,,,,,,,295,,450,,,,,,,,,,,"cast, homogenization",,,,tensile,293,0.001,rectangular,"[None, 160, 40]"
wt.%,,Al-Mg-Mn-Sc Alloy,"Al: 93.3, Mg: 6.0, Mn: 0.35, Sc: 0.2, Zr: 0.08, Cr: 0.07",10.1002/adem.201500138,,,,,,,,,288,,440,,,,,,,,,,,"cast, homogenization",,,,tensile,223,0.001,rectangular,"[None, 160, 40]"
wt.%,,Al-Mg-Mn-Sc Alloy,"Al: 93.3, Mg: 6.0, Mn: 0.35, Sc: 0.2, Zr: 0.08, Cr: 0.07",10.1002/adem.201500138,,,,,,,,,300,,475,,,,,,,,,,,"cast, homogenization",,,,tensile,153,0.001,rectangular,"[None, 160, 40]"
wt.%,,Al-Mg-Mn-Sc Alloy,"Al: 93.3, Mg: 6.0, Mn: 0.35, Sc: 0.2, Zr: 0.08, Cr: 0.07",10.1002/adem.201500138,,,,,,,,,315,,485,,,,,,,,,,,"cast, homogenization",,,,tensile,123,0.001,rectangular,"[None, 160, 40]"
wt.%,,Al-Mg-Mn-Sc Alloy,"Al: 93.3, Mg: 6.0, Mn: 0.35, Sc: 0.2, Zr: 0.08, Cr: 0.07",10.1002/adem.201500138,,,,,,,,,335,,555,,,,,,,,,,,"cast, homogenization",,,,tensile,77,0.001,rectangular,"[None, 160, 40]"
,,Al3.6Co27.3Cr18.2Fe18.2Ni27.3Ti5.4,"Al: 3.6, Co: 27.3, Cr: 18.2, Fe: 18.2, Ni: 27.3, Ti: 5.4",10.1002/adem.202100564,,,,,,,,,1063,,1635,,,,,,,,,,,"arc melting, homogenization, water quenching, cold rolling, annealing",,,,tensile,77,Î´Öª,,[]
,,304,"Fe: 71.813, C: 0.05, S: 0.34, Mn: 1.46, Ni: 8.0, Cr: 18.3, N: 0.005, S: 0.001, P: 0.031",10.1002/mawe.201600520,,,,,,,,,293,,737,,,,,,,,,,,,,,,tensile,298,2,,[]
,,304,"Fe: 71.813, C: 0.05, S: 0.34, Mn: 1.46, Ni: 8.0, Cr: 18.3, N: 0.005, S: 0.001, P: 0.031",10.1002/mawe.201600520,,,,,,,,,439,,1083,,,,,,,,,,,,,,,tensile,203,2,,[]
,,304,"Fe: 71.813, C: 0.05, S: 0.34, Mn: 1.46, Ni: 8.0, Cr: 18.3, N: 0.005, S: 0.001, P: 0.031",10.1002/mawe.201600520,,,,,,,,,477,,1394,,,,,,,,,,,,,,,tensile,103,2,,[]
,,304,"Fe: 71.813, C: 0.05, S: 0.34, Mn: 1.46, Ni: 8.0, Cr: 18.3, N: 0.005, S: 0.001, P: 0.031",10.1002/mawe.201600520,,,,,,,,,496,,806,,,,,,,,,,,cold stretching,,,,tensile,298,2,,[]
,,304,"Fe: 71.813, C: 0.05, S: 0.34, Mn: 1.46, Ni: 8.0, Cr: 18.3, N: 0.005, S: 0.001, P: 0.031",10.1002/mawe.201600520,,,,,,,,,557,,1055,,,,,,,,,,,cold stretching,,,,tensile,203,2,,[]
,,304,"Fe: 71.813, C: 0.05, S: 0.34, Mn: 1.46, Ni: 8.0, Cr: 18.3, N: 0.005, S: 0.001, P: 0.031",10.1002/mawe.201600520,,,,,,,,,605,,1455,,,,,,,,,,,cold stretching,,,,tensile,103,2,,[]
wt.%,,Ti-6Al-4V ELI,"Ti: 89.4845, Al: 6.0, V: 4.2, Fe: 0.2, C: 0.001, O: 0.11, N: 0.0025, H: 0.002",10.1007/s11223-008-0019-7,,,,,,,,,800,,910,,,,,,,,,,,,,,,tensile,300,0.0004,,[]
wt.%,,Ti-6Al-4V ELI,"Ti: 89.4845, Al: 6.0, V: 4.2, Fe: 0.2, C: 0.001, O: 0.11, N: 0.0025, H: 0.002",10.1007/s11223-008-0019-7,,,,,,,,,990,,1080,,,,,,,,,,,,,,,tensile,77,0.0004,,[]
wt.%,,Ti-6Al-4V ELI,"Ti: 89.4845, Al: 6.0, V: 4.2, Fe: 0.2, C: 0.001, O: 0.11, N: 0.0025, H: 0.002",10.1007/s11223-008-0019-7,,,,,,,,,1590,,1660,,,,,,,,,,,,,,,tensile,4.2,0.0004,,[]
wt.%,,Ti-6Al-4V ELI,"Ti: 89.4845, Al: 6.0, V: 4.2, Fe: 0.2, C: 0.001, O: 0.11, N: 0.0025, H: 0.002",10.1007/s11223-008-0019-7,,,,,,,,,980,,1030,,,,,,,,,,,ECAP,,,,tensile,300,0.0004,circular,"[150, 40]"
wt.%,,Ti-6Al-4V ELI,"Ti: 89.4845, Al: 6.0, V: 4.2, Fe: 0.2, C: 0.001, O: 0.11, N: 0.0025, H: 0.002",10.1007/s11223-008-0019-7,,,,,,,,,1490,,1570,,,,,,,,,,,ECAP,,,,tensile,77,0.0004,circular,"[150, 40]"
wt.%,,Ti-6Al-4V ELI,"Ti: 89.4845, Al: 6.0, V: 4.2, Fe: 0.2, C: 0.001, O: 0.11, N: 0.0025, H: 0.002",10.1007/s11223-008-0019-7,,,,,,,,,None,,1690,,,,,,,,,,,ECAP,,,,tensile,4.2,0.0004,circular,"[150, 40]"
wt.%,,Ti-6Al-4V ELI,"Ti: 89.4845, Al: 6.0, V: 4.2, Fe: 0.2, C: 0.001, O: 0.11, N: 0.0025, H: 0.002",10.1007/s11223-008-0019-7,,,,,,,,,1230,,1300,,,,,,,,,,,"heating, water quenching, aging, ECAP, multi-cycle extrusion",,,,tensile,300,0.0004,circular,"[150, 40]"
wt.%,,Ti-6Al-4V ELI,"Ti: 89.4845, Al: 6.0, V: 4.2, Fe: 0.2, C: 0.001, O: 0.11, N: 0.0025, H: 0.002",10.1007/s11223-008-0019-7,,,,,,,,,1760,,1900,,,,,,,,,,,"heating, water quenching, aging, ECAP, multi-cycle extrusion",,,,tensile,77,0.0004,circular,"[150, 40]"
wt.%,,Ti-6Al-4V ELI,"Ti: 89.4845, Al: 6.0, V: 4.2, Fe: 0.2, C: 0.001, O: 0.11, N: 0.0025, H: 0.002",10.1007/s11223-008-0019-7,,,,,,,,,None,,1500,,,,,,,,,,,"heating, water quenching, aging, ECAP, multi-cycle extrusion",,,,tensile,4.2,0.0004,circular,"[150, 40]"
wt.%,,Ti-6Al-4V ELI,"Ti: 89.4845, Al: 6.0, V: 4.2, Fe: 0.2, C: 0.001, O: 0.11, N: 0.0025, H: 0.002",10.1007/s11223-008-0019-7,,,,,,,,,1100,,1280,,,,,,,,,,,ECAP,,,,compression,300,0.0004,circular,"[150, 40]"
wt.%,,Ti-6Al-4V ELI,"Ti: 89.4845, Al: 6.0, V: 4.2, Fe: 0.2, C: 0.001, O: 0.11, N: 0.0025, H: 0.002",10.1007/s11223-008-0019-7,,,,,,,,,1580,,1630,,,,,,,,,,,ECAP,,,,compression,77,0.0004,circular,"[150, 40]"
wt.%,,Ti-6Al-4V ELI,"Ti: 89.4845, Al: 6.0, V: 4.2, Fe: 0.2, C: 0.001, O: 0.11, N: 0.0025, H: 0.002",10.1007/s11223-008-0019-7,,,,,,,,,1840,,2140,,,,,,,,,,,ECAP,,,,compression,4.2,0.0004,circular,"[150, 40]"
at.%,,CoCrNi,"Co: 33.4, Cr: 33.48, Ni: 33.12",10.1007/s11249-022-01643-x,,,,,,,,,1108,,1140,,,,,,,,,,,"arc-melting, re-melting, casting, cold rolling, annealing, water quenching",,,,tensile,273,0.001,rectangular,"[75, 15, 5]"
at.%,,CoCrNi,"Co: 33.4, Cr: 33.48, Ni: 33.12",10.1007/s11249-022-01643-x,,,,,,,,,1258,,1324,,,,,,,,,,,"arc-melting, re-melting, casting, cold rolling, annealing, water quenching",,,,tensile,153,0.001,rectangular,"[75, 15, 5]"
at.%,,(CoCrNi)94Al3Ti3,"Co: 31.33, Cr: 31.33, Ni: 31.33, Al: 3.0, Ti: 3.0",10.1007/s11431-022-2076-1,,,,,,,,,1280,,1698,,,,,,,,,,,"arc melting, remelting, homogenization, cold rolling, heating",,,,tensile,113,0.001,,[]
at.%,,(CoCrNi)94Al3Ti3,"Co: 31.33, Cr: 31.33, Ni: 31.33, Al: 3.0, Ti: 3.0",10.1007/s11431-022-2076-1,,,,,,,,,1231,,1627,,,,,,,,,,,"arc melting, remelting, homogenization, cold rolling, heating",,,,tensile,143,0.001,,[]
at.%,,(CoCrNi)94Al3Ti3,"Co: 31.33, Cr: 31.33, Ni: 31.33, Al: 3.0, Ti: 3.0",10.1007/s11431-022-2076-1,,,,,,,,,1176,,1544,,,,,,,,,,,"arc melting, remelting, homogenization, cold rolling, heating",,,,tensile,173,0.001,,[]
at.%,,(CoCrNi)94Al3Ti3,"Co: 31.33, Cr: 31.33, Ni: 31.33, Al: 3.0, Ti: 3.0",10.1007/s11431-022-2076-1,,,,,,,,,1170,,1507,,,,,,,,,,,"arc melting, remelting, homogenization, cold rolling, heating",,,,tensile,203,0.001,,[]
at.%,,(CoCrNi)94Al3Ti3,"Co: 31.33, Cr: 31.33, Ni: 31.33, Al: 3.0, Ti: 3.0",10.1007/s11431-022-2076-1,,,,,,,,,1132,,1473,,,,,,,,,,,"arc melting, remelting, homogenization, cold rolling, heating",,,,tensile,233,0.001,,[]
at.%,,(CoCrNi)94Al3Ti3,"Co: 31.33, Cr: 31.33, Ni: 31.33, Al: 3.0, Ti: 3.0",10.1007/s11431-022-2076-1,,,,,,,,,1106,,1343,,,,,,,,,,,"arc melting, remelting, homogenization, cold rolling, heating",,,,tensile,263,0.001,,[]
at.%,,(CoCrNi)94Al3Ti3,"Co: 31.33, Cr: 31.33, Ni: 31.33, Al: 3.0, Ti: 3.0",10.1007/s11431-022-2076-1,,,,,,,,,1048,,1300,,,,,,,,,,,"arc melting, remelting, homogenization, cold rolling, heating",,,,tensile,293,0.001,,[]
wt.%,,Fe80.4767C0.45Mn17Al2.0Si0.05P0.015S0.0020N0.0063,"Fe: 80.4767, C: 0.45, Mn: 17.0, Al: 2.0, Si: 0.05, P: 0.015, S: 0.002, N: 0.0063",10.1007/s11661-014-2513-9,,,,,,,,,462.5,,861.6,,,,,,,,,,,"vacuum induction melting, homogenization, hot rolling, water cooling, air cooling",,,,tensile,298,5,,[]
wt.%,,Fe80.4767C0.45Mn17Al2.0Si0.05P0.015S0.0020N0.0063,"Fe: 80.4767, C: 0.45, Mn: 17.0, Al: 2.0, Si: 0.05, P: 0.015, S: 0.002, N: 0.0063",10.1007/s11661-014-2513-9,,,,,,,,,782.5,,1082.8,,,,,,,,,,,"vacuum induction melting, homogenization, hot rolling, water cooling, air cooling",,,,tensile,77,5,,[]
wt.%,,Fe78.4798C0.45Mn19Al2.0Si0.05P0.014S0.0008N0.0054,"Fe: 78.4798, C: 0.45, Mn: 19.0, Al: 2.0, Si: 0.05, P: 0.014, S: 0.0008, N: 0.0054",10.1007/s11661-014-2513-9,,,,,,,,,400,,816.2,,,,,,,,,,,"vacuum induction melting, homogenization, hot rolling, water cooling, air cooling",,,,tensile,298,5,,[]
wt.%,,Fe78.4798C0.45Mn19Al2.0Si0.05P0.014S0.0008N0.0054,"Fe: 78.4798, C: 0.45, Mn: 19.0, Al: 2.0, Si: 0.05, P: 0.014, S: 0.0008, N: 0.0054",10.1007/s11661-014-2513-9,,,,,,,,,749,,1227.5,,,,,,,,,,,"vacuum induction melting, homogenization, hot rolling, water cooling, air cooling",,,,tensile,77,5,,[]
wt.%,,Fe75.4801C0.45Mn22Al2.0Si0.05P0.013N0.0069,"Fe: 75.4801, C: 0.45, Mn: 22.0, Al: 2.0, Si: 0.05, P: 0.013, N: 0.0069",10.1007/s11661-014-2513-9,,,,,,,,,410.4,,795.4,,,,,,,,,,,"vacuum induction melting, homogenization, hot rolling, water cooling, air cooling",,,,tensile,298,5,,[]
wt.%,,Fe75.4801C0.45Mn22Al2.0Si0.05P0.013N0.0069,"Fe: 75.4801, C: 0.45, Mn: 22.0, Al: 2.0, Si: 0.05, P: 0.013, N: 0.0069",10.1007/s11661-014-2513-9,,,,,,,,,755.7,,1340.4,,,,,,,,,,,"vacuum induction melting, homogenization, hot rolling, water cooling, air cooling",,,,tensile,77,5,,[]
wt.%,,Q&P steel,"Fe: 95.2, C: 0.3, Mn: 3.0, Si: 1.5",10.1007/s11661-019-05465-w,,,,,,,,,960,,None,,,,,,,,,,,,,,,tensile,77,0.6,,[]
wt.%,,Q&P steel,"Fe: 95.2, C: 0.3, Mn: 3.0, Si: 1.5",10.1007/s11661-019-05465-w,,,,,,,,,850,,None,,,,,,,,,,,,,,,tensile,223,0.6,,[]
wt.%,,Q&P steel,"Fe: 95.2, C: 0.3, Mn: 3.0, Si: 1.5",10.1007/s11661-019-05465-w,,,,,,,,,930,,None,,,,,,,,,,,,,,,tensile,273,0.6,,[]
wt.%,,Q&P steel,"Fe: 95.2, C: 0.3, Mn: 3.0, Si: 1.5",10.1007/s11661-019-05465-w,,,,,,,,,1000,,None,,,,,,,,,,,,,,,tensile,298,0.6,,[]
wt.%,,Mg-Gd-Y-Zr alloy,"Mg: 87.44, Gd: 9.28, Y: 2.93, Zr: 0.35",10.1007/s11665-016-2483-8,,,,,,,,,305,,442,,,,,,,,,,,"melting, solution treatment, water quenching, hot extrusion",,,,tensile,77,Î´Öª,,[]
wt.%,,Mg-Gd-Y-Zr alloy,"Mg: 87.44, Gd: 9.28, Y: 2.93, Zr: 0.35",10.1007/s11665-016-2483-8,,,,,,,,,280,,411,,,,,,,,,,,"melting, solution treatment, water quenching, hot extrusion",,,,tensile,123,Î´Öª,,[]
wt.%,,Mg-Gd-Y-Zr alloy,"Mg: 87.44, Gd: 9.28, Y: 2.93, Zr: 0.35",10.1007/s11665-016-2483-8,,,,,,,,,235,,356,,,,,,,,,,,"melting, solution treatment, water quenching, hot extrusion",,,,tensile,173,Î´Öª,,[]
wt.%,,Mg-Gd-Y-Zr alloy,"Mg: 87.44, Gd: 9.28, Y: 2.93, Zr: 0.35",10.1007/s11665-016-2483-8,,,,,,,,,203,,345,,,,,,,,,,,"melting, solution treatment, water quenching, hot extrusion",,,,tensile,223,Î´Öª,,[]
wt.%,,Mg-Gd-Y-Zr alloy,"Mg: 87.44, Gd: 9.28, Y: 2.93, Zr: 0.35",10.1007/s11665-016-2483-8,,,,,,,,,191,,328,,,,,,,,,,,"melting, solution treatment, water quenching, hot extrusion",,,,tensile,273,Î´Öª,,[]
wt.%,,Mg-Gd-Y-Zr alloy,"Mg: 87.44, Gd: 9.28, Y: 2.93, Zr: 0.35",10.1007/s11665-016-2483-8,,,,,,,,,182,,305,,,,,,,,,,,"melting, solution treatment, water quenching, hot extrusion",,,,tensile,373,Î´Öª,,[]
wt.%,,Mg-Gd-Y-Zr alloy,"Mg: 87.44, Gd: 9.28, Y: 2.93, Zr: 0.35",10.1007/s11665-016-2483-8,,,,,,,,,176,,293,,,,,,,,,,,"melting, solution treatment, water quenching, hot extrusion",,,,tensile,423,Î´Öª,,[]
wt.%,,Mg-Gd-Y-Zr alloy,"Mg: 87.44, Gd: 9.28, Y: 2.93, Zr: 0.35",10.1007/s11665-016-2483-8,,,,,,,,,169,,281,,,,,,,,,,,"melting, solution treatment, water quenching, hot extrusion",,,,tensile,473,Î´Öª,,[]
wt.%,,Mg-Gd-Y-Zr alloy,"Mg: 87.44, Gd: 9.28, Y: 2.93, Zr: 0.35",10.1007/s11665-016-2483-8,,,,,,,,,160,,254,,,,,,,,,,,"melting, solution treatment, water quenching, hot extrusion",,,,tensile,523,Î´Öª,,[]
at.%,,40Fe-25Ni-15Cr-10Co-10V HEA,"Fe: 40.0, Ni: 25.0, Cr: 15.0, Co: 10.0, V: 10.0",10.1007/s12540-018-0184-6,,,,,,,,,393.2,,735.61,,,,,,,,,,,"vacuum induction melting, homogenization, water quenching, cold rolling, annealing, water quenching",,,,tensile,298,0.001,,[]
at.%,,40Fe-25Ni-15Cr-10Co-10V HEA,"Fe: 40.0, Ni: 25.0, Cr: 15.0, Co: 10.0, V: 10.0",10.1007/s12540-018-0184-6,,,,,,,,,612.64,,1073.97,,,,,,,,,,,"vacuum induction melting, homogenization, water quenching, cold rolling, annealing, water quenching",,,,tensile,77,0.001,,[]
wt.%,,AA2219,"Al: 93.008, Cu: 6.19, Si: 0.107, Mn: 0.29, Zr: 0.118, Mg: 0.018, Fe: 0.151, Zn: 0.018, Ti: 0.032, V: 0.068",10.1007/s12540-019-00557-z,,,,,,,,,405,,550,,,,,,,,,,,"direct chill casting, forging, sliced, solution treatment, water quenching, cold compression, artificial ageing, air cooling",,,,tensile,77,Î´Öª,cylindrical,"[None, 240]"
wt.%,,AA2219,"Al: 93.008, Cu: 6.19, Si: 0.107, Mn: 0.29, Zr: 0.118, Mg: 0.018, Fe: 0.151, Zn: 0.018, Ti: 0.032, V: 0.068",10.1007/s12540-019-00557-z,,,,,,,,,450,,575,,,,,,,,,,,"direct chill casting, forging, sliced, solution treatment, water quenching, cold compression, artificial ageing, air cooling",,,,tensile,77,Î´Öª,cylindrical,"[None, 240]"
wt.%,,AA2219,"Al: 93.008, Cu: 6.19, Si: 0.107, Mn: 0.29, Zr: 0.118, Mg: 0.018, Fe: 0.151, Zn: 0.018, Ti: 0.032, V: 0.068",10.1007/s12540-019-00557-z,,,,,,,,,430,,573,,,,,,,,,,,"direct chill casting, forging, sliced, solution treatment, water quenching, cold compression, artificial ageing, air cooling",,,,tensile,77,Î´Öª,cylindrical,"[None, 240]"
wt.%,,AA2219,"Al: 93.008, Cu: 6.19, Si: 0.107, Mn: 0.29, Zr: 0.118, Mg: 0.018, Fe: 0.151, Zn: 0.018, Ti: 0.032, V: 0.068",10.1007/s12540-019-00557-z,,,,,,,,,450,,583,,,,,,,,,,,"direct chill casting, forging, sliced, solution treatment, water quenching, cold compression, artificial ageing, air cooling",,,,tensile,77,Î´Öª,cylindrical,"[None, 240]"
wt.%,,AA2219,"Al: 93.008, Cu: 6.19, Si: 0.107, Mn: 0.29, Zr: 0.118, Mg: 0.018, Fe: 0.151, Zn: 0.018, Ti: 0.032, V: 0.068",10.1007/s12540-019-00557-z,,,,,,,,,453,,580,,,,,,,,,,,"direct chill casting, forging, sliced, solution treatment, water quenching, cold compression, artificial ageing, air cooling",,,,tensile,77,Î´Öª,cylindrical,"[None, 240]"
wt.%,,AA2219,"Al: 93.008, Cu: 6.19, Si: 0.107, Mn: 0.29, Zr: 0.118, Mg: 0.018, Fe: 0.151, Zn: 0.018, Ti: 0.032, V: 0.068",10.1007/s12540-019-00557-z,,,,,,,,,455,,595,,,,,,,,,,,"direct chill casting, forging, sliced, solution treatment, water quenching, cold compression, artificial ageing, air cooling",,,,tensile,77,Î´Öª,cylindrical,"[None, 240]"
at.%,,Fe55Co17.5Ni10Cr12.5Mo5,"Fe: 54.9, Co: 17.5, Ni: 9.9, Cr: 12.7, Mo: 5.0",10.1007/s12540-022-01215-7,,,,,,,,,300,,650,,,,,,,,,,,"vacuum induction melting, casting, homogenization, water quenching, hot rolling, annealing, water quenching",,,,tensile,298,0.001,,[]
at.%,,Fe55Co17.5Ni10Cr12.5Mo5,"Fe: 54.9, Co: 17.5, Ni: 9.9, Cr: 12.7, Mo: 5.0",10.1007/s12540-022-01215-7,,,,,,,,,625,,1200,,,,,,,,,,,"vacuum induction melting, casting, homogenization, water quenching, hot rolling, annealing, water quenching",,,,tensile,77,0.001,,[]
,,1%C-CoCrFeMnNi,"Co: 19.8, Cr: 19.8, Fe: 19.8, Mn: 19.8, Ni: 19.8, C: 1.0",10.1007/s12598-022-01972-9,,,,,,,,,1001,,1466,,,,,,,,,,,"vacuum induction melting, heat treatment, water quenching, cold rolling, annealing",,,,tensile,77,0.001,,[]
,,1%C-CoCrFeMnNi,"Co: 19.8, Cr: 19.8, Fe: 19.8, Mn: 19.8, Ni: 19.8, C: 1.0",10.1007/s12598-022-01972-9,,,,,,,,,800,,1000,,,,,,,,,,,"vacuum induction melting, heat treatment, water quenching, cold rolling, annealing",,,,tensile,293,0.001,,[]
,,1%C-CoCrFeMnNi,"Co: 19.8, Cr: 19.8, Fe: 19.8, Mn: 19.8, Ni: 19.8, C: 1.0",10.1007/s12598-022-01972-9,,,,,,,,,670,,810,,,,,,,,,,,"vacuum induction melting, heat treatment, water quenching, cold rolling, annealing",,,,tensile,623,0.001,,[]
,,1%C-CoCrFeMnNi,"Co: 19.8, Cr: 19.8, Fe: 19.8, Mn: 19.8, Ni: 19.8, C: 1.0",10.1007/s12598-022-01972-9,,,,,,,,,465,,554,,,,,,,,,,,"vacuum induction melting, heat treatment, water quenching, cold rolling, annealing",,,,tensile,823,0.001,,[]
wt.%,,AA2219,"Al: 93.008, Cu: 6.19, Si: 0.107, Mn: 0.29, Zr: 0.118, Mg: 0.018, Fe: 0.151, Zn: 0.018, Ti: 0.032, V: 0.068",10.1007/s12666-019-01617-z,,,,,,,,,327,,419,,,,,,,,,,,"DC casting, solution, water quenching, cold compression, artificial ageing",,,,tensile,298,Î´Öª,cylindrical,"[None, 240]"
wt.%,,AA2219,"Al: 93.008, Cu: 6.19, Si: 0.107, Mn: 0.29, Zr: 0.118, Mg: 0.018, Fe: 0.151, Zn: 0.018, Ti: 0.032, V: 0.068",10.1007/s12666-019-01617-z,,,,,,,,,402,,516,,,,,,,,,,,"DC casting, solution, water quenching, cold compression, artificial ageing",,,,tensile,77,Î´Öª,cylindrical,"[None, 240]"
wt.%,,AA2219,"Al: 93.008, Cu: 6.19, Si: 0.107, Mn: 0.29, Zr: 0.118, Mg: 0.018, Fe: 0.151, Zn: 0.018, Ti: 0.032, V: 0.068",10.1007/s12666-019-01617-z,,,,,,,,,341,,424,,,,,,,,,,,"DC casting, solution, water quenching, cold compression, artificial ageing",,,,tensile,298,Î´Öª,cylindrical,"[None, 240]"
wt.%,,AA2219,"Al: 93.008, Cu: 6.19, Si: 0.107, Mn: 0.29, Zr: 0.118, Mg: 0.018, Fe: 0.151, Zn: 0.018, Ti: 0.032, V: 0.068",10.1007/s12666-019-01617-z,,,,,,,,,423,,552,,,,,,,,,,,"DC casting, solution, water quenching, cold compression, artificial ageing",,,,tensile,77,Î´Öª,cylindrical,"[None, 240]"
wt.%,,AA2219,"Al: 93.008, Cu: 6.19, Si: 0.107, Mn: 0.29, Zr: 0.118, Mg: 0.018, Fe: 0.151, Zn: 0.018, Ti: 0.032, V: 0.068",10.1007/s12666-019-01617-z,,,,,,,,,341,,441,,,,,,,,,,,"DC casting, solution, water quenching, cold compression, artificial ageing",,,,tensile,298,Î´Öª,cylindrical,"[None, 240]"
wt.%,,AA2219,"Al: 93.008, Cu: 6.19, Si: 0.107, Mn: 0.29, Zr: 0.118, Mg: 0.018, Fe: 0.151, Zn: 0.018, Ti: 0.032, V: 0.068",10.1007/s12666-019-01617-z,,,,,,,,,435,,552,,,,,,,,,,,"DC casting, solution, water quenching, cold compression, artificial ageing",,,,tensile,77,Î´Öª,cylindrical,"[None, 240]"
wt.%,,AA2219,"Al: 93.008, Cu: 6.19, Si: 0.107, Mn: 0.29, Zr: 0.118, Mg: 0.018, Fe: 0.151, Zn: 0.018, Ti: 0.032, V: 0.068",10.1007/s12666-019-01617-z,,,,,,,,,350,,443,,,,,,,,,,,"DC casting, solution, water quenching, cold compression, artificial ageing",,,,tensile,298,Î´Öª,cylindrical,"[None, 240]"
wt.%,,AA2219,"Al: 93.008, Cu: 6.19, Si: 0.107, Mn: 0.29, Zr: 0.118, Mg: 0.018, Fe: 0.151, Zn: 0.018, Ti: 0.032, V: 0.068",10.1007/s12666-019-01617-z,,,,,,,,,438,,563,,,,,,,,,,,"DC casting, solution, water quenching, cold compression, artificial ageing",,,,tensile,77,Î´Öª,cylindrical,"[None, 240]"
wt.%,,AA2219,"Al: 93.008, Cu: 6.19, Si: 0.107, Mn: 0.29, Zr: 0.118, Mg: 0.018, Fe: 0.151, Zn: 0.018, Ti: 0.032, V: 0.068",10.1007/s12666-019-01617-z,,,,,,,,,326,,417,,,,,,,,,,,"DC casting, solution, water quenching, cold compression, artificial ageing",,,,tensile,298,Î´Öª,cylindrical,"[None, 240]"
wt.%,,AA2219,"Al: 93.008, Cu: 6.19, Si: 0.107, Mn: 0.29, Zr: 0.118, Mg: 0.018, Fe: 0.151, Zn: 0.018, Ti: 0.032, V: 0.068",10.1007/s12666-019-01617-z,,,,,,,,,403,,528,,,,,,,,,,,"DC casting, solution, water quenching, cold compression, artificial ageing",,,,tensile,77,Î´Öª,cylindrical,"[None, 240]"
wt.%,,7% Ni steel,"C: 0.04, Ni: 7.3, Mn: 0.13, Fe: 92.53",10.1007/s40195-018-0700-1,,,,,,,,,744,,924,,,,,,,,,,,"hot rolling, cuting, heating, quenching, heating, intercritical quenching, tempering",,,,tensile,77,Î´Öª,,[]
wt.%,,7% Ni steel,"C: 0.04, Ni: 7.3, Mn: 0.21, Fe: 92.45",10.1007/s40195-018-0700-1,,,,,,,,,742.6,,938.1,,,,,,,,,,,"hot rolling, cuting, heating, quenching, heating, intercritical quenching, tempering",,,,tensile,77,Î´Öª,,[]
wt.%,,7% Ni steel,"C: 0.04, Ni: 7.3, Mn: 0.36, Fe: 92.3",10.1007/s40195-018-0700-1,,,,,,,,,755.1,,961.3,,,,,,,,,,,"hot rolling, cuting, heating, quenching, heating, intercritical quenching, tempering",,,,tensile,77,Î´Öª,,[]
wt.%,,high-Mn austenitic steels,"Fe: 76.735, C: 0.46, Si: 0.15, Mn: 22.28, S: 0.0019, P: 0.0051, Mo: 0.34, Al: 0.028",10.1007/s40195-018-0828-z,,,,,,,,,290,,889,,,,,,,,,,,"casting, hot forging, soaking, hot rolling, water quenching, solution treatment",,,,tensile,298,2,rectangular,"[120.0, 110.0, 60.0]"
wt.%,,high-Mn austenitic steels,"Fe: 76.735, C: 0.46, Si: 0.15, Mn: 22.28, S: 0.0019, P: 0.0051, Mo: 0.34, Al: 0.028",10.1007/s40195-018-0828-z,,,,,,,,,665,,1300,,,,,,,,,,,"casting, hot forging, soaking, hot rolling, water quenching, solution treatment",,,,tensile,77,2,rectangular,"[120.0, 110.0, 60.0]"
wt.%,,high-Mn austenitic steels,"Fe: 76.735, C: 0.46, Si: 0.15, Mn: 22.28, S: 0.0019, P: 0.0051, Mo: 0.34, Al: 0.028",10.1007/s40195-018-0828-z,,,,,,,,,274,,864,,,,,,,,,,,"casting, hot forging, soaking, hot rolling, water quenching, solution treatment",,,,tensile,298,2,rectangular,"[120.0, 110.0, 60.0]"
wt.%,,high-Mn austenitic steels,"Fe: 76.735, C: 0.46, Si: 0.15, Mn: 22.28, S: 0.0019, P: 0.0051, Mo: 0.34, Al: 0.028",10.1007/s40195-018-0828-z,,,,,,,,,655,,1280,,,,,,,,,,,"casting, hot forging, soaking, hot rolling, water quenching, solution treatment",,,,tensile,77,2,rectangular,"[120.0, 110.0, 60.0]"
wt.%,,high-Mn austenitic steels,"Fe: 76.735, C: 0.46, Si: 0.15, Mn: 22.28, S: 0.0019, P: 0.0051, Mo: 0.34, Al: 0.028",10.1007/s40195-018-0828-z,,,,,,,,,273,,852,,,,,,,,,,,"casting, hot forging, soaking, hot rolling, water quenching, solution treatment",,,,tensile,298,2,rectangular,"[120.0, 110.0, 60.0]"
wt.%,,high-Mn austenitic steels,"Fe: 76.735, C: 0.46, Si: 0.15, Mn: 22.28, S: 0.0019, P: 0.0051, Mo: 0.34, Al: 0.028",10.1007/s40195-018-0828-z,,,,,,,,,630,,1250,,,,,,,,,,,"casting, hot forging, soaking, hot rolling, water quenching, solution treatment",,,,tensile,77,2,rectangular,"[120.0, 110.0, 60.0]"
wt.%,,high-Mn austenitic steels,"Fe: 76.735, C: 0.46, Si: 0.15, Mn: 22.28, S: 0.0019, P: 0.0051, Mo: 0.34, Al: 0.028",10.1007/s40195-018-0828-z,,,,,,,,,269,,821,,,,,,,,,,,"casting, hot forging, soaking, hot rolling, water quenching, solution treatment",,,,tensile,298,2,rectangular,"[120.0, 110.0, 60.0]"
wt.%,,high-Mn austenitic steels,"Fe: 76.735, C: 0.46, Si: 0.15, Mn: 22.28, S: 0.0019, P: 0.0051, Mo: 0.34, Al: 0.028",10.1007/s40195-018-0828-z,,,,,,,,,615,,1140,,,,,,,,,,,"casting, hot forging, soaking, hot rolling, water quenching, solution treatment",,,,tensile,77,2,rectangular,"[120.0, 110.0, 60.0]"
wt.%,,high-Mn austenitic steels,"Fe: 76.735, C: 0.46, Si: 0.15, Mn: 22.28, S: 0.0019, P: 0.0051, Mo: 0.34, Al: 0.028",10.1007/s40195-018-0828-z,,,,,,,,,252,,782,,,,,,,,,,,"casting, hot forging, soaking, hot rolling, water quenching, solution treatment",,,,tensile,298,2,rectangular,"[120.0, 110.0, 60.0]"
wt.%,,high-Mn austenitic steels,"Fe: 76.735, C: 0.46, Si: 0.15, Mn: 22.28, S: 0.0019, P: 0.0051, Mo: 0.34, Al: 0.028",10.1007/s40195-018-0828-z,,,,,,,,,605,,1130,,,,,,,,,,,"casting, hot forging, soaking, hot rolling, water quenching, solution treatment",,,,tensile,77,2,rectangular,"[120.0, 110.0, 60.0]"
wt.%,,high-Mn austenitic steels,"Fe: 76.735, C: 0.46, Si: 0.15, Mn: 22.28, S: 0.0019, P: 0.0051, Mo: 0.34, Al: 0.028",10.1007/s40195-018-0828-z,,,,,,,,,250,,766,,,,,,,,,,,"casting, hot forging, soaking, hot rolling, water quenching, solution treatment",,,,tensile,298,2,rectangular,"[120.0, 110.0, 60.0]"
wt.%,,high-Mn austenitic steels,"Fe: 76.735, C: 0.46, Si: 0.15, Mn: 22.28, S: 0.0019, P: 0.0051, Mo: 0.34, Al: 0.028",10.1007/s40195-018-0828-z,,,,,,,,,595,,1100,,,,,,,,,,,"casting, hot forging, soaking, hot rolling, water quenching, solution treatment",,,,tensile,77,2,rectangular,"[120.0, 110.0, 60.0]"
at.%,,VCoNi,"V: 33.3, Co: 33.3, Ni: 33.3",10.1007/s40195-023-01520-z,,,,,,,,,881.8,,1341.3,,,,,,,,,,,"vacuum induction melting, casting, homogenization, water quenching, EDM, cold rolling, cutting, annealing",,,,tensile,293,0.001,rectangular,"[100, 25, 12]"
