Repository: Jack-Liu0227/BERT_ML

# BERT_ML: Alloy Property Prediction Benchmark & Experiment Suite

[中文说明](./README.zh-CN.md)

BERT_ML is a modular, reproducible research benchmark for predicting mechanical properties of multi-component alloys across both In-Distribution (I.I.D.) and Out-of-Distribution (OOD) regimes. The repository integrates traditional tabular machine learning, deep neural networks, multimodal materials language model embeddings (SciBERT, SteelBERT, MatSciBERT), Tabular Prior-data Fitted Networks (TabPFN v2), and LLM-based property predictors (LLMProp).

---

File: datasets/Ti_alloys/Ti-LT.csv (part 4 of 10)
Ratio Type,id,eid,formula,DOI,,±íÊ¾¸ÃÑÐ¾¿±¨¸æÁËÑõº¬Á¿,±íÊ¾Î¢¹Û½á¹¹·ÖÎö²ÉÓÃÁË¸ß·Ö±æÂÊ¼¼Êõ,±íÊ¾²ÄÁÏ±íÏÖ³ö·ÇÏßÐÔµ¯ÐÔÐÐÎª,²âÁ¿µÄÑõº¬Á¿£¨ÒÔÖØÁ¿°ÙÍò·Ö±È wppm ±íÊ¾£©,Æ½¾ù¾§Á£³ß´ç£¨¦Ìm£©,YM,YM_err,YS,YS_err,UTS,UTS_err,DAR,DAR_err,HV,HV_err,moe,moe_class,ph1,ph2,ph3,condition,comments,composition,,test type,Test Temperature (K),Test Rate (s?1),Ingot Description,Ingot Size (mm)
at.%,,VCoNi,"V: 33.3, Co: 33.3, Ni: 33.3",10.1007/s40195-023-01520-z,,,,,,,,,822.5,,1316.4,,,,,,,,,,,"vacuum induction melting, casting, homogenization, water quenching, EDM, cold rolling, cutting, annealing",,,,tensile,194,0.001,rectangular,"[100, 25, 12]"
at.%,,VCoNi,"V: 33.3, Co: 33.3, Ni: 33.3",10.1007/s40195-023-01520-z,,,,,,,,,1218.3,,1746.7,,,,,,,,,,,"vacuum induction melting, casting, homogenization, water quenching, EDM, cold rolling, cutting, annealing",,,,tensile,77,0.001,rectangular,"[100, 25, 12]"
at.%,,VCoNi,"V: 33.3, Co: 33.3, Ni: 33.3",10.1007/s40195-023-01520-z,,,,,,,,,660.9,,1168.2,,,,,,,,,,,"vacuum induction melting, casting, homogenization, water quenching, EDM, cold rolling, cutting, annealing",,,,tensile,293,0.001,rectangular,"[100, 25, 12]"
at.%,,VCoNi,"V: 33.3, Co: 33.3, Ni: 33.3",10.1007/s40195-023-01520-z,,,,,,,,,693.2,,1221.4,,,,,,,,,,,"vacuum induction melting, casting, homogenization, water quenching, EDM, cold rolling, cutting, annealing",,,,tensile,194,0.001,rectangular,"[100, 25, 12]"
at.%,,VCoNi,"V: 33.3, Co: 33.3, Ni: 33.3",10.1007/s40195-023-01520-z,,,,,,,,,903.8,,1570.1,,,,,,,,,,,"vacuum induction melting, casting, homogenization, water quenching, EDM, cold rolling, cutting, annealing",,,,tensile,77,0.001,rectangular,"[100, 25, 12]"
at.%,,VCoNi,"V: 33.3, Co: 33.3, Ni: 33.3",10.1007/s40195-023-01520-z,,,,,,,,,573.2,,1102.4,,,,,,,,,,,"vacuum induction melting, casting, homogenization, water quenching, EDM, cold rolling, cutting, annealing",,,,tensile,293,0.001,rectangular,"[100, 25, 12]"
at.%,,VCoNi,"V: 33.3, Co: 33.3, Ni: 33.3",10.1007/s40195-023-01520-z,,,,,,,,,611.8,,1171.4,,,,,,,,,,,"vacuum induction melting, casting, homogenization, water quenching, EDM, cold rolling, cutting, annealing",,,,tensile,194,0.001,rectangular,"[100, 25, 12]"
at.%,,VCoNi,"V: 33.3, Co: 33.3, Ni: 33.3",10.1007/s40195-023-01520-z,,,,,,,,,786.1,,1446.3,,,,,,,,,,,"vacuum induction melting, casting, homogenization, water quenching, EDM, cold rolling, cutting, annealing",,,,tensile,77,0.001,rectangular,"[100, 25, 12]"
at.%,,VCoNi,"V: 33.3, Co: 33.3, Ni: 33.3",10.1007/s40195-023-01520-z,,,,,,,,,552,,1103,,,,,,,,,,,"vacuum induction melting, casting, homogenization, water quenching, EDM, cold rolling, cutting, annealing",,,,tensile,293,0.001,rectangular,"[100, 25, 12]"
at.%,,VCoNi,"V: 33.3, Co: 33.3, Ni: 33.3",10.1007/s40195-023-01520-z,,,,,,,,,527.3,,1077.4,,,,,,,,,,,"vacuum induction melting, casting, homogenization, water quenching, EDM, cold rolling, cutting, annealing",,,,tensile,194,0.001,rectangular,"[100, 25, 12]"
at.%,,VCoNi,"V: 33.3, Co: 33.3, Ni: 33.3",10.1007/s40195-023-01520-z,,,,,,,,,732.1,,1388.8,,,,,,,,,,,"vacuum induction melting, casting, homogenization, water quenching, EDM, cold rolling, cutting, annealing",,,,tensile,77,0.001,rectangular,"[100, 25, 12]"
at.%,,VCoNi,"V: 33.3, Co: 33.3, Ni: 33.3",10.1007/s40195-023-01520-z,,,,,,,,,485.2,,937,,,,,,,,,,,"vacuum induction melting, casting, homogenization, water quenching, EDM, cold rolling, cutting, annealing",,,,tensile,293,0.001,rectangular,"[100, 25, 12]"
at.%,,VCoNi,"V: 33.3, Co: 33.3, Ni: 33.3",10.1007/s40195-023-01520-z,,,,,,,,,505.4,,999.4,,,,,,,,,,,"vacuum induction melting, casting, homogenization, water quenching, EDM, cold rolling, cutting, annealing",,,,tensile,194,0.001,rectangular,"[100, 25, 12]"
at.%,,VCoNi,"V: 33.3, Co: 33.3, Ni: 33.3",10.1007/s40195-023-01520-z,,,,,,,,,643.3,,1222.7,,,,,,,,,,,"vacuum induction melting, casting, homogenization, water quenching, EDM, cold rolling, cutting, annealing",,,,tensile,77,0.001,rectangular,"[100, 25, 12]"
,,CrCoNi,"Cr: 33.3, Co: 33.3, Ni: 33.3",10.1007/s40843-021-1798-6,,,,,,,,,805,,1603,,,,,,,,,,,"vacuum induction melting, homogenization, hot rolling",,,,tensile,298,2000,rectangular,"[150.0, 60.0, 40.0]"
,,CrCoNi,"Cr: 33.3, Co: 33.3, Ni: 33.3",10.1007/s40843-021-1798-6,,,,,,,,,772,,1766,,,,,,,,,,,"vacuum induction melting, homogenization, hot rolling",,,,tensile,200,2000,rectangular,"[150.0, 60.0, 40.0]"
,,CrCoNi,"Cr: 33.3, Co: 33.3, Ni: 33.3",10.1007/s40843-021-1798-6,,,,,,,,,872,,1809,,,,,,,,,,,"vacuum induction melting, homogenization, hot rolling",,,,tensile,77,2000,rectangular,"[150.0, 60.0, 40.0]"
wt.%,,0.4C-22Mn steel,"Fe: 77.6, C: 0.4, Mn: 22",10.1016/j.actamat.2014.11.027,,,,,,,,,334,,879,,,,,,,,,,,"vacuum induction melting, homogenization, hot rolling, water cooling",,,,tensile,298,0.0126,,[]
wt.%,,0.4C-22Mn steel,"Fe: 77.6, C: 0.4, Mn: 22",10.1016/j.actamat.2014.11.027,,,,,,,,,528,,1338,,,,,,,,,,,"vacuum induction melting, homogenization, hot rolling, water cooling",,,,tensile,77,0.0126,,[]
wt.%,,0.4C-24Mn steel,"Fe: 75.6, C: 0.4, Mn: 24",10.1016/j.actamat.2014.11.027,,,,,,,,,314,,843,,,,,,,,,,,"vacuum induction melting, homogenization, hot rolling, water cooling",,,,tensile,298,0.0126,,[]
wt.%,,0.4C-24Mn steel,"Fe: 75.6, C: 0.4, Mn: 24",10.1016/j.actamat.2014.11.027,,,,,,,,,574,,1288,,,,,,,,,,,"vacuum induction melting, homogenization, hot rolling, water cooling",,,,tensile,77,0.0126,,[]
wt.%,,0.4C-26Mn steel,"Fe: 73.6, C: 0.4, Mn: 26",10.1016/j.actamat.2014.11.027,,,,,,,,,322,,802,,,,,,,,,,,"vacuum induction melting, homogenization, hot rolling, water cooling",,,,tensile,298,0.0126,,[]
wt.%,,0.4C-26Mn steel,"Fe: 73.6, C: 0.4, Mn: 26",10.1016/j.actamat.2014.11.027,,,,,,,,,598,,1275,,,,,,,,,,,"vacuum induction melting, homogenization, hot rolling, water cooling",,,,tensile,77,0.0126,,[]
wt.%,,0.4C-22Mn steel,"Fe: 77.6, C: 0.4, Mn: 22",10.1016/j.actamat.2014.11.027,,,,,,,,,780,,2265,,,,,,,,,,,"vacuum induction melting, homogenization, hot rolling, water cooling",,,,compression,298,2500,,[]
wt.%,,0.4C-22Mn steel,"Fe: 77.6, C: 0.4, Mn: 22",10.1016/j.actamat.2014.11.027,,,,,,,,,1030,,2560,,,,,,,,,,,"vacuum induction melting, homogenization, hot rolling, water cooling",,,,compression,77,2500,,[]
wt.%,,0.4C-24Mn steel,"Fe: 75.6, C: 0.4, Mn: 24",10.1016/j.actamat.2014.11.027,,,,,,,,,715,,2200,,,,,,,,,,,"vacuum induction melting, homogenization, hot rolling, water cooling",,,,compression,298,2500,,[]
wt.%,,0.4C-24Mn steel,"Fe: 75.6, C: 0.4, Mn: 24",10.1016/j.actamat.2014.11.027,,,,,,,,,1045,,2635,,,,,,,,,,,"vacuum induction melting, homogenization, hot rolling, water cooling",,,,compression,77,2500,,[]
wt.%,,0.4C-26Mn steel,"Fe: 73.6, C: 0.4, Mn: 26",10.1016/j.actamat.2014.11.027,,,,,,,,,655,,2080,,,,,,,,,,,"vacuum induction melting, homogenization, hot rolling, water cooling",,,,compression,298,2500,,[]
wt.%,,0.4C-26Mn steel,"Fe: 73.6, C: 0.4, Mn: 26",10.1016/j.actamat.2014.11.027,,,,,,,,,1315,,2785,,,,,,,,,,,"vacuum induction melting, homogenization, hot rolling, water cooling",,,,compression,77,2500,,[]
wt.%,,0.4C-18Mn steel,"Fe: 81.6, C: 0.4, Mn: 18",10.1016/j.actamat.2015.06.021,,,,,,,,,880,,940,,,,,,,,,,,"vacuum induction melting, homogenization, hot rolling, water cooling",,,,tensile,298,2500,,[]
wt.%,,0.4C-18Mn steel,"Fe: 81.6, C: 0.4, Mn: 18",10.1016/j.actamat.2015.06.021,,,,,,,,,1095,,1200,,,,,,,,,,,"vacuum induction melting, homogenization, hot rolling, water cooling",,,,tensile,77,2500,,[]
wt.%,,1.0C-18Mn steel,"Fe: 81.0, C: 1.0, Mn: 18",10.1016/j.actamat.2015.06.021,,,,,,,,,850,,880,,,,,,,,,,,"vacuum induction melting, homogenization, hot rolling, water cooling",,,,tensile,298,2500,,[]
wt.%,,1.0C-18Mn steel,"Fe: 81.0, C: 1.0, Mn: 18",10.1016/j.actamat.2015.06.021,,,,,,,,,1065,,1110,,,,,,,,,,,"vacuum induction melting, homogenization, hot rolling, water cooling",,,,tensile,77,2500,,[]
wt.%,,0.4C-18Mn steel,"Fe: 81.6, C: 0.4, Mn: 18",10.1016/j.actamat.2015.06.021,,,,,,,,,815,,2215,,,,,,,,,,,"vacuum induction melting, homogenization, hot rolling, water cooling",,,,compression,298,2500,,[]
wt.%,,0.4C-18Mn steel,"Fe: 81.6, C: 0.4, Mn: 18",10.1016/j.actamat.2015.06.021,,,,,,,,,1160,,2710,,,,,,,,,,,"vacuum induction melting, homogenization, hot rolling, water cooling",,,,compression,77,2500,,[]
wt.%,,1.0C-18Mn steel,"Fe: 81.0, C: 1.0, Mn: 18",10.1016/j.actamat.2015.06.021,,,,,,,,,840,,2260,,,,,,,,,,,"vacuum induction melting, homogenization, hot rolling, water cooling",,,,compression,298,2500,,[]
wt.%,,1.0C-18Mn steel,"Fe: 81.0, C: 1.0, Mn: 18",10.1016/j.actamat.2015.06.021,,,,,,,,,1500,,2625,,,,,,,,,,,"vacuum induction melting, homogenization, hot rolling, water cooling",,,,compression,77,2500,,[]
at.%,,CrMnFeCoNi,"Cr: 20.0, Mn: 20.0, Fe: 20.0, Co: 20.0, Ni: 20.0",10.1016/j.actamat.2016.07.038,,,,,,,,,265,,600,,,,,,,,,,,"vacuum induction melting, cast, homogenization, rotary swaging, recrystallization",,,,tensile,293,0.001,cylindrical,"[120.0, 40.0]"
at.%,,CrMnFeCoNi,"Cr: 20.0, Mn: 20.0, Fe: 20.0, Co: 20.0, Ni: 20.0",10.1016/j.actamat.2016.07.038,,,,,,,,,460,,1060,,,,,,,,,,,"vacuum induction melting, cast, homogenization, rotary swaging, recrystallization",,,,tensile,293,0.001,cylindrical,"[120.0, 40.0]"
,,AlCoCrFeNi2.0,"Al: 24.5, Co: 24.5, Cr: 24.5, Fe: 24.5, Ni: 2.0",10.1016/j.actamat.2016.11.016,,,,,,,,,545.6,,1076,,,,,,,,,,,vacuum induction melting,,,,tensile,298,0.001,,[]
,,AlCoCrFeNi2.0,"Al: 24.5, Co: 24.5, Cr: 24.5, Fe: 24.5, Ni: 2.0",10.1016/j.actamat.2016.11.016,,,,,,,,,580,,1034,,,,,,,,,,,vacuum induction melting,,,,tensile,203,0.001,,[]
,,AlCoCrFeNi2.0,"Al: 24.5, Co: 24.5, Cr: 24.5, Fe: 24.5, Ni: 2.0",10.1016/j.actamat.2016.11.016,,,,,,,,,715,,952,,,,,,,,,,,vacuum induction melting,,,,tensile,77,0.001,,[]
,,AlCoCrFeNi2.1,"Al: 24.475, Co: 24.475, Cr: 24.475, Fe: 24.475, Ni: 2.1",10.1016/j.actamat.2016.11.016,,,,,,,,,546.4,,1046,,,,,,,,,,,vacuum induction melting,,,,tensile,298,0.001,,[]
,,AlCoCrFeNi2.1,"Al: 24.475, Co: 24.475, Cr: 24.475, Fe: 24.475, Ni: 2.1",10.1016/j.actamat.2016.11.016,,,,,,,,,595,,1168,,,,,,,,,,,vacuum induction melting,,,,tensile,203,0.001,,[]
,,AlCoCrFeNi2.1,"Al: 24.475, Co: 24.475, Cr: 24.475, Fe: 24.475, Ni: 2.1",10.1016/j.actamat.2016.11.016,,,,,,,,,690,,1051,,,,,,,,,,,vacuum induction melting,,,,tensile,77,0.001,,[]
,,AlCoCrFeNi2.2,"Al: 24.45, Co: 24.45, Cr: 24.45, Fe: 24.45, Ni: 2.2",10.1016/j.actamat.2016.11.016,,,,,,,,,544.5,,1120,,,,,,,,,,,vacuum induction melting,,,,tensile,298,0.001,,[]
,,AlCoCrFeNi2.2,"Al: 24.45, Co: 24.45, Cr: 24.45, Fe: 24.45, Ni: 2.2",10.1016/j.actamat.2016.11.016,,,,,,,,,570,,1143,,,,,,,,,,,vacuum induction melting,,,,tensile,203,0.001,,[]
,,AlCoCrFeNi2.2,"Al: 24.45, Co: 24.45, Cr: 24.45, Fe: 24.45, Ni: 2.2",10.1016/j.actamat.2016.11.016,,,,,,,,,705,,1151,,,,,,,,,,,vacuum induction melting,,,,tensile,77,0.001,,[]
,,FeCoCrNi,"Fe: 25, Co: 25, Cr: 25, Ni: 25",10.1016/j.actamat.2018.05.013,,,,,,,,,480,,1725,,,,,,,,,,,powder metallurgical processes,,,,tensile,77,Î´Öª,,[]
,,FeCoCrNi,"Fe: 25, Co: 25, Cr: 25, Ni: 25",10.1016/j.actamat.2018.05.013,,,,,,,,,260,,980,,,,,,,,,,,powder metallurgical processes,,,,tensile,293,Î´Öª,,[]
,,FeCoCrNiMo0.23,"Fe: 24.9425, Co: 24.9425, Cr: 24.9425, Ni: 24.9425, Mo: 0.23",10.1016/j.actamat.2018.05.013,,,,,,,,,602,,1863,,,,,,,,,,,powder metallurgical processes,,,,tensile,77,Î´Öª,,[]
,,FeCoCrNiMo0.23,"Fe: 24.9425, Co: 24.9425, Cr: 24.9425, Ni: 24.9425, Mo: 0.23",10.1016/j.actamat.2018.05.013,,,,,,,,,360,,1238,,,,,,,,,,,powder metallurgical processes,,,,tensile,293,Î´Öª,,[]
,,FeCoNiCrTi0.2,"Fe: 24.95, Co: 24.95, Ni: 24.95, Cr: 24.95, Ti: 0.2",10.1016/j.actamat.2018.11.049,,,,,,,,,702,,1240,,,,,,,,,,,"arc melting, drop-casting, homogenization, water quenching, cold rolling, recrystallization, water quenching, aging, water quenching",,,,tensile,293,0.001,slab,"[50.0, 10.0, 5.0]"
,,FeCoNiCrTi0.2,"Fe: 24.95, Co: 24.95, Ni: 24.95, Cr: 24.95, Ti: 0.2",10.1016/j.actamat.2018.11.049,,,,,,,,,860,,1580,,,,,,,,,,,"arc melting, drop-casting, homogenization, water quenching, cold rolling, recrystallization, water quenching, aging, water quenching",,,,tensile,77,0.001,slab,"[50.0, 10.0, 5.0]"
at.%,,CrCoNi,"Cr: 33.3, Co: 33.3, Ni: 33.3",10.1016/j.actamat.2020.09.021,,,,,,,,,524,,889,,,,,,,,,,,"vacuum-induction melting, casting, thermal homogenization, rotary swaging, recrystallization",,,,tensile,293,0.0008,cylindrical,"[None, 45]"
at.%,,CrCoNi,"Cr: 33.3, Co: 33.3, Ni: 33.3",10.1016/j.actamat.2020.09.021,,,,,,,,,580,,1024,,,,,,,,,,,"vacuum-induction melting, casting, thermal homogenization, rotary swaging, recrystallization",,,,tensile,198,0.0008,cylindrical,"[None, 45]"
at.%,,CrCoNi,"Cr: 33.3, Co: 33.3, Ni: 33.3",10.1016/j.actamat.2020.09.021,,,,,,,,,728,,1290,,,,,,,,,,,"vacuum-induction melting, casting, thermal homogenization, rotary swaging, recrystallization",,,,tensile,77,0.0008,cylindrical,"[None, 45]"
at.%,,CrCoNi,"Cr: 33.3, Co: 33.3, Ni: 33.3",10.1016/j.actamat.2020.09.021,,,,,,,,,289,,777,,,,,,,,,,,"vacuum-induction melting, casting, thermal homogenization, rotary swaging, recrystallization, annealing",,,,tensile,293,0.0008,cylindrical,"[None, 45]"
at.%,,CrCoNi,"Cr: 33.3, Co: 33.3, Ni: 33.3",10.1016/j.actamat.2020.09.021,,,,,,,,,337,,886,,,,,,,,,,,"vacuum-induction melting, casting, thermal homogenization, rotary swaging, recrystallization, annealing",,,,tensile,198,0.0008,cylindrical,"[None, 45]"
at.%,,CrCoNi,"Cr: 33.3, Co: 33.3, Ni: 33.3",10.1016/j.actamat.2020.09.021,,,,,,,,,486,,1120,,,,,,,,,,,"vacuum-induction melting, casting, thermal homogenization, rotary swaging, recrystallization, annealing",,,,tensile,77,0.0008,cylindrical,"[None, 45]"
wt.%,,Fe-24Mn-4Cr-0.5Cu-0.5C,"Fe: 71, Mn: 24, Cr: 4, Cu: 0.5, C: 0.5",10.1016/j.actamat.2020.09.075,,,,,,,,,354,,796,,,,,,,,,,,"vacuum induction melting, cast, homogenization, hot roll, water quenching",,,,tensile,373,Î´Öª,,[]
wt.%,,Fe-24Mn-4Cr-0.5Cu-0.5C,"Fe: 71, Mn: 24, Cr: 4, Cu: 0.5, C: 0.5",10.1016/j.actamat.2020.09.075,,,,,,,,,442,,918,,,,,,,,,,,"vacuum induction melting, cast, homogenization, hot roll, water quenching",,,,tensile,293,Î´Öª,,[]
wt.%,,Fe-24Mn-4Cr-0.5Cu-0.5C,"Fe: 71, Mn: 24, Cr: 4, Cu: 0.5, C: 0.5",10.1016/j.actamat.2020.09.075,,,,,,,,,625,,1107,,,,,,,,,,,"vacuum induction melting, cast, homogenization, hot roll, water quenching",,,,tensile,173,Î´Öª,,[]
wt.%,,Fe-24Mn-4Cr-0.5Cu-0.5C,"Fe: 71, Mn: 24, Cr: 4, Cu: 0.5, C: 0.5",10.1016/j.actamat.2020.09.075,,,,,,,,,760,,1312,,,,,,,,,,,"vacuum induction melting, cast, homogenization, hot roll, water quenching",,,,tensile,77,Î´Öª,,[]
,,(NiCoCr)92Al6Ta2,"Ni: 30.66, Co: 30.66, Cr: 30.66, Al: 6, Ta: 2",10.1016/j.actamat.2021.117288,,,,,,,,,595,,998,,,,,,,,,,,"arc-melting, re-melting, homogenization, water quenching, cold rolling, heating",,,,tensile,298,0.001,,[]
,,(NiCoCr)92Al6Ta2,"Ni: 30.66, Co: 30.66, Cr: 30.66, Al: 6, Ta: 2",10.1016/j.actamat.2021.117288,,,,,,,,,786,,1351,,,,,,,,,,,"arc-melting, re-melting, homogenization, water quenching, cold rolling, heating",,,,tensile,77,0.001,,[]
at.%,,CrFeCoNi,"Cr: 25, Fe: 25, Co: 25, Ni: 25",10.1016/j.actamat.2021.117371,,,,,,,,,331,,1009,,,,,,,,,,,"arc-melting, re-melting, casting, homogenization, iced water quenching, cold rolling, annealing, iced water quenching",,,,tensile,295,Î´Öª,,[]
at.%,,CrFeCoNi,"Cr: 25, Fe: 25, Co: 25, Ni: 25",10.1016/j.actamat.2021.117371,,,,,,,,,502,,1886,,,,,,,,,,,"arc-melting, re-melting, casting, homogenization, iced water quenching, cold rolling, annealing, iced water quenching",,,,tensile,140,Î´Öª,,[]
at.%,,CrFeCoNi,"Cr: 25, Fe: 25, Co: 25, Ni: 25",10.1016/j.actamat.2021.117371,,,,,,,,,637,,2377,,,,,,,,,,,"arc-melting, re-melting, casting, homogenization, iced water quenching, cold rolling, annealing, iced water quenching",,,,tensile,40,Î´Öª,,[]
at.%,,CrFeCoNi,"Cr: 25, Fe: 25, Co: 25, Ni: 25",10.1016/j.actamat.2021.117371,,,,,,,,,676,,2396,,,,,,,,,,,"arc-melting, re-melting, casting, homogenization, iced water quenching, cold rolling, annealing, iced water quenching",,,,tensile,25,Î´Öª,,[]
at.%,,Si8V2Fe45Cr10Mn5Co30,"Si: 8.0, V: 2.0, Fe: 45.0, Cr: 10.0, Mn: 5.0, Co: 30.0",10.1016/j.actamat.2021.117568,,,,,,,,,424,,1099,,,,,,,,,,,"vacuum-induction melting, homogenization, water quenching, hot rolling, air cooling, sand-blasted, cold roll, annealing, water quenching",,,,tensile,298,0.0125,rectangular,"[160, 50, 28]"
at.%,,Si8V2Fe45Cr10Mn5Co30,"Si: 8.0, V: 2.0, Fe: 45.0, Cr: 10.0, Mn: 5.0, Co: 30.0",10.1016/j.actamat.2021.117568,,,,,,,,,457,,1617,,,,,,,,,,,"vacuum-induction melting, homogenization, water quenching, hot rolling, air cooling, sand-blasted, cold roll, annealing, water quenching",,,,tensile,77,0.0125,rectangular,"[160, 50, 28]"
at.%,,(NiCoCr)88Al10Ta2,"Ni: 29.33, Co: 29.33, Cr: 29.33, Al: 10, Ta: 2",10.1016/j.actamat.2022.117981,,,,,,,,,1080,,1380,,,,,,,,,,,"arc-melting, re-melting, homogenization, water quenching, hot rolling, water quenching",,,,tensile,298,0.001,rectangular,"[80.0, 25.0, 15.0]"
at.%,,(NiCoCr)88Al10Ta2,"Ni: 29.33, Co: 29.33, Cr: 29.33, Al: 10, Ta: 2",10.1016/j.actamat.2022.117981,,,,,,,,,1450,,1830,,,,,,,,,,,"arc-melting, re-melting, homogenization, water quenching, hot rolling, water quenching",,,,tensile,77,0.001,rectangular,"[80.0, 25.0, 15.0]"
at.%,,(CoCrNi)94Al3Ti3,"Co: 31.8, Cr: 31.0, Ni: 31.1, Al: 3.1, Ti: 3.0",10.1016/j.actamat.2022.118142,,,,,,,,,836.7,,1070,,,,,,,,,,,LPBF,,,,tensile,293,0.001,,[]
at.%,,(CoCrNi)94Al3Ti3,"Co: 31.8, Cr: 31.0, Ni: 31.1, Al: 3.1, Ti: 3.0",10.1016/j.actamat.2022.118142,,,,,,,,,996.9,,1423.6,,,,,,,,,,,LPBF,,,,tensile,103,0.001,,[]
at.%,,(CoCrNi)94Al3Ti3,"Co: 31.8, Cr: 31.0, Ni: 31.1, Al: 3.1, Ti: 3.0",10.1016/j.actamat.2022.118142,,,,,,,,,921.1,,1346.4,,,,,,,,,,,"LPBF, solution treatment, water quenching, aging, water quenching",,,,tensile,293,0.001,,[]
at.%,,(CoCrNi)94Al3Ti3,"Co: 31.8, Cr: 31.0, Ni: 31.1, Al: 3.1, Ti: 3.0",10.1016/j.actamat.2022.118142,,,,,,,,,1123.7,,1702.9,,,,,,,,,,,"LPBF, solution treatment, water quenching, aging, water quenching",,,,tensile,103,0.001,,[]
,,AlCoCrFeNi2.1,"Al: 24.475, Co: 24.475, Cr: 24.475, Fe: 24.475, Ni: 2.1",10.1016/j.actamat.2022.118515,,,,,,,,,1570,,1850,,,,,,,,,,,"vacuum induction melting, casting, turning, heating, hot rolling, reheating, hot drawing, polishing, cold drawing, annealing, annealing",,,,tensile,298,0.001,cylindrical,"[300, 30]"
,,AlCoCrFeNi2.1,"Al: 24.475, Co: 24.475, Cr: 24.475, Fe: 24.475, Ni: 2.1",10.1016/j.actamat.2022.118515,,,,,,,,,2250,,2520,,,,,,,,,,,"vacuum induction melting, casting, turning, heating, hot rolling, reheating, hot drawing, polishing, cold drawing, annealing, annealing",,,,tensile,77,0.001,cylindrical,"[300, 30]"
wt.%,,Ti-3Al-3Mo-3Zr-0.2Y,"Ti: 90.8, Al: 3.0, Mo: 3.0, Y: 0.2, Zr: 3.0",10.1016/j.addma.2023.103444,,,,,,,,,None,,693.5,,,,,,,,,,,"pre-alloyed powder production, electron beam powder bed fusion (EB-PBF), HIP",,,,tensile,298,Î´Öª,,[]
wt.%,,Ti-3Al-3Mo-3Zr-0.2Y,"Ti: 90.8, Al: 3.0, Mo: 3.0, Y: 0.2, Zr: 3.0",10.1016/j.addma.2023.103444,,,,,,,,,None,,1129,,,,,,,,,,,"pre-alloyed powder production, electron beam powder bed fusion (EB-PBF), HIP",,,,tensile,77,Î´Öª,,[]
wt.%,,Ti-3Al-3Mo-3Zr-0.2Y,"Ti: 90.8, Al: 3.0, Mo: 3.0, Y: 0.2, Zr: 3.0",10.1016/j.addma.2023.103444,,,,,,,,,None,,1500.6,,,,,,,,,,,"pre-alloyed powder production, electron beam powder bed fusion (EB-PBF), HIP",,,,tensile,20,Î´Öª,,[]
wt.%,,Ti-3Al-3Mo-3Zr-0.2Y,"Ti: 90.8, Al: 3.0, Mo: 3.0, Y: 0.2, Zr: 3.0",10.1016/j.addma.2023.103444,,,,,,,,,None,,653.9,,,,,,,,,,,"pre-alloyed powder production, electron beam powder bed fusion (EB-PBF), HIP, annealing, furnace cooling",,,,tensile,298,Î´Öª,,[]
wt.%,,Ti-3Al-3Mo-3Zr-0.2Y,"Ti: 90.8, Al: 3.0, Mo: 3.0, Y: 0.2, Zr: 3.0",10.1016/j.addma.2023.103444,,,,,,,,,None,,1099.6,,,,,,,,,,,"pre-alloyed powder production, electron beam powder bed fusion (EB-PBF), HIP, annealing, furnace cooling",,,,tensile,77,Î´Öª,,[]
wt.%,,Ti-3Al-3Mo-3Zr-0.2Y,"Ti: 90.8, Al: 3.0, Mo: 3.0, Y: 0.2, Zr: 3.0",10.1016/j.addma.2023.103444,,,,,,,,,None,,1479.9,,,,,,,,,,,"pre-alloyed powder production, electron beam powder bed fusion (EB-PBF), HIP, annealing, furnace cooling",,,,tensile,20,Î´Öª,,[]
wt.%,,Ti-3Al-3Mo-3Zr-0.2Y,"Ti: 90.8, Al: 3.0, Mo: 3.0, Y: 0.2, Zr: 3.0",10.1016/j.addma.2023.103444,,,,,,,,,None,,647.5,,,,,,,,,,,"pre-alloyed powder production, electron beam powder bed fusion (EB-PBF), HIP, annealing, furnace cooling",,,,tensile,298,Î´Öª,,[]
wt.%,,Ti-3Al-3Mo-3Zr-0.2Y,"Ti: 90.8, Al: 3.0, Mo: 3.0, Y: 0.2, Zr: 3.0",10.1016/j.addma.2023.103444,,,,,,,,,None,,1090.2,,,,,,,,,,,"pre-alloyed powder production, electron beam powder bed fusion (EB-PBF), HIP, annealing, furnace cooling",,,,tensile,77,Î´Öª,,[]
wt.%,,Ti-3Al-3Mo-3Zr-0.2Y,"Ti: 90.8, Al: 3.0, Mo: 3.0, Y: 0.2, Zr: 3.0",10.1016/j.addma.2023.103444,,,,,,,,,None,,1408.9,,,,,,,,,,,"pre-alloyed powder production, electron beam powder bed fusion (EB-PBF), HIP, annealing, furnace cooling",,,,tensile,20,Î´Öª,,[]
at.%,,Co40Cr20Ni30Al5Ti5,"Co: 40.0, Cr: 20.0, Ni: 30.0, Al: 5.0, Ti: 5.0",10.1016/j.apmt.2021.101037,,,,,,,,,2022,,2309,,,,,,,,,,,"arc-melting, casting, homogenization, water quenching, cold rolling, annealing, water quenching",,,,tensile,77,0.001,rectangular,"[None, 10, 10]"
at.%,,Co40Cr20Ni30Al5Ti5,"Co: 40.0, Cr: 20.0, Ni: 30.0, Al: 5.0, Ti: 5.0",10.1016/j.apmt.2021.101037,,,,,,,,,1729,,1888,,,,,,,,,,,"arc-melting, casting, homogenization, water quenching, cold rolling, annealing, water quenching",,,,tensile,293,0.001,rectangular,"[None, 10, 10]"
,,304L,"C: 0.016, Cr: 18.2, Si: 0.376, Cu: 0.5, P: 0.028, Mn: 1.451, Ni: 8.63, S: 0.0251, Mo: 0.254, Fe: 70.5199",10.1016/j.commatsci.2011.02.002,,,,,,,,,684.7,,782.8,,,,,,,,,,,,,,,tensile,293,0.00016,,[]
,,304L,"C: 0.016, Cr: 18.2, Si: 0.376, Cu: 0.5, P: 0.028, Mn: 1.451, Ni: 8.63, S: 0.0251, Mo: 0.254, Fe: 70.5199",10.1016/j.commatsci.2011.02.002,,,,,,,,,690.6,,764.6,,,,,,,,,,,,,,,tensile,293,0.001,,[]
,,304L,"C: 0.016, Cr: 18.2, Si: 0.376, Cu: 0.5, P: 0.028, Mn: 1.451, Ni: 8.63, S: 0.0251, Mo: 0.254, Fe: 70.5199",10.1016/j.commatsci.2011.02.002,,,,,,,,,708.2,,761.3,,,,,,,,,,,,,,,tensile,293,0.01,,[]
,,304L,"C: 0.016, Cr: 18.2, Si: 0.376, Cu: 0.5, P: 0.028, Mn: 1.451, Ni: 8.63, S: 0.0251, Mo: 0.254, Fe: 70.5199",10.1016/j.commatsci.2011.02.002,,,,,,,,,721.2,,1014.3,,,,,,,,,,,,,,,tensile,223,0.00016,,[]
,,304L,"C: 0.016, Cr: 18.2, Si: 0.376, Cu: 0.5, P: 0.028, Mn: 1.451, Ni: 8.63, S: 0.0251, Mo: 0.254, Fe: 70.5199",10.1016/j.commatsci.2011.02.002,,,,,,,,,740.1,,969.3,,,,,,,,,,,,,,,tensile,223,0.001,,[]
,,304L,"C: 0.016, Cr: 18.2, Si: 0.376, Cu: 0.5, P: 0.028, Mn: 1.451, Ni: 8.63, S: 0.0251, Mo: 0.254, Fe: 70.5199",10.1016/j.commatsci.2011.02.002,,,,,,,,,758.4,,897.1,,,,,,,,,,,,,,,tensile,223,0.01,,[]
,,304L,"C: 0.016, Cr: 18.2, Si: 0.376, Cu: 0.5, P: 0.028, Mn: 1.451, Ni: 8.63, S: 0.0251, Mo: 0.254, Fe: 70.5199",10.1016/j.commatsci.2011.02.002,,,,,,,,,750.2,,1278.5,,,,,,,,,,,,,,,tensile,153,0.00016,,[]
,,304L,"C: 0.016, Cr: 18.2, Si: 0.376, Cu: 0.5, P: 0.028, Mn: 1.451, Ni: 8.63, S: 0.0251, Mo: 0.254, Fe: 70.5199",10.1016/j.commatsci.2011.02.002,,,,,,,,,768.8,,1193,,,,,,,,,,,,,,,tensile,153,0.001,,[]
,,304L,"C: 0.016, Cr: 18.2, Si: 0.376, Cu: 0.5, P: 0.028, Mn: 1.451, Ni: 8.63, S: 0.0251, Mo: 0.254, Fe: 70.5199",10.1016/j.commatsci.2011.02.002,,,,,,,,,793.4,,1073.6,,,,,,,,,,,,,,,tensile,153,0.01,,[]
,,304L,"C: 0.016, Cr: 18.2, Si: 0.376, Cu: 0.5, P: 0.028, Mn: 1.451, Ni: 8.63, S: 0.0251, Mo: 0.254, Fe: 70.5199",10.1016/j.commatsci.2011.02.002,,,,,,,,,751.1,,1339.6,,,,,,,,,,,,,,,tensile,133,0.00016,,[]
,,304L,"C: 0.016, Cr: 18.2, Si: 0.376, Cu: 0.5, P: 0.028, Mn: 1.451, Ni: 8.63, S: 0.0251, Mo: 0.254, Fe: 70.5199",10.1016/j.commatsci.2011.02.002,,,,,,,,,768.5,,1250.2,,,,,,,,,,,,,,,tensile,133,0.001,,[]
,,304L,"C: 0.016, Cr: 18.2, Si: 0.376, Cu: 0.5, P: 0.028, Mn: 1.451, Ni: 8.63, S: 0.0251, Mo: 0.254, Fe: 70.5199",10.1016/j.commatsci.2011.02.002,,,,,,,,,796.5,,1118.7,,,,,,,,,,,,,,,tensile,133,0.01,,[]
,,304L,"C: 0.016, Cr: 18.2, Si: 0.376, Cu: 0.5, P: 0.028, Mn: 1.451, Ni: 8.63, S: 0.0251, Mo: 0.254, Fe: 70.5199",10.1016/j.commatsci.2011.02.002,,,,,,,,,766.6,,1432,,,,,,,,,,,,,,,tensile,110,0.00016,,[]
,,304L,"C: 0.016, Cr: 18.2, Si: 0.376, Cu: 0.5, P: 0.028, Mn: 1.451, Ni: 8.63, S: 0.0251, Mo: 0.254, Fe: 70.5199",10.1016/j.commatsci.2011.02.002,,,,,,,,,783.9,,1350.4,,,,,,,,,,,,,,,tensile,110,0.001,,[]
,,304L,"C: 0.016, Cr: 18.2, Si: 0.376, Cu: 0.5, P: 0.028, Mn: 1.451, Ni: 8.63, S: 0.0251, Mo: 0.254, Fe: 70.5199",10.1016/j.commatsci.2011.02.002,,,,,,,,,812.8,,1190.1,,,,,,,,,,,,,,,tensile,110,0.01,,[]
,,HRB335,"C: 0.25, Si: 0.44, Mn: 1.52, P: 0.011, S: 0.035, Fe: 97.744",10.1016/j.conbuildmat.2017.06.123,,,,,,,,,350.3,,574.4,,,,,,,,,,,,,,,tensile,293,Î´Öª,,[]
,,HRB335,"C: 0.25, Si: 0.44, Mn: 1.52, P: 0.011, S: 0.035, Fe: 97.744",10.1016/j.conbuildmat.2017.06.123,,,,,,,,,375.6,,597.9,,,,,,,,,,,,,,,tensile,233,Î´Öª,,[]
,,HRB335,"C: 0.25, Si: 0.44, Mn: 1.52, P: 0.011, S: 0.035, Fe: 97.744",10.1016/j.conbuildmat.2017.06.123,,,,,,,,,397.2,,615.8,,,,,,,,,,,,,,,tensile,193,Î´Öª,,[]
,,HRB335,"C: 0.25, Si: 0.44, Mn: 1.52, P: 0.011, S: 0.035, Fe: 97.744",10.1016/j.conbuildmat.2017.06.123,,,,,,,,,410.3,,635,,,,,,,,,,,,,,,tensile,173,Î´Öª,,[]
,,HRB335,"C: 0.25, Si: 0.44, Mn: 1.52, P: 0.011, S: 0.035, Fe: 97.744",10.1016/j.conbuildmat.2017.06.123,,,,,,,,,418.8,,655.7,,,,,,,,,,,,,,,tensile,153,Î´Öª,,[]
,,HRB335,"C: 0.25, Si: 0.44, Mn: 1.52, P: 0.011, S: 0.035, Fe: 97.744",10.1016/j.conbuildmat.2017.06.123,,,,,,,,,425.8,,667.8,,,,,,,,,,,,,,,tensile,133,Î´Öª,,[]
,,HRB335,"C: 0.25, Si: 0.44, Mn: 1.52, P: 0.011, S: 0.035, Fe: 97.744",10.1016/j.conbuildmat.2017.06.123,,,,,,,,,430,,669.9,,,,,,,,,,,,,,,tensile,108,Î´Öª,,[]
,,HRB400,"C: 0.24, Si: 0.49, Mn: 1.48, P: 0.022, S: 0.024, Fe: 97.744",10.1016/j.conbuildmat.2017.06.123,,,,,,,,,398.4,,597.5,,,,,,,,,,,,,,,tensile,293,Î´Öª,,[]
,,HRB400,"C: 0.24, Si: 0.49, Mn: 1.48, P: 0.022, S: 0.024, Fe: 97.744",10.1016/j.conbuildmat.2017.06.123,,,,,,,,,404.6,,621.3,,,,,,,,,,,,,,,tensile,233,Î´Öª,,[]
,,HRB400,"C: 0.24, Si: 0.49, Mn: 1.48, P: 0.022, S: 0.024, Fe: 97.744",10.1016/j.conbuildmat.2017.06.123,,,,,,,,,417.2,,642.8,,,,,,,,,,,,,,,tensile,193,Î´Öª,,[]
,,HRB400,"C: 0.24, Si: 0.49, Mn: 1.48, P: 0.022, S: 0.024, Fe: 97.744",10.1016/j.conbuildmat.2017.06.123,,,,,,,,,428.9,,654.6,,,,,,,,,,,,,,,tensile,173,Î´Öª,,[]
,,HRB400,"C: 0.24, Si: 0.49, Mn: 1.48, P: 0.022, S: 0.024, Fe: 97.744",10.1016/j.conbuildmat.2017.06.123,,,,,,,,,442.2,,667.2,,,,,,,,,,,,,,,tensile,153,Î´Öª,,[]
,,HRB400,"C: 0.24, Si: 0.49, Mn: 1.48, P: 0.022, S: 0.024, Fe: 97.744",10.1016/j.conbuildmat.2017.06.123,,,,,,,,,449.9,,672.9,,,,,,,,,,,,,,,tensile,133,Î´Öª,,[]
,,HRB400,"C: 0.24, Si: 0.49, Mn: 1.48, P: 0.022, S: 0.024, Fe: 97.744",10.1016/j.conbuildmat.2017.06.123,,,,,,,,,452.7,,678.3,,,,,,,,,,,,,,,tensile,108,Î´Öª,,[]
,,SLTS,"C: 0.092, Si: 0.24, Mn: 1.58, P: 0.007, S: 0.008, Fe: 98.073",10.1016/j.conbuildmat.2017.06.123,,,,,,,,,401.7,,566,,,,,,,,,,,,,,,tensile,293,Î´Öª,,[]
,,SLTS,"C: 0.092, Si: 0.24, Mn: 1.58, P: 0.007, S: 0.008, Fe: 98.073",10.1016/j.conbuildmat.2017.06.123,,,,,,,,,415.7,,623.2,,,,,,,,,,,,,,,tensile,233,Î´Öª,,[]
,,SLTS,"C: 0.092, Si: 0.24, Mn: 1.58, P: 0.007, S: 0.008, Fe: 98.073",10.1016/j.conbuildmat.2017.06.123,,,,,,,,,419.6,,629,,,,,,,,,,,,,,,tensile,193,Î´Öª,,[]
,,SLTS,"C: 0.092, Si: 0.24, Mn: 1.58, P: 0.007, S: 0.008, Fe: 98.073",10.1016/j.conbuildmat.2017.06.123,,,,,,,,,423.6,,644,,,,,,,,,,,,,,,tensile,173,Î´Öª,,[]
,,SLTS,"C: 0.092, Si: 0.24, Mn: 1.58, P: 0.007, S: 0.008, Fe: 98.073",10.1016/j.conbuildmat.2017.06.123,,,,,,,,,437.6,,655.4,,,,,,,,,,,,,,,tensile,153,Î´Öª,,[]
,,SLTS,"C: 0.092, Si: 0.24, Mn: 1.58, P: 0.007, S: 0.008, Fe: 98.073",10.1016/j.conbuildmat.2017.06.123,,,,,,,,,451.9,,679.7,,,,,,,,,,,,,,,tensile,133,Î´Öª,,[]
,,SLTS,"C: 0.092, Si: 0.24, Mn: 1.58, P: 0.007, S: 0.008, Fe: 98.073",10.1016/j.conbuildmat.2017.06.123,,,,,,,,,473.9,,697.2,,,,,,,,,,,,,,,tensile,108,Î´Öª,,[]
,,high strength steel wire,"Fe: 97.93, C: 0.801, Si: 0.227, Mn: 0.75, P: 0.009, S: 0.006, Cr: 0.248, Ni: 0.014, Cu: 0.012, V: 0.003",10.1016/j.conbuildmat.2018.09.053,,,,,,,,,1808.5,,1947.2,,,,,,,,,,,,,,,tensile,293,Î´Öª,cylindrical,"[5.2, 250.0]"
,,high strength steel wire,"Fe: 97.93, C: 0.801, Si: 0.227, Mn: 0.75, P: 0.009, S: 0.006, Cr: 0.248, Ni: 0.014, Cu: 0.012, V: 0.003",10.1016/j.conbuildmat.2018.09.053,,,,,,,,,1917.9,,2069.9,,,,,,,,,,,,,,,tensile,233,Î´Öª,cylindrical,"[5.2, 250.0]"
,,high strength steel wire,"Fe: 97.93, C: 0.801, Si: 0.227, Mn: 0.75, P: 0.009, S: 0.006, Cr: 0.248, Ni: 0.014, Cu: 0.012, V: 0.003",10.1016/j.conbuildmat.2018.09.053,,,,,,,,,2017.1,,2186.1,,,,,,,,,,,,,,,tensile,203,Î´Öª,cylindrical,"[5.2, 250.0]"
,,high strength steel wire,"Fe: 97.93, C: 0.801, Si: 0.227, Mn: 0.75, P: 0.009, S: 0.006, Cr: 0.248, Ni: 0.014, Cu: 0.012, V: 0.003",10.1016/j.conbuildmat.2018.09.053,,,,,,,,,2036.9,,2221.3,,,,,,,,,,,,,,,tensile,173,Î´Öª,cylindrical,"[5.2, 250.0]"
,,high strength steel wire,"Fe: 97.93, C: 0.801, Si: 0.227, Mn: 0.75, P: 0.009, S: 0.006, Cr: 0.248, Ni: 0.014, Cu: 0.012, V: 0.003",10.1016/j.conbuildmat.2018.09.053,,,,,,,,,2063.9,,2258.2,,,,,,,,,,,,,,,tensile,153,Î´Öª,cylindrical,"[5.2, 250.0]"
,,high strength steel wire,"Fe: 97.93, C: 0.801, Si: 0.227, Mn: 0.75, P: 0.009, S: 0.006, Cr: 0.248, Ni: 0.014, Cu: 0.012, V: 0.003",10.1016/j.conbuildmat.2018.09.053,,,,,,,,,2096,,2299.5,,,,,,,,,,,,,,,tensile,133,Î´Öª,cylindrical,"[5.2, 250.0]"
,,high strength steel wire,"Fe: 97.93, C: 0.801, Si: 0.227, Mn: 0.75, P: 0.009, S: 0.006, Cr: 0.248, Ni: 0.014, Cu: 0.012, V: 0.003",10.1016/j.conbuildmat.2018.09.053,,,,,,,,,2133.1,,2327.4,,,,,,,,,,,,,,,tensile,113,Î´Öª,cylindrical,"[5.2, 250.0]"
,,G20Mn5QT cast steel,,10.1016/j.conbuildmat.2020.118123,,,,,,,,,330.5,,585.8,,,,,,,,,,,,,,,tensile,293,1,,[]
,,G20Mn5QT cast steel,,10.1016/j.conbuildmat.2020.118123,,,,,,,,,347.5,,608.4,,,,,,,,,,,,,,,tensile,253,1,,[]
,,G20Mn5QT cast steel,,10.1016/j.conbuildmat.2020.118123,,,,,,,,,354.7,,616,,,,,,,,,,,,,,,tensile,233,1,,[]
,,G20Mn5QT cast steel,,10.1016/j.conbuildmat.2020.118123,,,,,,,,,385.3,,632.3,,,,,,,,,,,,,,,tensile,213,1,,[]
,,MS Q235,,10.1016/j.conbuildmat.2022.129850,,,,,,,,,294,,426,,,,,,,,,,,,,,,tensile,293,1,,[]
,,MS Q235,,10.1016/j.conbuildmat.2022.129850,,,,,,,,,265,,394,,,,,,,,,,,,,,,tensile,243,1,,[]
,,MS Q235,,10.1016/j.conbuildmat.2022.129850,,,,,,,,,306,,430,,,,,,,,,,,,,,,tensile,213,1,,[]
,,MS Q235,,10.1016/j.conbuildmat.2022.129850,,,,,,,,,354,,484,,,,,,,,,,,,,,,tensile,193,1,,[]
,,MS Q235,,10.1016/j.conbuildmat.2022.129850,,,,,,,,,405,,508,,,,,,,,,,,,,,,tensile,153,1,,[]
,,MS Q235,,10.1016/j.conbuildmat.2022.129850,,,,,,,,,427,,547,,,,,,,,,,,,,,,tensile,113,1,,[]
,,MS Q355,,10.1016/j.conbuildmat.2022.129850,,,,,,,,,483,,618,,,,,,,,,,,,,,,tensile,293,1,,[]
,,MS Q355,,10.1016/j.conbuildmat.2022.129850,,,,,,,,,531,,642,,,,,,,,,,,,,,,tensile,243,1,,[]
,,MS Q355,,10.1016/j.conbuildmat.2022.129850,,,,,,,,,528,,644,,,,,,,,,,,,,,,tensile,213,1,,[]
,,MS Q355,,10.1016/j.conbuildmat.2022.129850,,,,,,,,,508,,642,,,,,,,,,,,,,,,tensile,193,1,,[]
,,MS Q355,,10.1016/j.conbuildmat.2022.129850,,,,,,,,,570,,675,,,,,,,,,,,,,,,tensile,153,1,,[]
,,MS Q355,,10.1016/j.conbuildmat.2022.129850,,,,,,,,,570,,679,,,,,,,,,,,,,,,tensile,113,1,,[]
,,MS Q460,,10.1016/j.conbuildmat.2022.129850,,,,,,,,,673,,702,,,,,,,,,,,,,,,tensile,293,1,,[]
,,MS Q460,,10.1016/j.conbuildmat.2022.129850,,,,,,,,,663,,695,,,,,,,,,,,,,,,tensile,243,1,,[]
,,MS Q460,,10.1016/j.conbuildmat.2022.129850,,,,,,,,,704,,734,,,,,,,,,,,,,,,tensile,213,1,,[]
,,MS Q460,,10.1016/j.conbuildmat.2022.129850,,,,,,,,,737,,770,,,,,,,,,,,,,,,tensile,193,1,,[]
,,MS Q460,,10.1016/j.conbuildmat.2022.129850,,,,,,,,,722,,760,,,,,,,,,,,,,,,tensile,153,1,,[]
,,MS Q460,,10.1016/j.conbuildmat.2022.129850,,,,,,,,,755,,778,,,,,,,,,,,,,,,tensile,113,1,,[]
wt.%,,316LN,,10.1016/j.cryogenics.2012.02.003,,,,,,,,,500,,735,,,,,,,,,,,"electro-slag re-melting, cold working, aging",,,,tensile,300,Î´Öª,jacket,"[500, 47.0]"
wt.%,,316LN,,10.1016/j.cryogenics.2012.02.003,,,,,,,,,510,,740,,,,,,,,,,,"electro-slag re-melting, cold working, aging",,,,tensile,300,Î´Öª,jacket,"[500, 47.0]"
wt.%,,316LN,,10.1016/j.cryogenics.2012.02.003,,,,,,,,,560,,765,,,,,,,,,,,"electro-slag re-melting, cold working, aging",,,,tensile,300,Î´Öª,jacket,"[500, 47.0]"
wt.%,,316LN,,10.1016/j.cryogenics.2012.02.003,,,,,,,,,550,,745,,,,,,,,,,,"electro-slag re-melting, cold working, aging",,,,tensile,300,Î´Öª,jacket,"[500, 47.0]"
wt.%,,316LN,,10.1016/j.cryogenics.2012.02.003,,,,,,,,,1130,,1600,,,,,,,,,,,"electro-slag re-melting, cold working, aging",,,,tensile,4.2,Î´Öª,jacket,"[500, 47.0]"
wt.%,,316LN,,10.1016/j.cryogenics.2012.02.003,,,,,,,,,1130,,1590,,,,,,,,,,,"electro-slag re-melting, cold working, aging",,,,tensile,4.2,Î´Öª,jacket,"[500, 47.0]"
wt.%,,316LN,,10.1016/j.cryogenics.2012.02.003,,,,,,,,,1240,,1650,,,,,,,,,,,"electro-slag re-melting, cold working, aging",,,,tensile,4.2,Î´Öª,jacket,"[500, 47.0]"
wt.%,,316LN,,10.1016/j.cryogenics.2012.02.003,,,,,,,,,1230,,1630,,,,,,,,,,,"electro-slag re-melting, cold working, aging",,,,tensile,4.2,Î´Öª,jacket,"[500, 47.0]"
wt.%,,316LN,,10.1016/j.cryogenics.2012.02.003,,,,,,,,,1165,,1537,,,,,,,,,,,"electro-slag re-melting, cold working, aging",,,,tensile,4.2,Î´Öª,jacket,"[500, 47.0]"
wt.%,,316LN,,10.1016/j.cryogenics.2012.02.003,,,,,,,,,1181,,1576,,,,,,,,,,,"electro-slag re-melting, cold working, aging",,,,tensile,4.2,Î´Öª,jacket,"[500, 47.0]"
wt.%,,AA5052,,10.1016/j.cryogenics.2015.02.001,,,,,,,,,120.76,,305.22,,,,,,,,,,,strain hardening,,,,tensile,293,0.0001,,[]
wt.%,,AA5052,,10.1016/j.cryogenics.2015.02.001,,,,,,,,,126.62,,281.52,,,,,,,,,,,strain hardening,,,,tensile,293,0.01,,[]
wt.%,,AA5052,,10.1016/j.cryogenics.2015.02.001,,,,,,,,,126.49,,283.23,,,,,,,,,,,strain hardening,,,,tensile,223,0.0001,,[]
wt.%,,AA5052,,10.1016/j.cryogenics.2015.02.001,,,,,,,,,130.8,,279.18,,,,,,,,,,,strain hardening,,,,tensile,223,0.01,,[]
wt.%,,AA5052,,10.1016/j.cryogenics.2015.02.001,,,,,,,,,131.21,,314.64,,,,,,,,,,,strain hardening,,,,tensile,153,0.0001,,[]
wt.%,,AA5052,,10.1016/j.cryogenics.2015.02.001,,,,,,,,,131.97,,310.82,,,,,,,,,,,strain hardening,,,,tensile,153,0.01,,[]
wt.%,,AA5052,,10.1016/j.cryogenics.2015.02.001,,,,,,,,,136.3,,333.5,,,,,,,,,,,strain hardening,,,,tensile,133,0.0001,,[]
wt.%,,AA5052,,10.1016/j.cryogenics.2015.02.001,,,,,,,,,122.24,,330.14,,,,,,,,,,,strain hardening,,,,tensile,133,0.01,,[]
wt.%,,AA5052,,10.1016/j.cryogenics.2015.02.001,,,,,,,,,136.81,,350.82,,,,,,,,,,,strain hardening,,,,tensile,110,0.0001,,[]
wt.%,,AA5052,,10.1016/j.cryogenics.2015.02.001,,,,,,,,,89.42,,346.36,,,,,,,,,,,strain hardening,,,,tensile,110,0.01,,[]
wt.%,,AA5086,,10.1016/j.cryogenics.2015.02.001,,,,,,,,,77.19,,211.97,,,,,,,,,,,strain hardening,,,,tensile,293,0.0001,,[]
wt.%,,AA5086,,10.1016/j.cryogenics.2015.02.001,,,,,,,,,73.37,,201.01,,,,,,,,,,,strain hardening,,,,tensile,293,0.01,,[]
wt.%,,AA5086,,10.1016/j.cryogenics.2015.02.001,,,,,,,,,79.23,,208.15,,,,,,,,,,,strain hardening,,,,tensile,223,0.0001,,[]
wt.%,,AA5086,,10.1016/j.cryogenics.2015.02.001,,,,,,,,,76.94,,211.46,,,,,,,,,,,strain hardening,,,,tensile,223,0.01,,[]
wt.%,,AA5086,,10.1016/j.cryogenics.2015.02.001,,,,,,,,,79.49,,230.57,,,,,,,,,,,strain hardening,,,,tensile,153,0.0001,,[]
wt.%,,AA5086,,10.1016/j.cryogenics.2015.02.001,,,,,,,,,82.8,,229.29,,,,,,,,,,,strain hardening,,,,tensile,153,0.01,,[]
wt.%,,AA5086,,10.1016/j.cryogenics.2015.02.001,,,,,,,,,83.05,,245.6,,,,,,,,,,,strain hardening,,,,tensile,133,0.0001,,[]
wt.%,,AA5086,,10.1016/j.cryogenics.2015.02.001,,,,,,,,,89.17,,246.87,,,,,,,,,,,strain hardening,,,,tensile,133,0.01,,[]
wt.%,,AA5086,,10.1016/j.cryogenics.2015.02.001,,,,,,,,,89.68,,268.28,,,,,,,,,,,strain hardening,,,,tensile,110,0.0001,,[]
wt.%,,AA5086,,10.1016/j.cryogenics.2015.02.001,,,,,,,,,86.87,,268.53,,,,,,,,,,,strain hardening,,,,tensile,110,0.01,,[]
wt.%,,AA6061,,10.1016/j.cryogenics.2015.02.001,,,,,,,,,335.79,,353.63,,,,,,,,,,,"solution heat treatment, artificial aging",,,,tensile,293,0.0001,,[]
wt.%,,AA6061,,10.1016/j.cryogenics.2015.02.001,,,,,,,,,337.57,,352.1,,,,,,,,,,,"solution heat treatment, artificial aging",,,,tensile,293,0.01,,[]
wt.%,,AA6061,,10.1016/j.cryogenics.2015.02.001,,,,,,,,,337.07,,356.94,,,,,,,,,,,"solution heat treatment, artificial aging",,,,tensile,223,0.0001,,[]
wt.%,,AA6061,,10.1016/j.cryogenics.2015.02.001,,,,,,,,,342.42,,362.03,,,,,,,,,,,"solution heat treatment, artificial aging",,,,tensile,223,0.01,,[]
wt.%,,AA6061,,10.1016/j.cryogenics.2015.02.001,,,,,,,,,367.64,,398.21,,,,,,,,,,,"solution heat treatment, artificial aging",,,,tensile,153,0.0001,,[]
wt.%,,AA6061,,10.1016/j.cryogenics.2015.02.001,,,,,,,,,379.61,,405.35,,,,,,,,,,,"solution heat treatment, artificial aging",,,,tensile,153,0.01,,[]
wt.%,,AA6061,,10.1016/j.cryogenics.2015.02.001,,,,,,,,,372.99,,408.4,,,,,,,,,,,"solution heat treatment, artificial aging",,,,tensile,133,0.0001,,[]
wt.%,,AA6061,,10.1016/j.cryogenics.2015.02.001,,,,,,,,,385.22,,417.57,,,,,,,,,,,"solution heat treatment, artificial aging",,,,tensile,133,0.01,,[]
wt.%,,AA6061,,10.1016/j.cryogenics.2015.02.001,,,,,,,,,388.02,,425.47,,,,,,,,,,,"solution heat treatment, artificial aging",,,,tensile,110,0.0001,,[]
wt.%,,AA6061,,10.1016/j.cryogenics.2015.02.001,,,,,,,,,395.41,,433.88,,,,,,,,,,,"solution heat treatment, artificial aging",,,,tensile,110,0.01,,[]
wt.%,,AA6082,,10.1016/j.cryogenics.2015.02.001,,,,,,,,,340.63,,375.54,,,,,,,,,,,"solution heat treatment, artificial aging",,,,tensile,293,0.0001,,[]
wt.%,,AA6082,,10.1016/j.cryogenics.2015.02.001,,,,,,,,,343.69,,368.4,,,,,,,,,,,"solution heat treatment, artificial aging",,,,tensile,293,0.01,,[]
wt.%,,AA6082,,10.1016/j.cryogenics.2015.02.001,,,,,,,,,379.36,,412.99,,,,,,,,,,,"solution heat treatment, artificial aging",,,,tensile,223,0.0001,,[]
wt.%,,AA6082,,10.1016/j.cryogenics.2015.02.001,,,,,,,,,356.17,,381.4,,,,,,,,,,,"solution heat treatment, artificial aging",,,,tensile,223,0.01,,[]
wt.%,,AA6082,,10.1016/j.cryogenics.2015.02.001,,,,,,,,,405.09,,443.05,,,,,,,,,,,"solution heat treatment, artificial aging",,,,tensile,153,0.0001,,[]
wt.%,,AA6082,,10.1016/j.cryogenics.2015.02.001,,,,,,,,,423.43,,455.03,,,,,,,,,,,"solution heat treatment, artificial aging",,,,tensile,153,0.01,,[]
wt.%,,AA6082,,10.1016/j.cryogenics.2015.02.001,,,,,,,,,412.22,,450.7,,,,,,,,,,,"solution heat treatment, artificial aging",,,,tensile,133,0.0001,,[]
wt.%,,AA6082,,10.1016/j.cryogenics.2015.02.001,,,,,,,,,430.31,,462.42,,,,,,,,,,,"solution heat treatment, artificial aging",,,,tensile,133,0.01,,[]
wt.%,,AA6082,,10.1016/j.cryogenics.2015.02.001,,,,,,,,,447.89,,491.21,,,,,,,,,,,"solution heat treatment, artificial aging",,,,tensile,110,0.0001,,[]
wt.%,,AA6082,,10.1016/j.cryogenics.2015.02.001,,,,,,,,,463.69,,501.14,,,,,,,,,,,"solution heat treatment, artificial aging",,,,tensile,110,0.01,,[]
,,S30408,,10.1016/j.cryogenics.2019.06.003,,,,,,,,,298,,802,,,,,,,,,,,"hot rolling, solution annealing, water quenching",,,,tensile,293,0.0003,,[]
,,S30408,,10.1016/j.cryogenics.2019.06.003,,,,,,,,,305,,908,,,,,,,,,,,"hot rolling, solution annealing, water quenching",,,,tensile,273,0.0003,,[]
,,S30408,,10.1016/j.cryogenics.2019.06.003,,,,,,,,,314,,990,,,,,,,,,,,"hot rolling, solution annealing, water quenching",,,,tensile,253,0.0003,,[]
,,S30408,,10.1016/j.cryogenics.2019.06.003,,,,,,,,,323,,1046,,,,,,,,,,,"hot rolling, solution annealing, water quenching",,,,tensile,233,0.0003,,[]
,,S30408,,10.1016/j.cryogenics.2019.06.003,,,,,,,,,340,,1190,,,,,,,,,,,"hot rolling, solution annealing, water quenching",,,,tensile,193,0.0003,,[]
,,S30408,,10.1016/j.cryogenics.2019.06.003,,,,,,,,,370,,1326,,,,,,,,,,,"hot rolling, solution annealing, water quenching",,,,tensile,163,0.0003,,[]
,,S30408,,10.1016/j.cryogenics.2019.06.003,,,,,,,,,421,,1486,,,,,,,,,,,"hot rolling, solution annealing, water quenching",,,,tensile,113,0.0003,,[]
,,S30408,,10.1016/j.cryogenics.2019.06.003,,,,,,,,,464,,1706,,,,,,,,,,,"hot rolling, solution annealing, water quenching",,,,tensile,77,0.0003,,[]
wt.%,,316LN,,10.1016/j.cryogenics.2021.103388,,,,,,,,,270,,598,,,,,,,,,,,"hot rolling, solution annealing, water quenching",,,,tensile,300,1,,[]
wt.%,,316LN,,10.1016/j.cryogenics.2021.103388,,,,,,,,,513,,799,,,,,,,,,,,"hot rolling, solution annealing, water quenching, prestrain",,,,tensile,300,1,,[]
wt.%,,316LN,,10.1016/j.cryogenics.2021.103388,,,,,,,,,636,,947,,,,,,,,,,,"hot rolling, solution annealing, water quenching, prestrain",,,,tensile,300,1,,[]
