Repository: Jack-Liu0227/BERT_ML

# BERT_ML: Alloy Property Prediction Benchmark & Experiment Suite

[中文说明](./README.zh-CN.md)

BERT_ML is a modular, reproducible research benchmark for predicting mechanical properties of multi-component alloys across both In-Distribution (I.I.D.) and Out-of-Distribution (OOD) regimes. The repository integrates traditional tabular machine learning, deep neural networks, multimodal materials language model embeddings (SciBERT, SteelBERT, MatSciBERT), Tabular Prior-data Fitted Networks (TabPFN v2), and LLM-based property predictors (LLMProp).

---

File: datasets/Ti_alloys/Ti-LT.csv (part 5 of 10)
Ratio Type,id,eid,formula,DOI,,±íÊ¾¸ÃÑÐ¾¿±¨¸æÁËÑõº¬Á¿,±íÊ¾Î¢¹Û½á¹¹·ÖÎö²ÉÓÃÁË¸ß·Ö±æÂÊ¼¼Êõ,±íÊ¾²ÄÁÏ±íÏÖ³ö·ÇÏßÐÔµ¯ÐÔÐÐÎª,²âÁ¿µÄÑõº¬Á¿£¨ÒÔÖØÁ¿°ÙÍò·Ö±È wppm ±íÊ¾£©,Æ½¾ù¾§Á£³ß´ç£¨¦Ìm£©,YM,YM_err,YS,YS_err,UTS,UTS_err,DAR,DAR_err,HV,HV_err,moe,moe_class,ph1,ph2,ph3,condition,comments,composition,,test type,Test Temperature (K),Test Rate (s?1),Ingot Description,Ingot Size (mm)
wt.%,,316LN,,10.1016/j.cryogenics.2021.103388,,,,,,,,,809,,1106,,,,,,,,,,,"hot rolling, solution annealing, water quenching, prestrain",,,,tensile,300,1,,[]
wt.%,,316LN,,10.1016/j.cryogenics.2021.103388,,,,,,,,,672,,1311,,,,,,,,,,,"hot rolling, solution annealing, water quenching",,,,tensile,77,1,,[]
wt.%,,316LN,,10.1016/j.cryogenics.2021.103388,,,,,,,,,933,,1493,,,,,,,,,,,"hot rolling, solution annealing, water quenching, prestrain",,,,tensile,77,1,,[]
wt.%,,316LN,,10.1016/j.cryogenics.2021.103388,,,,,,,,,1030,,1615,,,,,,,,,,,"hot rolling, solution annealing, water quenching, prestrain",,,,tensile,77,1,,[]
wt.%,,316LN,,10.1016/j.cryogenics.2021.103388,,,,,,,,,1159,,1754,,,,,,,,,,,"hot rolling, solution annealing, water quenching, prestrain",,,,tensile,77,1,,[]
wt.%,,316LN,,10.1016/j.cryogenics.2021.103388,,,,,,,,,832,,1536,,,,,,,,,,,"hot rolling, solution annealing, water quenching",,,,tensile,4.2,1,,[]
wt.%,,316LN,,10.1016/j.cryogenics.2021.103388,,,,,,,,,1063,,1740,,,,,,,,,,,"hot rolling, solution annealing, water quenching, prestrain",,,,tensile,4.2,1,,[]
wt.%,,316LN,,10.1016/j.cryogenics.2021.103388,,,,,,,,,1301,,1883,,,,,,,,,,,"hot rolling, solution annealing, water quenching, prestrain",,,,tensile,4.2,1,,[]
wt.%,,316LN,,10.1016/j.cryogenics.2021.103388,,,,,,,,,1593,,2066,,,,,,,,,,,"hot rolling, solution annealing, water quenching, prestrain",,,,tensile,4.2,1,,[]
at.%,,CoCrCu1.5MnNi,,10.1016/j.dib.2022.108567,,,,,,,,,600.2,,840.4,,,,,,,,,,,casting,,,,tensile,77,0.001,,[]
at.%,,CoCrCu1.5MnNi,,10.1016/j.dib.2022.108567,,,,,,,,,431.5,,575,,,,,,,,,,,casting,,,,tensile,298,0.001,,[]
at.%,,CoCrCu1.5MnNi,,10.1016/j.dib.2022.108567,,,,,,,,,595.1,,844.9,,,,,,,,,,,casting,,,,tensile,77,0.001,,[]
at.%,,CoCrCu1.5MnNi,,10.1016/j.dib.2022.108567,,,,,,,,,434.4,,581.8,,,,,,,,,,,casting,,,,tensile,298,0.001,,[]
,,Fe53Mn29Co9Cr9,,10.1016/j.jallcom.2020.157876,,,,,,,,,None,,757,,,,,,,,,,,"vacuum induction melting, annealing, water quenching, homogenization",,,,tensile,293,0.001,cylindrical,"[100.0, 20.0]"
,,Fe53Mn29Co9Cr9,,10.1016/j.jallcom.2020.157876,,,,,,,,,None,,907,,,,,,,,,,,"vacuum induction melting, annealing, water quenching, homogenization",,,,tensile,223,0.001,cylindrical,"[100.0, 20.0]"
,,(Zr0.6336Cu0.1452Ni0.1012Al0.12)97Tm3,,10.1016/j.jallcom.2021.162039,,,,,,,,,1509,,1666,,,,,,,,,,,"melting, casting",,,,compression,298,0.0001,cylindrical,"[70.0, 3.0]"
,,(Zr0.6336Cu0.1452Ni0.1012Al0.12)97Tm3,,10.1016/j.jallcom.2021.162039,,,,,,,,,1514,,1615,,,,,,,,,,,"melting, casting",,,,compression,298,0.001,cylindrical,"[70.0, 3.0]"
,,(Zr0.6336Cu0.1452Ni0.1012Al0.12)97Tm3,,10.1016/j.jallcom.2021.162039,,,,,,,,,1543,,1583,,,,,,,,,,,"melting, casting",,,,compression,298,0.005,cylindrical,"[70.0, 3.0]"
,,(Zr0.6336Cu0.1452Ni0.1012Al0.12)97Tm3,,10.1016/j.jallcom.2021.162039,,,,,,,,,1375,,1414,,,,,,,,,,,"melting, casting",,,,compression,298,0.01,cylindrical,"[70.0, 3.0]"
,,(Zr0.6336Cu0.1452Ni0.1012Al0.12)97Tm3,,10.1016/j.jallcom.2021.162039,,,,,,,,,1292,,1400,,,,,,,,,,,"melting, casting",,,,compression,298,0.05,cylindrical,"[70.0, 3.0]"
,,(Zr0.6336Cu0.1452Ni0.1012Al0.12)97Tm3,,10.1016/j.jallcom.2021.162039,,,,,,,,,1744,,1754,,,,,,,,,,,"melting, casting",,,,compression,177,0.0001,cylindrical,"[70.0, 3.0]"
,,(Zr0.6336Cu0.1452Ni0.1012Al0.12)97Tm3,,10.1016/j.jallcom.2021.162039,,,,,,,,,None,,1734,,,,,,,,,,,"melting, casting",,,,compression,177,0.001,cylindrical,"[70.0, 3.0]"
,,(Zr0.6336Cu0.1452Ni0.1012Al0.12)97Tm3,,10.1016/j.jallcom.2021.162039,,,,,,,,,None,,1579,,,,,,,,,,,"melting, casting",,,,compression,177,0.005,cylindrical,"[70.0, 3.0]"
,,(Zr0.6336Cu0.1452Ni0.1012Al0.12)97Tm3,,10.1016/j.jallcom.2021.162039,,,,,,,,,None,,1209,,,,,,,,,,,"melting, casting",,,,compression,177,0.01,cylindrical,"[70.0, 3.0]"
,,(Zr0.6336Cu0.1452Ni0.1012Al0.12)97Tm3,,10.1016/j.jallcom.2021.162039,,,,,,,,,None,,839,,,,,,,,,,,"melting, casting",,,,compression,177,0.05,cylindrical,"[70.0, 3.0]"
,,(Zr0.6336Cu0.1452Ni0.1012Al0.12)97Tm3,,10.1016/j.jallcom.2021.162039,,,,,,,,,2053,,2150,,,,,,,,,,,"melting, casting",,,,compression,77,0.0001,cylindrical,"[70.0, 3.0]"
,,(Zr0.6336Cu0.1452Ni0.1012Al0.12)97Tm3,,10.1016/j.jallcom.2021.162039,,,,,,,,,None,,1891,,,,,,,,,,,"melting, casting",,,,compression,77,0.001,cylindrical,"[70.0, 3.0]"
,,(Zr0.6336Cu0.1452Ni0.1012Al0.12)97Tm3,,10.1016/j.jallcom.2021.162039,,,,,,,,,None,,1611,,,,,,,,,,,"melting, casting",,,,compression,77,0.005,cylindrical,"[70.0, 3.0]"
,,(Zr0.6336Cu0.1452Ni0.1012Al0.12)97Tm3,,10.1016/j.jallcom.2021.162039,,,,,,,,,None,,1691,,,,,,,,,,,"melting, casting",,,,compression,77,0.01,cylindrical,"[70.0, 3.0]"
,,(Zr0.6336Cu0.1452Ni0.1012Al0.12)97Tm3,,10.1016/j.jallcom.2021.162039,,,,,,,,,None,,1050,,,,,,,,,,,"melting, casting",,,,compression,77,0.05,cylindrical,"[70.0, 3.0]"
,,(Zr0.6336Cu0.1452Ni0.1012Al0.12)97Tm3,,10.1016/j.jallcom.2021.162039,,,,,,,,,None,,651,,,,,,,,,,,"melting, casting",,,,compression,298,500,cylindrical,"[70.0, 3.0]"
,,(Zr0.6336Cu0.1452Ni0.1012Al0.12)97Tm3,,10.1016/j.jallcom.2021.162039,,,,,,,,,None,,974,,,,,,,,,,,"melting, casting",,,,compression,298,1000,cylindrical,"[70.0, 3.0]"
,,(Zr0.6336Cu0.1452Ni0.1012Al0.12)97Tm3,,10.1016/j.jallcom.2021.162039,,,,,,,,,None,,651,,,,,,,,,,,"melting, casting",,,,compression,298,3000,cylindrical,"[70.0, 3.0]"
,,(Zr0.6336Cu0.1452Ni0.1012Al0.12)97Tm3,,10.1016/j.jallcom.2021.162039,,,,,,,,,None,,653,,,,,,,,,,,"melting, casting",,,,compression,298,5000,cylindrical,"[70.0, 3.0]"
,,(Zr0.6336Cu0.1452Ni0.1012Al0.12)97Tm3,,10.1016/j.jallcom.2021.162039,,,,,,,,,None,,960,,,,,,,,,,,"melting, casting",,,,compression,177,500,cylindrical,"[70.0, 3.0]"
,,(Zr0.6336Cu0.1452Ni0.1012Al0.12)97Tm3,,10.1016/j.jallcom.2021.162039,,,,,,,,,None,,1031,,,,,,,,,,,"melting, casting",,,,compression,177,1000,cylindrical,"[70.0, 3.0]"
,,(Zr0.6336Cu0.1452Ni0.1012Al0.12)97Tm3,,10.1016/j.jallcom.2021.162039,,,,,,,,,None,,1162,,,,,,,,,,,"melting, casting",,,,compression,177,3000,cylindrical,"[70.0, 3.0]"
,,(Zr0.6336Cu0.1452Ni0.1012Al0.12)97Tm3,,10.1016/j.jallcom.2021.162039,,,,,,,,,None,,912,,,,,,,,,,,"melting, casting",,,,compression,177,5000,cylindrical,"[70.0, 3.0]"
,,(Zr0.6336Cu0.1452Ni0.1012Al0.12)97Tm3,,10.1016/j.jallcom.2021.162039,,,,,,,,,None,,915,,,,,,,,,,,"melting, casting",,,,compression,77,500,cylindrical,"[70.0, 3.0]"
,,(Zr0.6336Cu0.1452Ni0.1012Al0.12)97Tm3,,10.1016/j.jallcom.2021.162039,,,,,,,,,None,,1230,,,,,,,,,,,"melting, casting",,,,compression,77,1000,cylindrical,"[70.0, 3.0]"
,,(Zr0.6336Cu0.1452Ni0.1012Al0.12)97Tm3,,10.1016/j.jallcom.2021.162039,,,,,,,,,None,,1286,,,,,,,,,,,"melting, casting",,,,compression,77,3000,cylindrical,"[70.0, 3.0]"
,,(Zr0.6336Cu0.1452Ni0.1012Al0.12)97Tm3,,10.1016/j.jallcom.2021.162039,,,,,,,,,None,,820,,,,,,,,,,,"melting, casting",,,,compression,77,5000,cylindrical,"[3.0, 70.0]"
at.%,,Cr12Ni12Mn12Fe64,,10.1016/j.jallcom.2021.163331,,,,,,,,,242,,508,,,,,,,,,,,"vacuum induction melting furnace, casting, homogenization, cold-rolling, annealing",,,,tensile,298,0.001,rectangular,"[60.0, 12.0, 6.0]"
at.%,,Cr12Ni12Mn12Fe64,,10.1016/j.jallcom.2021.163331,,,,,,,,,527,,1090,,,,,,,,,,,"vacuum induction melting furnace, casting, homogenization, cold-rolling, annealing",,,,tensile,77,0.001,rectangular,"[60.0, 12.0, 6.0]"
at.%,,Cr12Ni12Mn16Fe60,,10.1016/j.jallcom.2021.163331,,,,,,,,,230,,482,,,,,,,,,,,"vacuum induction melting furnace, casting, homogenization, cold-rolling, annealing",,,,tensile,298,0.001,rectangular,"[60.0, 12.0, 6.0]"
at.%,,Cr12Ni12Mn16Fe60,,10.1016/j.jallcom.2021.163331,,,,,,,,,489,,1050,,,,,,,,,,,"vacuum induction melting furnace, casting, homogenization, cold-rolling, annealing",,,,tensile,77,0.001,rectangular,"[60.0, 12.0, 6.0]"
at.%,,Cr12Ni12Mn20Fe56,,10.1016/j.jallcom.2021.163331,,,,,,,,,223,,460,,,,,,,,,,,"vacuum induction melting furnace, casting, homogenization, cold-rolling, annealing",,,,tensile,298,0.001,rectangular,"[60.0, 12.0, 6.0]"
at.%,,Cr12Ni12Mn20Fe56,,10.1016/j.jallcom.2021.163331,,,,,,,,,452,,815,,,,,,,,,,,"vacuum induction melting furnace, casting, homogenization, cold-rolling, annealing",,,,tensile,77,0.001,rectangular,"[60.0, 12.0, 6.0]"
wt.%,,2A14-O alloy,,10.1016/j.jallcom.2022.163821,,,,,,,,,None,,179.8,,,,,,,,,,,annealing,,,,tensile,298,0.00025,,[]
wt.%,,2A14-O alloy,,10.1016/j.jallcom.2022.163821,,,,,,,,,None,,175.6,,,,,,,,,,,annealing,,,,tensile,298,0.001,,[]
wt.%,,2A14-O alloy,,10.1016/j.jallcom.2022.163821,,,,,,,,,None,,172.9,,,,,,,,,,,annealing,,,,tensile,298,0.01,,[]
wt.%,,2A14-O alloy,,10.1016/j.jallcom.2022.163821,,,,,,,,,None,,180.7,,,,,,,,,,,annealing,,,,tensile,243,0.00025,,[]
wt.%,,2A14-O alloy,,10.1016/j.jallcom.2022.163821,,,,,,,,,None,,180.3,,,,,,,,,,,annealing,,,,tensile,243,0.001,,[]
wt.%,,2A14-O alloy,,10.1016/j.jallcom.2022.163821,,,,,,,,,None,,176.2,,,,,,,,,,,annealing,,,,tensile,243,0.01,,[]
wt.%,,2A14-O alloy,,10.1016/j.jallcom.2022.163821,,,,,,,,,None,,180.6,,,,,,,,,,,annealing,,,,tensile,203,0.00025,,[]
wt.%,,2A14-O alloy,,10.1016/j.jallcom.2022.163821,,,,,,,,,None,,181.5,,,,,,,,,,,annealing,,,,tensile,203,0.001,,[]
wt.%,,2A14-O alloy,,10.1016/j.jallcom.2022.163821,,,,,,,,,None,,181.4,,,,,,,,,,,annealing,,,,tensile,203,0.01,,[]
wt.%,,2A14-O alloy,,10.1016/j.jallcom.2022.163821,,,,,,,,,None,,191,,,,,,,,,,,annealing,,,,tensile,163,0.00025,,[]
wt.%,,2A14-O alloy,,10.1016/j.jallcom.2022.163821,,,,,,,,,None,,192.5,,,,,,,,,,,annealing,,,,tensile,163,0.001,,[]
wt.%,,2A14-O alloy,,10.1016/j.jallcom.2022.163821,,,,,,,,,None,,195.7,,,,,,,,,,,annealing,,,,tensile,163,0.01,,[]
wt.%,,2A14-O alloy,,10.1016/j.jallcom.2022.163821,,,,,,,,,None,,219.4,,,,,,,,,,,annealing,,,,tensile,113,0.00025,,[]
wt.%,,2A14-O alloy,,10.1016/j.jallcom.2022.163821,,,,,,,,,None,,223.8,,,,,,,,,,,annealing,,,,tensile,113,0.001,,[]
wt.%,,2A14-O alloy,,10.1016/j.jallcom.2022.163821,,,,,,,,,None,,225.4,,,,,,,,,,,annealing,,,,tensile,113,0.01,,[]
at.%,,Fe40Mn40Co10Cr10,,10.1016/j.jallcom.2022.165108,,,,,,,,,140,,398,,,,,,,,,,,"arc melting, hot rolling, homogenization, water quenching, cold rolling, solution annealing",,,,tensile,298,0.001,,[]
at.%,,Fe40Mn40Co10Cr10,,10.1016/j.jallcom.2022.165108,,,,,,,,,None,,850,,,,,,,,,,,"arc melting, hot rolling, homogenization, water quenching, cold rolling, solution annealing",,,,tensile,77,0.001,,[]
at.%,,Fe39.5Mn40Co10Cr10C0.5,,10.1016/j.jallcom.2022.165108,,,,,,,,,213,,581,,,,,,,,,,,"arc melting, hot rolling, homogenization, water quenching, cold rolling, solution annealing",,,,tensile,298,0.001,,[]
at.%,,Fe39.5Mn40Co10Cr10C0.5,,10.1016/j.jallcom.2022.165108,,,,,,,,,510,,1022,,,,,,,,,,,"arc melting, hot rolling, homogenization, water quenching, cold rolling, solution annealing",,,,tensile,77,0.001,,[]
at.%,,Fe38.3Mn40Co10Cr10Mo1.7,,10.1016/j.jallcom.2022.165108,,,,,,,,,191,,484,,,,,,,,,,,"arc melting, hot rolling, homogenization, water quenching, cold rolling, solution annealing",,,,tensile,298,0.001,,[]
at.%,,Fe38.3Mn40Co10Cr10Mo1.7,,10.1016/j.jallcom.2022.165108,,,,,,,,,None,,920,,,,,,,,,,,"arc melting, hot rolling, homogenization, water quenching, cold rolling, solution annealing",,,,tensile,77,0.001,,[]
wt.%,,TiAl3Mo3Zr3,,10.1016/j.jallcom.2022.166363,,,,,,,,,None,,740,,,,,,,,,,,"high vacuum induction skull melting (ISM), forging",,,,tensile,298,0.001,,[]
wt.%,,TiAl3Mo3Zr3,,10.1016/j.jallcom.2022.166363,,,,,,,,,None,,1300,,,,,,,,,,,"high vacuum induction skull melting (ISM), forging",,,,tensile,77,0.001,,[]
wt.%,,TiAl3Mo3Zr3,,10.1016/j.jallcom.2022.166363,,,,,,,,,None,,1600,,,,,,,,,,,"high vacuum induction skull melting (ISM), forging",,,,tensile,20,0.001,,[]
at.%,,Fe20.0Mn20.0Cr20.0Ni20.0Co20.0,,10.1016/j.jallcom.2022.166616,,,,,,,,,384,,947.7,,,,,,,,,,,"vacuum induction melting, casting, cutting, annealing, multipass cold rolling, annealing, water-quenching",,,,tensile,77,0.0005,rectangular,"[10.0, 10.0, 25.0]"
at.%,,Fe20.0Mn20.0Cr20.0Ni20.0Co20.0,,10.1016/j.jallcom.2022.166616,,,,,,,,,251,,660,,,,,,,,,,,"vacuum induction melting, casting, cutting, annealing, multipass cold rolling, annealing, water-quenching",,,,tensile,183,0.0005,rectangular,"[10.0, 10.0, 25.0]"
at.%,,Fe20.0Mn20.0Cr20.0Ni20.0Co20.0,,10.1016/j.jallcom.2022.166616,,,,,,,,,212,,584,,,,,,,,,,,"vacuum induction melting, casting, cutting, annealing, multipass cold rolling, annealing, water-quenching",,,,tensile,223,0.0005,rectangular,"[10.0, 10.0, 25.0]"
at.%,,Fe20.0Mn20.0Cr20.0Ni20.0Co20.0,,10.1016/j.jallcom.2022.166616,,,,,,,,,196.6,,563.5,,,,,,,,,,,"vacuum induction melting, casting, cutting, annealing, multipass cold rolling, annealing, water-quenching",,,,tensile,273,0.0005,rectangular,"[10.0, 10.0, 25.0]"
at.%,,Fe20.0Mn20.0Cr20.0Ni20.0Co20.0,,10.1016/j.jallcom.2022.166616,,,,,,,,,178.4,,522.7,,,,,,,,,,,"vacuum induction melting, casting, cutting, annealing, multipass cold rolling, annealing, water-quenching",,,,tensile,297,0.0005,rectangular,"[10.0, 10.0, 25.0]"
at.%,,Fe20.0Mn20.0Cr20.0Ni20.0Co20.0,,10.1016/j.jallcom.2022.166616,,,,,,,,,152.4,,466.3,,,,,,,,,,,"vacuum induction melting, casting, cutting, annealing, multipass cold rolling, annealing, water-quenching",,,,tensile,373,0.0005,rectangular,"[10.0, 10.0, 25.0]"
at.%,,Fe20.0Mn20.0Cr20.0Ni20.0Co20.0,,10.1016/j.jallcom.2022.166616,,,,,,,,,126.4,,423.9,,,,,,,,,,,"vacuum induction melting, casting, cutting, annealing, multipass cold rolling, annealing, water-quenching",,,,tensile,473,0.0005,rectangular,"[10.0, 10.0, 25.0]"
at.%,,Fe20.2Mn19.4Cr20.1Ni20.4Co19.1N0.8,,10.1016/j.jallcom.2022.166616,,,,,,,,,527.9,,1146.3,,,,,,,,,,,"vacuum induction melting, casting, cutting, annealing, multipass cold rolling, annealing, water-quenching",,,,tensile,77,0.0005,rectangular,"[10.0, 10.0, 25.0]"
at.%,,Fe20.2Mn19.4Cr20.1Ni20.4Co19.1N0.8,,10.1016/j.jallcom.2022.166616,,,,,,,,,360.6,,823.7,,,,,,,,,,,"vacuum induction melting, casting, cutting, annealing, multipass cold rolling, annealing, water-quenching",,,,tensile,183,0.0005,rectangular,"[10.0, 10.0, 25.0]"
at.%,,Fe20.2Mn19.4Cr20.1Ni20.4Co19.1N0.8,,10.1016/j.jallcom.2022.166616,,,,,,,,,317.2,,743,,,,,,,,,,,"vacuum induction melting, casting, cutting, annealing, multipass cold rolling, annealing, water-quenching",,,,tensile,233,0.0005,rectangular,"[10.0, 10.0, 25.0]"
at.%,,Fe20.2Mn19.4Cr20.1Ni20.4Co19.1N0.8,,10.1016/j.jallcom.2022.166616,,,,,,,,,282.5,,670.2,,,,,,,,,,,"vacuum induction melting, casting, cutting, annealing, multipass cold rolling, annealing, water-quenching",,,,tensile,273,0.0005,rectangular,"[10.0, 10.0, 25.0]"
at.%,,Fe20.2Mn19.4Cr20.1Ni20.4Co19.1N0.8,,10.1016/j.jallcom.2022.166616,,,,,,,,,260.8,,623.3,,,,,,,,,,,"vacuum induction melting, casting, cutting, annealing, multipass cold rolling, annealing, water-quenching",,,,tensile,297,0.0005,rectangular,"[10.0, 10.0, 25.0]"
at.%,,Fe20.2Mn19.4Cr20.1Ni20.4Co19.1N0.8,,10.1016/j.jallcom.2022.166616,,,,,,,,,217.4,,532.3,,,,,,,,,,,"vacuum induction melting, casting, cutting, annealing, multipass cold rolling, annealing, water-quenching",,,,tensile,373,0.0005,rectangular,"[10.0, 10.0, 25.0]"
at.%,,Fe20.2Mn19.4Cr20.1Ni20.4Co19.1N0.8,,10.1016/j.jallcom.2022.166616,,,,,,,,,170.6,,488.1,,,,,,,,,,,"vacuum induction melting, casting, cutting, annealing, multipass cold rolling, annealing, water-quenching",,,,tensile,473,0.0005,rectangular,"[10.0, 10.0, 25.0]"
at.%,,Fe20.3Mn20.0Cr20.1Ni19.9Co18.3N1.4,,10.1016/j.jallcom.2022.166616,,,,,,,,,607,,1302,,,,,,,,,,,"vacuum induction melting, casting, cutting, annealing, multipass cold rolling, annealing, water-quenching",,,,tensile,77,0.0005,rectangular,"[10.0, 10.0, 25.0]"
at.%,,Fe20.3Mn20.0Cr20.1Ni19.9Co18.3N1.4,,10.1016/j.jallcom.2022.166616,,,,,,,,,420.4,,953.8,,,,,,,,,,,"vacuum induction melting, casting, cutting, annealing, multipass cold rolling, annealing, water-quenching",,,,tensile,183,0.0005,rectangular,"[10.0, 10.0, 25.0]"
at.%,,Fe20.3Mn20.0Cr20.1Ni19.9Co18.3N1.4,,10.1016/j.jallcom.2022.166616,,,,,,,,,379.4,,857.5,,,,,,,,,,,"vacuum induction melting, casting, cutting, annealing, multipass cold rolling, annealing, water-quenching",,,,tensile,233,0.0005,rectangular,"[10.0, 10.0, 25.0]"
at.%,,Fe20.3Mn20.0Cr20.1Ni19.9Co18.3N1.4,,10.1016/j.jallcom.2022.166616,,,,,,,,,321.5,,753.4,,,,,,,,,,,"vacuum induction melting, casting, cutting, annealing, multipass cold rolling, annealing, water-quenching",,,,tensile,273,0.0005,rectangular,"[10.0, 10.0, 25.0]"
at.%,,Fe20.3Mn20.0Cr20.1Ni19.9Co18.3N1.4,,10.1016/j.jallcom.2022.166616,,,,,,,,,295.5,,698.8,,,,,,,,,,,"vacuum induction melting, casting, cutting, annealing, multipass cold rolling, annealing, water-quenching",,,,tensile,297,0.0005,rectangular,"[10.0, 10.0, 25.0]"
at.%,,Fe20.3Mn20.0Cr20.1Ni19.9Co18.3N1.4,,10.1016/j.jallcom.2022.166616,,,,,,,,,248.6,,620.7,,,,,,,,,,,"vacuum induction melting, casting, cutting, annealing, multipass cold rolling, annealing, water-quenching",,,,tensile,373,0.0005,rectangular,"[10.0, 10.0, 25.0]"
at.%,,Fe20.3Mn20.0Cr20.1Ni19.9Co18.3N1.4,,10.1016/j.jallcom.2022.166616,,,,,,,,,204.4,,566.1,,,,,,,,,,,"vacuum induction melting, casting, cutting, annealing, multipass cold rolling, annealing, water-quenching",,,,tensile,473,0.0005,rectangular,"[10.0, 10.0, 25.0]"
at.%,,Fe20.4Mn20.4Cr20.3Ni20.3Co17.0N1.6,,10.1016/j.jallcom.2022.166616,,,,,,,,,612.9,,1055.3,,,,,,,,,,,"vacuum induction melting, casting, cutting, annealing, multipass cold rolling, annealing, water-quenching",,,,tensile,77,0.0005,rectangular,"[10.0, 10.0, 25.0]"
at.%,,Fe20.4Mn20.4Cr20.3Ni20.3Co17.0N1.6,,10.1016/j.jallcom.2022.166616,,,,,,,,,456.8,,990.2,,,,,,,,,,,"vacuum induction melting, casting, cutting, annealing, multipass cold rolling, annealing, water-quenching",,,,tensile,183,0.0005,rectangular,"[10.0, 10.0, 25.0]"
at.%,,Fe20.4Mn20.4Cr20.3Ni20.3Co17.0N1.6,,10.1016/j.jallcom.2022.166616,,,,,,,,,404.8,,888.7,,,,,,,,,,,"vacuum induction melting, casting, cutting, annealing, multipass cold rolling, annealing, water-quenching",,,,tensile,233,0.0005,rectangular,"[10.0, 10.0, 25.0]"
at.%,,Fe20.4Mn20.4Cr20.3Ni20.3Co17.0N1.6,,10.1016/j.jallcom.2022.166616,,,,,,,,,360.5,,834.1,,,,,,,,,,,"vacuum induction melting, casting, cutting, annealing, multipass cold rolling, annealing, water-quenching",,,,tensile,273,0.0005,rectangular,"[10.0, 10.0, 25.0]"
at.%,,Fe20.4Mn20.4Cr20.3Ni20.3Co17.0N1.6,,10.1016/j.jallcom.2022.166616,,,,,,,,,339.7,,774.3,,,,,,,,,,,"vacuum induction melting, casting, cutting, annealing, multipass cold rolling, annealing, water-quenching",,,,tensile,297,0.0005,rectangular,"[10.0, 10.0, 25.0]"
at.%,,Fe20.4Mn20.4Cr20.3Ni20.3Co17.0N1.6,,10.1016/j.jallcom.2022.166616,,,,,,,,,287.7,,683.2,,,,,,,,,,,"vacuum induction melting, casting, cutting, annealing, multipass cold rolling, annealing, water-quenching",,,,tensile,373,0.0005,rectangular,"[10.0, 10.0, 25.0]"
at.%,,Fe20.4Mn20.4Cr20.3Ni20.3Co17.0N1.6,,10.1016/j.jallcom.2022.166616,,,,,,,,,222.6,,605.1,,,,,,,,,,,"vacuum induction melting, casting, cutting, annealing, multipass cold rolling, annealing, water-quenching",,,,tensile,473,0.0005,rectangular,"[10.0, 10.0, 25.0]"
at.%,,Al0.1CoCrFeNi,,10.1016/j.jallcom.2022.167533,,,,,,,,,960,,990,,,,,,,,,,,"vacuum induction levitation melting, cutting, polishing, compression, eliminating stress relief",,,,tensile,298,0.001,,[]
at.%,,Al0.1CoCrFeNi,,10.1016/j.jallcom.2022.167533,,,,,,,,,1200,,1350,,,,,,,,,,,"vacuum induction levitation melting, cutting, polishing, compression, eliminating stress relief",,,,tensile,77,0.001,,[]
at.%,,Al0.1CoCrFeNi,,10.1016/j.jallcom.2022.167533,,,,,,,,,350,,580,,,,,,,,,,,vacuum induction levitation melting,,,,tensile,298,0.001,,[]
at.%,,Al0.1CoCrFeNi,,10.1016/j.jallcom.2022.167533,,,,,,,,,530,,890,,,,,,,,,,,vacuum induction levitation melting,,,,tensile,77,0.001,,[]
wt.%,,Al-Cu-Zr alloy,,10.1016/j.jallcom.2022.167540,,,,,,,,,400,,570,,,,,,,,,,,"casting, cold rolling, preliminary aging, HPT",,,,tensile,293,0.0005,cylindrical,"[3.0, 14.5]"
wt.%,,Al-Cu-Zr alloy,,10.1016/j.jallcom.2022.167540,,,,,,,,,445,,540,,,,,,,,,,,"casting, cold rolling, preliminary aging, HPT",,,,tensile,273,0.0005,cylindrical,"[3.0, 14.5]"
wt.%,,Al-Cu-Zr alloy,,10.1016/j.jallcom.2022.167540,,,,,,,,,460,,510,,,,,,,,,,,"casting, cold rolling, preliminary aging, HPT",,,,tensile,263,0.0005,cylindrical,"[3.0, 14.5]"
wt.%,,Al-Cu-Zr alloy,,10.1016/j.jallcom.2022.167540,,,,,,,,,520,,600,,,,,,,,,,,"casting, cold rolling, preliminary aging, HPT",,,,tensile,253,0.0005,cylindrical,"[3.0, 14.5]"
wt.%,,Al-Cu-Zr alloy,,10.1016/j.jallcom.2022.167540,,,,,,,,,515,,625,,,,,,,,,,,"casting, cold rolling, preliminary aging, HPT",,,,tensile,223,0.0005,cylindrical,"[3.0, 14.5]"
wt.%,,Al-Cu-Zr alloy,,10.1016/j.jallcom.2022.167540,,,,,,,,,567,,627,,,,,,,,,,,"casting, cold rolling, preliminary aging, HPT",,,,tensile,77,0.0005,cylindrical,"[3.0, 14.5]"
wt.%,,Al-Cu-Zr alloy,,10.1016/j.jallcom.2022.167540,,,,,,,,,375,,484,,,,,,,,,,,"casting, cold rolling, preliminary aging, HPT, annealing",,,,tensile,293,0.0005,cylindrical,"[3.0, 14.5]"
wt.%,,Al-Cu-Zr alloy,,10.1016/j.jallcom.2022.167540,,,,,,,,,386,,467,,,,,,,,,,,"casting, cold rolling, preliminary aging, HPT, annealing",,,,tensile,273,0.0005,cylindrical,"[3.0, 14.5]"
wt.%,,Al-Cu-Zr alloy,,10.1016/j.jallcom.2022.167540,,,,,,,,,410,,464,,,,,,,,,,,"casting, cold rolling, preliminary aging, HPT, annealing",,,,tensile,253,0.0005,cylindrical,"[3.0, 14.5]"
wt.%,,Al-Cu-Zr alloy,,10.1016/j.jallcom.2022.167540,,,,,,,,,431,,476,,,,,,,,,,,"casting, cold rolling, preliminary aging, HPT, annealing",,,,tensile,223,0.0005,cylindrical,"[3.0, 14.5]"
wt.%,,Al-Cu-Zr alloy,,10.1016/j.jallcom.2022.167540,,,,,,,,,477,,542,,,,,,,,,,,"casting, cold rolling, preliminary aging, HPT, annealing",,,,tensile,77,0.0005,cylindrical,"[3.0, 14.5]"
wt.%,,Al-Cu-Zr alloy,,10.1016/j.jallcom.2022.167540,,,,,,,,,330,,465,,,,,,,,,,,"casting, cold rolling, preliminary aging, HPT, annealing, HPT",,,,tensile,293,0.0005,cylindrical,"[3.0, 14.5]"
wt.%,,Al-Cu-Zr alloy,,10.1016/j.jallcom.2022.167540,,,,,,,,,350,,438,,,,,,,,,,,"casting, cold rolling, preliminary aging, HPT, annealing, HPT",,,,tensile,273,0.0005,cylindrical,"[3.0, 14.5]"
wt.%,,Al-Cu-Zr alloy,,10.1016/j.jallcom.2022.167540,,,,,,,,,377,,463,,,,,,,,,,,"casting, cold rolling, preliminary aging, HPT, annealing, HPT",,,,tensile,263,0.0005,cylindrical,"[3.0, 14.5]"
wt.%,,Al-Cu-Zr alloy,,10.1016/j.jallcom.2022.167540,,,,,,,,,382,,477,,,,,,,,,,,"casting, cold rolling, preliminary aging, HPT, annealing, HPT",,,,tensile,243,0.0005,cylindrical,"[3.0, 14.5]"
wt.%,,Al-Cu-Zr alloy,,10.1016/j.jallcom.2022.167540,,,,,,,,,386,,468,,,,,,,,,,,"casting, cold rolling, preliminary aging, HPT, annealing, HPT",,,,tensile,223,0.0005,cylindrical,"[3.0, 14.5]"
wt.%,,Al-Cu-Zr alloy,,10.1016/j.jallcom.2022.167540,,,,,,,,,436,,525,,,,,,,,,,,"casting, cold rolling, preliminary aging, HPT, annealing, HPT",,,,tensile,77,0.0005,cylindrical,"[3.0, 14.5]"
at.%,,Si2V7Cr10Mn5Fe46Co30,,10.1016/j.jallcom.2022.167543,,,,,,,,,428,,5023,,,,,,,,,,,"vacuum induction melting, homogenization, hot rolling, sand blasted, cold rolling, annealing, water quenching",,,,compression,298,0.001,,[]
at.%,,Si2V7Cr10Mn5Fe46Co30,,10.1016/j.jallcom.2022.167543,,,,,,,,,595,,6356,,,,,,,,,,,"vacuum induction melting, homogenization, hot rolling, sand blasted, cold rolling, annealing, water quenching",,,,compression,77,0.001,,[]
at.%,,Si7V2Cr10Mn5Fe46Co30,,10.1016/j.jallcom.2022.167543,,,,,,,,,417,,5389,,,,,,,,,,,"vacuum induction melting, homogenization, hot rolling, sand blasted, cold rolling, annealing, water quenching",,,,compression,298,0.001,,[]
at.%,,Si7V2Cr10Mn5Fe46Co30,,10.1016/j.jallcom.2022.167543,,,,,,,,,557,,6530,,,,,,,,,,,"vacuum induction melting, homogenization, hot rolling, sand blasted, cold rolling, annealing, water quenching",,,,compression,77,0.001,,[]
at.%,,CoCrFeMnNi ,,10.1016/j.jallcom.2023.169062,,,,,,,,,624,,739,,,,,,,,,,,LPBF,,,,tensile,298,0.001,,[]
at.%,,CoCrFeMnNi ,,10.1016/j.jallcom.2023.169062,,,,,,,,,573,,728,,,,,,,,,,,DED,,,,tensile,298,0.001,,[]
at.%,,CoCrFeMnNi ,,10.1016/j.jallcom.2023.169062,,,,,,,,,306,,694,,,,,,,,,,,"vacuum induction melting, homogenization, water quenching, hot rolling, annealing",,,,tensile,298,0.001,,[]
at.%,,CoCrFeMnNi ,,10.1016/j.jallcom.2023.169062,,,,,,,,,843,,1134,,,,,,,,,,,LPBF,,,,tensile,77,0.001,,[]
at.%,,CoCrFeMnNi ,,10.1016/j.jallcom.2023.169062,,,,,,,,,799,,1143,,,,,,,,,,,DED,,,,tensile,77,0.001,,[]
at.%,,CoCrFeMnNi ,,10.1016/j.jallcom.2023.169062,,,,,,,,,586,,1168,,,,,,,,,,,"vacuum induction melting, homogenization, water quenching, hot rolling, annealing",,,,tensile,77,0.001,,[]
wt.%,,Al-Mg-Si-Fe-Cr alloy,,10.1016/j.jallcom.2023.169559,,,,,,,,,304,,346,,,,,,,,,,,"extrusion, heat treatment, water quenching, artificial aging",,,,tensile,298,0.001,,[]
wt.%,,Al-Mg-Si-Fe-Cr alloy,,10.1016/j.jallcom.2023.169559,,,,,,,,,334,,457,,,,,,,,,,,"extrusion, heat treatment, water quenching, artificial aging",,,,tensile,77,0.001,,[]
wt.%,,Al-Mg-Si-Fe-Cr alloy,,10.1016/j.jallcom.2023.169559,,,,,,,,,69,,163,,,,,,,,,,,"extrusion, heat treatment, air quenching, artificial aging",,,,tensile,298,0.001,,[]
wt.%,,Al-Mg-Si-Fe-Cr alloy,,10.1016/j.jallcom.2023.169559,,,,,,,,,82,,257,,,,,,,,,,,"extrusion, heat treatment, air quenching, artificial aging",,,,tensile,77,0.001,,[]
wt.%,,commercial grade 2 CP-Ti,,10.1016/j.jmatprotec.2023.117924,,,,,,,,,None,,413,,,,,,,,,,,"vacuum-heat treatment, air cooling",,,,tensile,293,0.01,,[]
wt.%,,commercial grade 2 CP-Ti,,10.1016/j.jmatprotec.2023.117924,,,,,,,,,None,,655,,,,,,,,,,,"vacuum-heat treatment, air cooling",,,,tensile,77,0.01,,[]
wt.%,,commercial grade 2 CP-Ti,,10.1016/j.jmatprotec.2023.117924,,,,,,,,,None,,600,,,,,,,,,,,"vacuum-heat treatment, air cooling, wire drawing",,,,tensile,293,0.01,,[]
wt.%,,commercial grade 2 CP-Ti,,10.1016/j.jmatprotec.2023.117924,,,,,,,,,None,,697,,,,,,,,,,,"vacuum-heat treatment, air cooling, wire drawing",,,,tensile,293,0.01,,[]
wt.%,,commercial grade 2 CP-Ti,,10.1016/j.jmatprotec.2023.117924,,,,,,,,,None,,637,,,,,,,,,,,"vacuum-heat treatment, air cooling, wire drawing",,,,tensile,77,0.01,,[]
wt.%,,commercial grade 2 CP-Ti,,10.1016/j.jmatprotec.2023.117924,,,,,,,,,None,,762,,,,,,,,,,,"vacuum-heat treatment, air cooling, wire drawing",,,,tensile,77,0.01,,[]
wt.%,,commercial grade 2 CP-Ti,,10.1016/j.jmatprotec.2023.117924,,,,,,,,,None,,647,,,,,,,,,,,"vacuum-heat treatment, air cooling, Non-Circular Drawing Sequence",,,,tensile,77,0.01,,[]
wt.%,,commercial grade 2 CP-Ti,,10.1016/j.jmatprotec.2023.117924,,,,,,,,,None,,784,,,,,,,,,,,"vacuum-heat treatment, air cooling, Non-Circular Drawing Sequence",,,,tensile,77,0.01,,[]
wt.%,,Al,,10.1016/j.jmrt.2021.05.025,,,,,,,,,28,,88.4,,,,,,,,,,,"melting, twin-rolling strip casting, homogenization, cold rolling, annealing, air cooling",,,,tensile,77,0.0015,,[]
wt.%,,Al-3Mg,,10.1016/j.jmrt.2021.05.025,,,,,,,,,89.3,,323.8,,,,,,,,,,,"melting, twin-rolling strip casting, homogenization, cold rolling, annealing, air cooling",,,,tensile,77,0.0015,,[]
wt.%,,Al-5Mg,,10.1016/j.jmrt.2021.05.025,,,,,,,,,124.3,,378,,,,,,,,,,,"melting, twin-rolling strip casting, homogenization, cold rolling, annealing, air cooling",,,,tensile,77,0.0015,,[]
wt.%,,Al-7Mg,,10.1016/j.jmrt.2021.05.025,,,,,,,,,168.9,,450.7,,,,,,,,,,,"melting, twin-rolling strip casting, homogenization, cold rolling, annealing, air cooling",,,,tensile,77,0.0015,,[]
wt.%,,Al,,10.1016/j.jmrt.2021.05.025,,,,,,,,,12.3,,44.7,,,,,,,,,,,"melting, twin-rolling strip casting, homogenization, cold rolling, annealing, air cooling",,,,tensile,298,0.0015,,[]
wt.%,,Al-3Mg,,10.1016/j.jmrt.2021.05.025,,,,,,,,,67.2,,216.2,,,,,,,,,,,"melting, twin-rolling strip casting, homogenization, cold rolling, annealing, air cooling",,,,tensile,298,0.0015,,[]
wt.%,,Al-5Mg,,10.1016/j.jmrt.2021.05.025,,,,,,,,,103.3,,259,,,,,,,,,,,"melting, twin-rolling strip casting, homogenization, cold rolling, annealing, air cooling",,,,tensile,298,0.0015,,[]
wt.%,,Al-7Mg,,10.1016/j.jmrt.2021.05.025,,,,,,,,,150.6,,328.2,,,,,,,,,,,"melting, twin-rolling strip casting, homogenization, cold rolling, annealing, air cooling",,,,tensile,298,0.0015,,[]
at.%,,Co34.46Cr32.12Ni27.42Al3Ti3,,10.1016/j.jmrt.2022.02.078,,,,,,,,,420,,870,,,,,,,,,,,"melting, casting, homogenization, water quenching, hot forging, homogenization, cold rolling, annealing, water quenching",,,,tensile,298,0.0005,,[]
at.%,,Co34.46Cr32.12Ni27.42Al3Ti3,,10.1016/j.jmrt.2022.02.078,,,,,,,,,730,,1300,,,,,,,,,,,"melting, casting, homogenization, water quenching, hot forging, homogenization, cold rolling, annealing, water quenching",,,,tensile,77,0.0005,,[]
at.%,,Co34.46Cr32.12Ni27.42Al3Ti3,,10.1016/j.jmrt.2022.02.078,,,,,,,,,870,,1300,,,,,,,,,,,"melting, casting, homogenization, water quenching, hot forging, homogenization, cold rolling, annealing, water quenching, aging, water quenching",,,,tensile,298,0.0005,,[]
at.%,,Co34.46Cr32.12Ni27.42Al3Ti3,,10.1016/j.jmrt.2022.02.078,,,,,,,,,970,,1630,,,,,,,,,,,"melting, casting, homogenization, water quenching, hot forging, homogenization, cold rolling, annealing, water quenching, aging, water quenching",,,,tensile,77,0.0005,,[]
wt.%,,Mg,,10.1016/j.jmrt.2022.06.050,,,,,,,,,110,,262,,,,,,,,,,,"hot rolling, annealing",,,,tensile,298,0.001,,[]
wt.%,,Mg,,10.1016/j.jmrt.2022.06.050,,,,,,,,,132,,275,,,,,,,,,,,"hot rolling, annealing",,,,tensile,223,0.001,,[]
wt.%,,Mg,,10.1016/j.jmrt.2022.06.050,,,,,,,,,145,,315,,,,,,,,,,,"hot rolling, annealing",,,,tensile,173,0.001,,[]
wt.%,,Mg,,10.1016/j.jmrt.2022.06.050,,,,,,,,,163,,328,,,,,,,,,,,"hot rolling, annealing",,,,tensile,123,0.001,,[]
wt.%,,AZX211,,10.1016/j.jmrt.2022.06.050,,,,,,,,,102,,251,,,,,,,,,,,"hot rolling, annealing",,,,tensile,298,0.001,,[]
wt.%,,AZX211,,10.1016/j.jmrt.2022.06.050,,,,,,,,,115,,278,,,,,,,,,,,"hot rolling, annealing",,,,tensile,223,0.001,,[]
wt.%,,AZX211,,10.1016/j.jmrt.2022.06.050,,,,,,,,,110,,280,,,,,,,,,,,"hot rolling, annealing",,,,tensile,173,0.001,,[]
wt.%,,AZX211,,10.1016/j.jmrt.2022.06.050,,,,,,,,,124,,275,,,,,,,,,,,"hot rolling, annealing",,,,tensile,123,0.001,,[]
wt.%,,Cr33.65Co33.19Ni33.16,,10.1016/j.jmrt.2022.12.084,,,,,,,,,695,,887,,,,,,,,,,,"gas atomization, SLM",,,,tensile,298,0.001,,[]
wt.%,,Cr33.65Co33.19Ni33.16,,10.1016/j.jmrt.2022.12.084,,,,,,,,,740,,1037,,,,,,,,,,,"gas atomization, SLM",,,,tensile,150,0.001,,[]
wt.%,,Cr33.65Co33.19Ni33.16,,10.1016/j.jmrt.2022.12.084,,,,,,,,,330,,783,,,,,,,,,,,"gas atomization, SLM, HIP, cooling",,,,tensile,298,0.001,,[]
wt.%,,Cr33.65Co33.19Ni33.16,,10.1016/j.jmrt.2022.12.084,,,,,,,,,405,,916,,,,,,,,,,,"gas atomization, SLM, HIP, cooling",,,,tensile,150,0.001,,[]
,,316H,,10.1016/j.jmrt.2022.12.190,,,,,,,,,600,,1350,,,,,,,,,,,,,,,tensile,83,0.001,,[]
,,316H,,10.1016/j.jmrt.2022.12.190,,,,,,,,,420,,980,,,,,,,,,,,,,,,tensile,153,0.001,,[]
,,316H,,10.1016/j.jmrt.2022.12.190,,,,,,,,,400,,730,,,,,,,,,,,,,,,tensile,223,0.001,,[]
,,316H,,10.1016/j.jmrt.2022.12.190,,,,,,,,,262,,562,,,,,,,,,,,,,,,tensile,293,0.001,,[]
wt.%,,DSS S32304,,10.1016/j.jmrt.2023.05.093,,,,,,,,,620,,839,,,,,,,,,,,"solid solution, cold rolling, annealing",,,,tensile,573,1.5,,[]
wt.%,,DSS S32304,,10.1016/j.jmrt.2023.05.093,,,,,,,,,791,,902,,,,,,,,,,,"solid solution, cold rolling, annealing",,,,tensile,298,1.5,,[]
wt.%,,DSS S32304,,10.1016/j.jmrt.2023.05.093,,,,,,,,,863,,1160,,,,,,,,,,,"solid solution, cold rolling, annealing",,,,tensile,203,1.5,,[]
at.%,,Fe50Mn30Co10Cr10,,10.1016/j.jmst.2020.02.048,,,,,,,,,220,,570,,,,,,,,,,,"arc melting, drop casting",,,,tensile,298,0.5,rectangular,"[40.0, 40.0, 10.0]"
at.%,,Fe50Mn30Co10Cr10,,10.1016/j.jmst.2020.02.048,,,,,,,,,360,,920,,,,,,,,,,,"arc melting, drop casting",,,,tensile,77,0.5,rectangular,"[40.0, 40.0, 10.0]"
at.%,,Fe50Mn30Co10Cr10,,10.1016/j.jmst.2020.02.048,,,,,,,,,350,,860,,,,,,,,,,,"arc melting, drop casting, cold-rolling, annealing, water quenching",,,,tensile,298,0.5,rectangular,"[40.0, 40.0, 10.0]"
at.%,,Fe50Mn30Co10Cr10,,10.1016/j.jmst.2020.02.048,,,,,,,,,450,,1350,,,,,,,,,,,"arc melting, drop casting, cold-rolling, annealing, water quenching",,,,tensile,77,0.5,rectangular,"[40.0, 40.0, 10.0]"
at.%,,Fe40Mn40Co10Cr10,,10.1016/j.jmst.2020.02.048,,,,,,,,,330,,637,,,,,,,,,,,"arc melting, drop casting, cold-rolling, annealing, water quenching",,,,tensile,298,0.5,rectangular,"[40.0, 40.0, 10.0]"
at.%,,Fe40Mn40Co10Cr10,,10.1016/j.jmst.2020.02.048,,,,,,,,,570,,1150,,,,,,,,,,,"arc melting, drop casting, cold-rolling, annealing, water quenching",,,,tensile,77,0.5,rectangular,"[40.0, 40.0, 10.0]"
at.%,,Fe55Mn20Ni10Cr15,,10.1016/j.jmst.2020.05.010,,,,,,,,,None,,1040,,,,,,,,,,,"vacuum arc melting, drop casting, rolling, annealing, water-quenching",,,,tensile,77,0.5,length,"[100.0, 20.0, 10.0]"
at.%,,Fe50Mn25Ni10Cr15,,10.1016/j.jmst.2020.05.010,,,,,,,,,None,,980,,,,,,,,,,,"vacuum arc melting, drop casting, rolling, annealing, water-quenching",,,,tensile,77,0.5,length,"[100.0, 20.0, 10.0]"
at.%,,Fe55Mn20Ni10Cr15,,10.1016/j.jmst.2020.05.010,,,,,,,,,None,,560,,,,,,,,,,,"vacuum arc melting, drop casting, rolling, annealing, water-quenching",,,,tensile,293,0.5,length,"[100.0, 20.0, 10.0]"
at.%,,Fe50Mn25Ni10Cr15,,10.1016/j.jmst.2020.05.010,,,,,,,,,None,,490,,,,,,,,,,,"vacuum arc melting, drop casting, rolling, annealing, water-quenching",,,,tensile,293,0.5,length,"[100.0, 20.0, 10.0]"
at.%,,Fe50Mn30Co10Cr10,,10.1016/j.jmst.2020.12.079,,,,,,,,,288,,697,,,,,,,,,,,"melting, casting, hot forging, hot rolling, homogenization, cold-rolled, annealed, water quenching",,,,tensile,293,0.001,,[]
at.%,,Fe50Mn30Co10Cr10,,10.1016/j.jmst.2020.12.079,,,,,,,,,398,,1323,,,,,,,,,,,"melting, casting, hot forging, hot rolling, homogenization, cold-rolled, annealed, water quenching",,,,tensile,77,0.001,,[]
at.%,,Fe49Mn30Co10Cr10N1,,10.1016/j.jmst.2020.12.079,,,,,,,,,463,,845,,,,,,,,,,,"melting, casting, hot forging, hot rolling, homogenization, cold-rolled, annealed, water quenching",,,,tensile,293,0.001,,[]
at.%,,Fe49Mn30Co10Cr10N1,,10.1016/j.jmst.2020.12.079,,,,,,,,,1078,,1630,,,,,,,,,,,"melting, casting, hot forging, hot rolling, homogenization, cold-rolled, annealed, water quenching",,,,tensile,77,0.001,,[]
at.%,,Fe48.2Mn30Co10Cr10N1.8,,10.1016/j.jmst.2020.12.079,,,,,,,,,517,,909,,,,,,,,,,,"melting, casting, hot forging, hot rolling, homogenization, cold-rolled, annealed, water quenching",,,,tensile,293,0.001,,[]
at.%,,Fe48.2Mn30Co10Cr10N1.8,,10.1016/j.jmst.2020.12.079,,,,,,,,,1206,,1620,,,,,,,,,,,"melting, casting, hot forging, hot rolling, homogenization, cold-rolled, annealed, water quenching",,,,tensile,77,0.001,,[]
at.%,,Fe47.4Mn30Co10Cr10N2.6,,10.1016/j.jmst.2020.12.079,,,,,,,,,596,,977,,,,,,,,,,,"melting, casting, hot forging, hot rolling, homogenization, cold-rolled, annealed, water quenching",,,,tensile,293,0.001,,[]
at.%,,Fe47.4Mn30Co10Cr10N2.6,,10.1016/j.jmst.2020.12.079,,,,,,,,,None,,None,,,,,,,,,,,"melting, casting, hot forging, hot rolling, homogenization, cold-rolled, annealed, water quenching",,,,tensile,77,0.001,,[]
at.%,,VCoNi,,10.1016/j.jmst.2021.02.034,,,,,,,,,988,,1357,,,,,,,,,,,"vacuum induction melting, casting, homogenization, water quencheing, cold rolling, annealing, water quenching",,,,tensile,298,0.025,rectangular,"[70.0, 35.0, 8.0]"
at.%,,VCoNi,,10.1016/j.jmst.2021.02.034,,,,,,,,,710,,1172,,,,,,,,,,,"vacuum induction melting, casting, homogenization, water quencheing, cold rolling, annealing, water quenching",,,,tensile,298,0.025,rectangular,"[70.0, 35.0, 8.0]"
at.%,,VCoNi,,10.1016/j.jmst.2021.02.034,,,,,,,,,627,,1140,,,,,,,,,,,"vacuum induction melting, casting, homogenization, water quencheing, cold rolling, annealing, water quenching",,,,tensile,298,0.025,rectangular,"[70.0, 35.0, 8.0]"
at.%,,VCoNi,,10.1016/j.jmst.2021.02.034,,,,,,,,,501,,973,,,,,,,,,,,"vacuum induction melting, casting, homogenization, water quencheing, cold rolling, annealing, water quenching",,,,tensile,298,0.025,rectangular,"[70.0, 35.0, 8.0]"
at.%,,VCoNi,,10.1016/j.jmst.2021.02.034,,,,,,,,,1217,,1703,,,,,,,,,,,"vacuum induction melting, casting, homogenization, water quencheing, cold rolling, annealing, water quenching",,,,tensile,77,0.025,rectangular,"[70.0, 35.0, 8.0]"
at.%,,VCoNi,,10.1016/j.jmst.2021.02.034,,,,,,,,,960,,1551,,,,,,,,,,,"vacuum induction melting, casting, homogenization, water quencheing, cold rolling, annealing, water quenching",,,,tensile,77,0.025,rectangular,"[70.0, 35.0, 8.0]"
at.%,,VCoNi,,10.1016/j.jmst.2021.02.034,,,,,,,,,895,,1474,,,,,,,,,,,"vacuum induction melting, casting, homogenization, water quencheing, cold rolling, annealing, water quenching",,,,tensile,77,0.025,rectangular,"[70.0, 35.0, 8.0]"
at.%,,VCoNi,,10.1016/j.jmst.2021.02.034,,,,,,,,,710,,1271,,,,,,,,,,,"vacuum induction melting, casting, homogenization, water quencheing, cold rolling, annealing, water quenching",,,,tensile,77,0.025,rectangular,"[70.0, 35.0, 8.0]"
at.%,,Fe50Mn25Ni10Cr15,,10.1016/j.jmst.2021.04.068,,,,,,,,,257,,492,,,,,,,,,,,"arc melting, drop casting, rolling, annealing, water quenching",,,,tensile,298,0.5,rectangular,"[50.0, 10.0, 10.0]"
at.%,,Fe50Mn25Ni10Cr15,,10.1016/j.jmst.2021.04.068,,,,,,,,,460,,936,,,,,,,,,,,"arc melting, drop casting, rolling, annealing, water quenching",,,,tensile,77,0.5,rectangular,"[50.0, 10.0, 10.0]"
at.%,,(Fe50Mn25Ni10Cr15)97Al3,,10.1016/j.jmst.2021.04.068,,,,,,,,,356,,603,,,,,,,,,,,"arc melting, drop casting, rolling, annealing, water quenching",,,,tensile,298,0.5,rectangular,"[50.0, 10.0, 10.0]"
at.%,,(Fe50Mn25Ni10Cr15)97Al3,,10.1016/j.jmst.2021.04.068,,,,,,,,,557,,1014,,,,,,,,,,,"arc melting, drop casting, rolling, annealing, water quenching",,,,tensile,77,0.5,rectangular,"[50.0, 10.0, 10.0]"
at.%,,(Fe50Mn25Ni10Cr15)95Al5,,10.1016/j.jmst.2021.04.068,,,,,,,,,396,,653,,,,,,,,,,,"arc melting, drop casting, rolling, annealing, water quenching",,,,tensile,298,0.5,rectangular,"[50.0, 10.0, 10.0]"
at.%,,(Fe50Mn25Ni10Cr15)95Al5,,10.1016/j.jmst.2021.04.068,,,,,,,,,560,,1077,,,,,,,,,,,"arc melting, drop casting, rolling, annealing, water quenching",,,,tensile,77,0.5,rectangular,"[50.0, 10.0, 10.0]"
at.%,,(Fe50Mn25Ni10Cr15)94Al6,,10.1016/j.jmst.2021.04.068,,,,,,,,,480,,724,,,,,,,,,,,"arc melting, drop casting, rolling, annealing, water quenching",,,,tensile,298,0.5,rectangular,"[50.0, 10.0, 10.0]"
at.%,,(Fe50Mn25Ni10Cr15)94Al6,,10.1016/j.jmst.2021.04.068,,,,,,,,,719,,1092,,,,,,,,,,,"arc melting, drop casting, rolling, annealing, water quenching",,,,tensile,77,0.5,rectangular,"[50.0, 10.0, 10.0]"
at.%,,(Fe50Mn25Ni10Cr15)93Al7,,10.1016/j.jmst.2021.04.068,,,,,,,,,680,,852,,,,,,,,,,,"arc melting, drop casting, rolling, annealing, water quenching, annealing",,,,tensile,298,0.5,rectangular,"[50.0, 10.0, 10.0]"
at.%,,(Fe50Mn25Ni10Cr15)93Al7,,10.1016/j.jmst.2021.04.068,,,,,,,,,860,,1134,,,,,,,,,,,"arc melting, drop casting, rolling, annealing, water quenching, annealing",,,,tensile,77,0.5,rectangular,"[50.0, 10.0, 10.0]"
at.%,,CrCoNi,,10.1016/j.jmst.2021.08.057,,,,,,,,,560,,1392,,,,,,,,,,,"electromagnetic levitation and melting, drop casting, homogenization, forging, annealing",,,,tensile,4.2,0.0005,rectangular,"[70.0, 70.0, 110.0]"
at.%,,CrCoNi,,10.1016/j.jmst.2021.08.057,,,,,,,,,496,,1202,,,,,,,,,,,"electromagnetic levitation and melting, drop casting, homogenization, forging, annealing",,,,tensile,77,0.0005,rectangular,"[70.0, 70.0, 110.0]"
at.%,,CrCoNi,,10.1016/j.jmst.2021.08.057,,,,,,,,,300,,822,,,,,,,,,,,"electromagnetic levitation and melting, drop casting, homogenization, forging, annealing",,,,tensile,298,0.0005,rectangular,"[70.0, 70.0, 110.0]"
at.%,,316L,,10.1016/j.jmst.2021.08.057,,,,,,,,,494,,1240,,,,,,,,,,,"casting, heating, hot forging, annealing, water quenching",,,,tensile,4.2,0.0005,,[]
at.%,,316L,,10.1016/j.jmst.2021.08.057,,,,,,,,,352,,1130,,,,,,,,,,,"casting, heating, hot forging, annealing, water quenching",,,,tensile,77,0.0005,,[]
at.%,,316L,,10.1016/j.jmst.2021.08.057,,,,,,,,,190,,515.06,,,,,,,,,,,"casting, heating, hot forging, annealing, water quenching",,,,tensile,298,0.0005,,[]
at.%,,316LN,,10.1016/j.jmst.2021.08.057,,,,,,,,,890,,1500,,,,,,,,,,,"casting, heating, hot forging, annealing, water quenching, cold rolling, annealing",,,,tensile,4.2,0.0005,,[]
