Repository: Jack-Liu0227/BERT_ML

# BERT_ML: Alloy Property Prediction Benchmark & Experiment Suite

[中文说明](./README.zh-CN.md)

BERT_ML is a modular, reproducible research benchmark for predicting mechanical properties of multi-component alloys across both In-Distribution (I.I.D.) and Out-of-Distribution (OOD) regimes. The repository integrates traditional tabular machine learning, deep neural networks, multimodal materials language model embeddings (SciBERT, SteelBERT, MatSciBERT), Tabular Prior-data Fitted Networks (TabPFN v2), and LLM-based property predictors (LLMProp).

---

File: datasets/Ti_alloys/Ti-LT.csv (part 6 of 10)
Ratio Type,id,eid,formula,DOI,,±íÊ¾¸ÃÑÐ¾¿±¨¸æÁËÑõº¬Á¿,±íÊ¾Î¢¹Û½á¹¹·ÖÎö²ÉÓÃÁË¸ß·Ö±æÂÊ¼¼Êõ,±íÊ¾²ÄÁÏ±íÏÖ³ö·ÇÏßÐÔµ¯ÐÔÐÐÎª,²âÁ¿µÄÑõº¬Á¿£¨ÒÔÖØÁ¿°ÙÍò·Ö±È wppm ±íÊ¾£©,Æ½¾ù¾§Á£³ß´ç£¨¦Ìm£©,YM,YM_err,YS,YS_err,UTS,UTS_err,DAR,DAR_err,HV,HV_err,moe,moe_class,ph1,ph2,ph3,condition,comments,composition,,test type,Test Temperature (K),Test Rate (s?1),Ingot Description,Ingot Size (mm)
at.%,,316LN,,10.1016/j.jmst.2021.08.057,,,,,,,,,690,,1220,,,,,,,,,,,"casting, heating, hot forging, annealing, water quenching, cold rolling, annealing",,,,tensile,77,0.0005,,[]
at.%,,316LN,,10.1016/j.jmst.2021.08.057,,,,,,,,,300,,660,,,,,,,,,,,"casting, heating, hot forging, annealing, water quenching, cold rolling, annealing",,,,tensile,298,0.0005,,[]
,,Cr26Mn20Fe20Co20Ni14,,10.1016/j.jmst.2023.01.023,,,,,,,,,145,,430,,,,,,,,,,,"vacuum induction melting, remelting, hot forging, annealing",,,,tensile,293,0.001,,[]
,,Cr26Mn20Fe20Co20Ni14,,10.1016/j.jmst.2023.01.023,,,,,,,,,355,,730,,,,,,,,,,,"vacuum induction melting, remelting, hot forging, annealing",,,,tensile,203,0.001,,[]
,,Cr26Mn20Fe20Co20Ni14,,10.1016/j.jmst.2023.01.023,,,,,,,,,450,,1020,,,,,,,,,,,"vacuum induction melting, remelting, hot forging, annealing",,,,tensile,77,0.001,,[]
,,Cr26Mn20Fe20Co20Ni14,,10.1016/j.jmst.2023.01.023,,,,,,,,,575,,1209,,,,,,,,,,,"vacuum induction melting, remelting, hot forging, annealing",,,,tensile,20,0.001,,[]
,,Cr26Mn20Fe20Co20Ni14,,10.1016/j.jmst.2023.01.023,,,,,,,,,660,,1300,,,,,,,,,,,"vacuum induction melting, remelting, hot forging, annealing",,,,tensile,4.2,0.001,,[]
atomic,,Ni2CoCrNb0.2,,10.1016/j.jmst.2023.03.056,,,,,,,,,1180,,1335,,,,,,,,,,,"laser DED, solid solution treated, water quenching, aged",,,,tensile,293,0.001,,[]
atomic,,Ni2CoCrNb0.2,,10.1016/j.jmst.2023.03.056,,,,,,,,,1320,,1552,,,,,,,,,,,"laser DED, solid solution treated, water quenching, aged",,,,tensile,77,0.001,,[]
wt.%,,Fe-Cr-C model alloy,,10.1016/j.jnucmat.2004.04.054,,,,,,,,,1251.55412313617,,None,,,,,,,,,,,"austenization, air quenching, tempering",,,,tensile,Î´Öª,0.1,,[]
wt.%,,Fe-Cr-C model alloy,,10.1016/j.jnucmat.2004.04.054,,,,,,,,,1180.39817107032,,None,,,,,,,,,,,"austenization, air quenching, tempering",,,,tensile,Î´Öª,0.1,,[]
wt.%,,Fe-Cr-C model alloy,,10.1016/j.jnucmat.2004.04.054,,,,,,,,,1100.20272886273,,None,,,,,,,,,,,"austenization, air quenching, tempering",,,,tensile,Î´Öª,0.1,,[]
wt.%,,Fe-Cr-C model alloy,,10.1016/j.jnucmat.2004.04.054,,,,,,,,,1020.38088861901,,None,,,,,,,,,,,"austenization, air quenching, tempering",,,,tensile,Î´Öª,0.1,,[]
wt.%,,Fe-Cr-C model alloy,,10.1016/j.jnucmat.2004.04.054,,,,,,,,,924.013639123733,,None,,,,,,,,,,,"austenization, air quenching, tempering",,,,tensile,Î´Öª,0.1,,[]
wt.%,,Fe-Cr-C model alloy,,10.1016/j.jnucmat.2004.04.054,,,,,,,,,852.194092827004,,None,,,,,,,,,,,"austenization, air quenching, tempering",,,,tensile,Î´Öª,0.1,,[]
wt.%,,Fe-Cr-C model alloy,,10.1016/j.jnucmat.2004.04.054,,,,,,,,,807.866618919353,,None,,,,,,,,,,,"austenization, air quenching, tempering",,,,tensile,Î´Öª,0.1,,[]
wt.%,,Fe-Cr-C model alloy,,10.1016/j.jnucmat.2004.04.054,,,,,,,,,769.634265962913,,None,,,,,,,,,,,"austenization, air quenching, tempering",,,,tensile,Î´Öª,0.1,,[]
wt.%,,Fe-Cr-C model alloy,,10.1016/j.jnucmat.2004.04.054,,,,,,,,,735.673470658757,,None,,,,,,,,,,,"austenization, air quenching, tempering",,,,tensile,Î´Öª,0.1,,[]
wt.%,,Fe-Cr-C model alloy,,10.1016/j.jnucmat.2004.04.054,,,,,,,,,684.587281569018,,None,,,,,,,,,,,"austenization, air quenching, tempering",,,,tensile,Î´Öª,0.1,,[]
wt.%,,Fe-Cr-C model alloy,,10.1016/j.jnucmat.2004.04.054,,,,,,,,,686.204462297787,,None,,,,,,,,,,,"austenization, air quenching, tempering",,,,tensile,Î´Öª,0.1,,[]
,,AISI 321 steel,,10.1016/j.jnucmat.2021.152911,,,,,,,,,1071,,1598,,,,,,,,,,,irradiated,,,,tensile,173,0.001,,[]
,,AISI 321 steel,,10.1016/j.jnucmat.2021.152911,,,,,,,,,959,,1911,,,,,,,,,,,irradiated,,,,tensile,293,0.001,,[]
,,AISI 321 steel,,10.1016/j.jnucmat.2021.152911,,,,,,,,,914,,1457,,,,,,,,,,,irradiated,,,,tensile,353,0.001,,[]
,,AISI 321 steel,,10.1016/j.jnucmat.2021.152911,,,,,,,,,786,,961,,,,,,,,,,,irradiated,,,,tensile,573,0.001,,[]
,,AISI 321 steel,,10.1016/j.jnucmat.2021.152911,,,,,,,,,1130,,1348,,,,,,,,,,,irradiated,,,,tensile,173,0.001,,[]
,,AISI 321 steel,,10.1016/j.jnucmat.2021.152911,,,,,,,,,1045,,2184,,,,,,,,,,,irradiated,,,,tensile,293,0.001,,[]
,,AISI 321 steel,,10.1016/j.jnucmat.2021.152911,,,,,,,,,907,,1495,,,,,,,,,,,irradiated,,,,tensile,353,0.001,,[]
,,AISI 321 steel,,10.1016/j.jnucmat.2021.152911,,,,,,,,,789,,893,,,,,,,,,,,irradiated,,,,tensile,573,0.001,,[]
,,AISI 321 steel,,10.1016/j.jnucmat.2021.152911,,,,,,,,,1048,,1246,,,,,,,,,,,irradiated,,,,tensile,173,0.001,,[]
,,AISI 321 steel,,10.1016/j.jnucmat.2021.152911,,,,,,,,,1022,,1499,,,,,,,,,,,irradiated,,,,tensile,293,0.001,,[]
,,AISI 321 steel,,10.1016/j.jnucmat.2021.152911,,,,,,,,,973,,1722,,,,,,,,,,,irradiated,,,,tensile,353,0.001,,[]
,,AISI 321 steel,,10.1016/j.jnucmat.2021.152911,,,,,,,,,806,,985,,,,,,,,,,,irradiated,,,,tensile,573,0.001,,[]
wt.%,,25Mn,,10.1016/j.matchar.2016.12.001,,,,,,,,,436,,944,,,,,,,,,,,,,,,tensile,298,0.001,,[]
wt.%,,25Mn,,10.1016/j.matchar.2016.12.001,,,,,,,,,815,,1353,,,,,,,,,,,,,,,tensile,110,0.001,,[]
wt.%,,25Mn0.2Al,,10.1016/j.matchar.2016.12.001,,,,,,,,,457,,988,,,,,,,,,,,,,,,tensile,298,0.001,,[]
wt.%,,25Mn0.2Al,,10.1016/j.matchar.2016.12.001,,,,,,,,,851,,1403,,,,,,,,,,,,,,,tensile,110,0.001,,[]
wt.%,,25Mn0.5Cu,,10.1016/j.matchar.2016.12.001,,,,,,,,,439,,917,,,,,,,,,,,,,,,tensile,298,0.001,,[]
wt.%,,25Mn0.5Cu,,10.1016/j.matchar.2016.12.001,,,,,,,,,804,,1325,,,,,,,,,,,,,,,tensile,110,0.001,,[]
wt.%,,24Mn4Cr,,10.1016/j.matchar.2016.12.001,,,,,,,,,499,,982,,,,,,,,,,,,,,,tensile,298,0.001,,[]
wt.%,,24Mn4Cr,,10.1016/j.matchar.2016.12.001,,,,,,,,,778,,1404,,,,,,,,,,,,,,,tensile,110,0.001,,[]
wt.%,,22Mn3Cr,,10.1016/j.matchar.2016.12.001,,,,,,,,,462,,1016,,,,,,,,,,,,,,,tensile,298,0.001,,[]
wt.%,,22Mn3Cr,,10.1016/j.matchar.2016.12.001,,,,,,,,,592,,1175,,,,,,,,,,,,,,,tensile,110,0.001,,[]
wt.%,,16Mn2Al,,10.1016/j.matchar.2016.12.001,,,,,,,,,494,,951,,,,,,,,,,,,,,,tensile,298,0.001,,[]
,,16Mn2Al,,10.1016/j.matchar.2016.12.001,,,,,,,,,827,,1251,,,,,,,,,,,,,,,tensile,110,0.001,,[]
wt.%,,304,,10.1016/j.matchar.2022.112084,,,,,,,,,703,,1766,,,,,,,,,,,"annealing, rolling, cyclic annealing, water quenching, cyclic annealing, cyclic annealing, water quenching",,,,tensile,20,0.0006,rectangular,"[150.0, 40.0, 8.0]"
wt.%,,304,,10.1016/j.matchar.2022.112084,,,,,,,,,652,,1617,,,,,,,,,,,"annealing, rolling, cyclic annealing, water quenching, cyclic annealing, cyclic annealing, water quenching",,,,tensile,77,0.0006,rectangular,"[150.0, 40.0, 8.0]"
wt.%,,304,,10.1016/j.matchar.2022.112084,,,,,,,,,555,,1269,,,,,,,,,,,"annealing, rolling, cyclic annealing, water quenching, cyclic annealing, cyclic annealing, water quenching",,,,tensile,173,0.0006,rectangular,"[150.0, 40.0, 8.0]"
wt.%,,304,,10.1016/j.matchar.2022.112084,,,,,,,,,415.8,,1014.1,,,,,,,,,,,"annealing, rolling, cyclic annealing, water quenching, cyclic annealing, cyclic annealing, water quenching",,,,tensile,253,0.0006,rectangular,"[150.0, 40.0, 8.0]"
wt.%,,304,,10.1016/j.matchar.2022.112084,,,,,,,,,388,,865.7,,,,,,,,,,,"annealing, rolling, cyclic annealing, water quenching, cyclic annealing, cyclic annealing",,,,tensile,298,0.0006,rectangular,"[150.0, 40.0, 8.0]"
wt.%,,304,,10.1016/j.matchar.2022.112084,,,,,,,,,986,,1835,,,,,,,,,,,"annealing, rolling, cyclic annealing, water quenching, cyclic annealing, cyclic annealing, water quenching, annealing, water quenching",,,,tensile,20,0.0006,rectangular,"[150.0, 40.0, 8.0]"
wt.%,,304,,10.1016/j.matchar.2022.112084,,,,,,,,,916.7,,1515,,,,,,,,,,,"annealing, rolling, cyclic annealing, water quenching, cyclic annealing, cyclic annealing, water quenching, annealing, water quenching",,,,tensile,77,0.0006,rectangular,"[150.0, 40.0, 8.0]"
wt.%,,304,,10.1016/j.matchar.2022.112084,,,,,,,,,763.7,,1292.4,,,,,,,,,,,"annealing, rolling, cyclic annealing, water quenching, cyclic annealing, cyclic annealing, water quenching, annealing, water quenching",,,,tensile,173,0.0006,rectangular,"[150.0, 40.0, 8.0]"
wt.%,,304,,10.1016/j.matchar.2022.112084,,,,,,,,,745,,1121,,,,,,,,,,,"annealing, rolling, cyclic annealing, water quenching, cyclic annealing, cyclic annealing, water quenching, annealing, water quenching",,,,tensile,253,0.0006,rectangular,"[150.0, 40.0, 8.0]"
wt.%,,304,,10.1016/j.matchar.2022.112084,,,,,,,,,731.2,,963.1,,,,,,,,,,,"annealing, rolling, cyclic annealing, water quenching, cyclic annealing, cyclic annealing, water quenching, annealing, water quenching",,,,tensile,298,0.0006,rectangular,"[150.0, 40.0, 8.0]"
wt.%,,304,,10.1016/j.matchar.2022.112084,,,,,,,,,527.1,,1635.6,,,,,,,,,,,annealing,,,,tensile,20,0.0006,rectangular,"[150.0, 40.0, 8.0]"
wt.%,,304,,10.1016/j.matchar.2022.112084,,,,,,,,,415.8,,1528.9,,,,,,,,,,,annealing,,,,tensile,77,0.0006,rectangular,"[150.0, 40.0, 8.0]"
wt.%,,304,,10.1016/j.matchar.2022.112084,,,,,,,,,341.6,,1213.6,,,,,,,,,,,annealing,,,,tensile,173,0.0006,rectangular,"[150.0, 40.0, 8.0]"
wt.%,,304,,10.1016/j.matchar.2022.112084,,,,,,,,,309.1,,1051.2,,,,,,,,,,,annealing,,,,tensile,253,0.0006,rectangular,"[150.0, 40.0, 8.0]"
wt.%,,304,,10.1016/j.matchar.2022.112084,,,,,,,,,262.7,,814.7,,,,,,,,,,,annealing,,,,tensile,298,0.0006,rectangular,"[150.0, 40.0, 8.0]"
,,AISI 304L,,10.1016/j.matdes.2010.02.041,,,,,,,,,684.7,,782.8,,,,,,,,,,,,,,,tensile,293,0.00016,,[]
,,AISI 304L,,10.1016/j.matdes.2010.02.041,,,,,,,,,690.6,,764.6,,,,,,,,,,,,,,,tensile,293,0.001,,[]
,,AISI 304L,,10.1016/j.matdes.2010.02.041,,,,,,,,,708.2,,761.3,,,,,,,,,,,,,,,tensile,293,0.01,,[]
,,AISI 304L,,10.1016/j.matdes.2010.02.041,,,,,,,,,721.2,,1014.3,,,,,,,,,,,,,,,tensile,223,0.00016,,[]
,,AISI 304L,,10.1016/j.matdes.2010.02.041,,,,,,,,,740.1,,969.3,,,,,,,,,,,,,,,tensile,223,0.001,,[]
,,AISI 304L,,10.1016/j.matdes.2010.02.041,,,,,,,,,758.4,,897.1,,,,,,,,,,,,,,,tensile,223,0.01,,[]
,,AISI 304L,,10.1016/j.matdes.2010.02.041,,,,,,,,,750.2,,1278.5,,,,,,,,,,,,,,,tensile,153,0.00016,,[]
,,AISI 304L,,10.1016/j.matdes.2010.02.041,,,,,,,,,768.8,,1193,,,,,,,,,,,,,,,tensile,153,0.001,,[]
,,AISI 304L,,10.1016/j.matdes.2010.02.041,,,,,,,,,793.4,,1073.6,,,,,,,,,,,,,,,tensile,153,0.01,,[]
,,AISI 304L,,10.1016/j.matdes.2010.02.041,,,,,,,,,751.1,,1339.6,,,,,,,,,,,,,,,tensile,133,0.00016,,[]
,,AISI 304L,,10.1016/j.matdes.2010.02.041,,,,,,,,,768.5,,1250.2,,,,,,,,,,,,,,,tensile,133,0.001,,[]
,,AISI 304L,,10.1016/j.matdes.2010.02.041,,,,,,,,,796.5,,1118.7,,,,,,,,,,,,,,,tensile,133,0.01,,[]
,,AISI 304L,,10.1016/j.matdes.2010.02.041,,,,,,,,,766.6,,1432,,,,,,,,,,,,,,,tensile,110,0.00016,,[]
,,AISI 304L,,10.1016/j.matdes.2010.02.041,,,,,,,,,783.9,,1350.4,,,,,,,,,,,,,,,tensile,110,0.001,,[]
,,AISI 304L,,10.1016/j.matdes.2010.02.041,,,,,,,,,812.8,,1190.1,,,,,,,,,,,,,,,tensile,110,0.01,,[]
,,AISI 316L,,10.1016/j.matdes.2010.02.041,,,,,,,,,532.6,,659.5,,,,,,,,,,,,,,,tensile,293,0.00016,,[]
,,AISI 316L,,10.1016/j.matdes.2010.02.041,,,,,,,,,546.4,,652.5,,,,,,,,,,,,,,,tensile,293,0.001,,[]
,,AISI 316L,,10.1016/j.matdes.2010.02.041,,,,,,,,,558.8,,651.6,,,,,,,,,,,,,,,tensile,293,0.01,,[]
,,AISI 316L,,10.1016/j.matdes.2010.02.041,,,,,,,,,590.4,,884,,,,,,,,,,,,,,,tensile,223,0.00016,,[]
,,AISI 316L,,10.1016/j.matdes.2010.02.041,,,,,,,,,609,,853.7,,,,,,,,,,,,,,,tensile,223,0.001,,[]
,,AISI 316L,,10.1016/j.matdes.2010.02.041,,,,,,,,,625.3,,804.6,,,,,,,,,,,,,,,tensile,223,0.01,,[]
,,AISI 316L,,10.1016/j.matdes.2010.02.041,,,,,,,,,631,,1160.4,,,,,,,,,,,,,,,tensile,153,0.00016,,[]
,,AISI 316L,,10.1016/j.matdes.2010.02.041,,,,,,,,,646.2,,1083.5,,,,,,,,,,,,,,,tensile,153,0.001,,[]
,,AISI 316L,,10.1016/j.matdes.2010.02.041,,,,,,,,,661.1,,986.7,,,,,,,,,,,,,,,tensile,153,0.01,,[]
,,AISI 316L,,10.1016/j.matdes.2010.02.041,,,,,,,,,637.6,,1238.3,,,,,,,,,,,,,,,tensile,133,0.00016,,[]
,,AISI 316L,,10.1016/j.matdes.2010.02.041,,,,,,,,,655.1,,1166.7,,,,,,,,,,,,,,,tensile,133,0.001,,[]
,,AISI 316L,,10.1016/j.matdes.2010.02.041,,,,,,,,,671.8,,1031.2,,,,,,,,,,,,,,,tensile,133,0.01,,[]
,,AISI 316L,,10.1016/j.matdes.2010.02.041,,,,,,,,,661.6,,1344.1,,,,,,,,,,,,,,,tensile,110,0.00016,,[]
,,AISI 316L,,10.1016/j.matdes.2010.02.041,,,,,,,,,665.9,,1253.7,,,,,,,,,,,,,,,tensile,110,0.001,,[]
,,AISI 316L,,10.1016/j.matdes.2010.02.041,,,,,,,,,680.5,,1093.1,,,,,,,,,,,,,,,tensile,110,0.01,,[]
,,AISI 321,,10.1016/j.matdes.2010.02.041,,,,,,,,,344.67,,684.9,,,,,,,,,,,,,,,tensile,293,0.00016,,[]
,,AISI 321,,10.1016/j.matdes.2010.02.041,,,,,,,,,350,,646,,,,,,,,,,,,,,,tensile,293,0.001,,[]
,,AISI 321,,10.1016/j.matdes.2010.02.041,,,,,,,,,353.3,,601.5,,,,,,,,,,,,,,,tensile,293,0.01,,[]
,,AISI 321,,10.1016/j.matdes.2010.02.041,,,,,,,,,338.1,,965.5,,,,,,,,,,,,,,,tensile,223,0.00016,,[]
,,AISI 321,,10.1016/j.matdes.2010.02.041,,,,,,,,,406.4,,969.2,,,,,,,,,,,,,,,tensile,223,0.001,,[]
,,AISI 321,,10.1016/j.matdes.2010.02.041,,,,,,,,,431.6,,894.5,,,,,,,,,,,,,,,tensile,223,0.01,,[]
,,AISI 321,,10.1016/j.matdes.2010.02.041,,,,,,,,,393.4,,1280.1,,,,,,,,,,,,,,,tensile,153,0.00016,,[]
,,AISI 321,,10.1016/j.matdes.2010.02.041,,,,,,,,,402.2,,1210.1,,,,,,,,,,,,,,,tensile,153,0.001,,[]
,,AISI 321,,10.1016/j.matdes.2010.02.041,,,,,,,,,425.4,,1094.2,,,,,,,,,,,,,,,tensile,153,0.01,,[]
,,AISI 321,,10.1016/j.matdes.2010.02.041,,,,,,,,,364.6,,1299.5,,,,,,,,,,,,,,,tensile,133,0.00016,,[]
,,AISI 321,,10.1016/j.matdes.2010.02.041,,,,,,,,,370.2,,1216.5,,,,,,,,,,,,,,,tensile,133,0.001,,[]
,,AISI 321,,10.1016/j.matdes.2010.02.041,,,,,,,,,391,,1087,,,,,,,,,,,,,,,tensile,133,0.01,,[]
,,AISI 321,,10.1016/j.matdes.2010.02.041,,,,,,,,,397.4,,1382.3,,,,,,,,,,,,,,,tensile,110,0.00016,,[]
,,AISI 321,,10.1016/j.matdes.2010.02.041,,,,,,,,,388.1,,1296.8,,,,,,,,,,,,,,,tensile,110,0.001,,[]
,,AISI 321,,10.1016/j.matdes.2010.02.041,,,,,,,,,403.6,,1138.9,,,,,,,,,,,,,,,tensile,110,0.01,,[]
,,AISI 347,,10.1016/j.matdes.2010.02.041,,,,,,,,,446.3,,657.5,,,,,,,,,,,,,,,tensile,293,0.00016,,[]
,,AISI 347,,10.1016/j.matdes.2010.02.041,,,,,,,,,450.2,,679.9,,,,,,,,,,,,,,,tensile,293,0.001,,[]
,,AISI 347,,10.1016/j.matdes.2010.02.041,,,,,,,,,466.9,,670,,,,,,,,,,,,,,,tensile,293,0.01,,[]
,,AISI 347,,10.1016/j.matdes.2010.02.041,,,,,,,,,468.1,,989.5,,,,,,,,,,,,,,,tensile,223,0.00016,,[]
,,AISI 347,,10.1016/j.matdes.2010.02.041,,,,,,,,,478.1,,940.3,,,,,,,,,,,,,,,tensile,223,0.001,,[]
,,AISI 347,,10.1016/j.matdes.2010.02.041,,,,,,,,,508.9,,875.6,,,,,,,,,,,,,,,tensile,223,0.01,,[]
,,AISI 347,,10.1016/j.matdes.2010.02.041,,,,,,,,,489.8,,1286.8,,,,,,,,,,,,,,,tensile,153,0.00016,,[]
,,AISI 347,,10.1016/j.matdes.2010.02.041,,,,,,,,,503.6,,1216.2,,,,,,,,,,,,,,,tensile,153,0.001,,[]
,,AISI 347,,10.1016/j.matdes.2010.02.041,,,,,,,,,514.3,,1090.9,,,,,,,,,,,,,,,tensile,153,0.01,,[]
,,AISI 347,,10.1016/j.matdes.2010.02.041,,,,,,,,,479.6,,1369.2,,,,,,,,,,,,,,,tensile,133,0.00016,,[]
,,AISI 347,,10.1016/j.matdes.2010.02.041,,,,,,,,,488.2,,1263.2,,,,,,,,,,,,,,,tensile,133,0.001,,[]
,,AISI 347,,10.1016/j.matdes.2010.02.041,,,,,,,,,520.2,,1154.2,,,,,,,,,,,,,,,tensile,133,0.01,,[]
,,AISI 347,,10.1016/j.matdes.2010.02.041,,,,,,,,,493.1,,1455.4,,,,,,,,,,,,,,,tensile,110,0.00016,,[]
,,AISI 347,,10.1016/j.matdes.2010.02.041,,,,,,,,,501.6,,1337.3,,,,,,,,,,,,,,,tensile,110,0.001,,[]
,,AISI 347,,10.1016/j.matdes.2010.02.041,,,,,,,,,514,,1204.7,,,,,,,,,,,,,,,tensile,110,0.01,,[]
wt.%,,Mg-3Al-1Zn,,10.1016/j.matdes.2015.12.027,,,,,,,,,155.1,,253,,,,,,,,,,,"rolling, homogenization",,,,tensile,298,0.0001,,[]
wt.%,,Mg-3Al-1Zn,,10.1016/j.matdes.2015.12.027,,,,,,,,,159.8,,256.9,,,,,,,,,,,"rolling, homogenization",,,,tensile,298,0.001,,[]
wt.%,,Mg-3Al-1Zn,,10.1016/j.matdes.2015.12.027,,,,,,,,,171.1,,258,,,,,,,,,,,"rolling, homogenization",,,,tensile,298,0.01,,[]
wt.%,,Mg-3Al-1Zn,,10.1016/j.matdes.2015.12.027,,,,,,,,,166.1,,264.1,,,,,,,,,,,"rolling, homogenization",,,,tensile,273,0.0001,,[]
wt.%,,Mg-3Al-1Zn,,10.1016/j.matdes.2015.12.027,,,,,,,,,172.1,,264.5,,,,,,,,,,,"rolling, homogenization",,,,tensile,273,0.001,,[]
wt.%,,Mg-3Al-1Zn,,10.1016/j.matdes.2015.12.027,,,,,,,,,177.3,,269.2,,,,,,,,,,,"rolling, homogenization",,,,tensile,273,0.01,,[]
wt.%,,Mg-3Al-1Zn,,10.1016/j.matdes.2015.12.027,,,,,,,,,189.4,,288.8,,,,,,,,,,,"rolling, homogenization",,,,tensile,223,0.0001,,[]
wt.%,,Mg-3Al-1Zn,,10.1016/j.matdes.2015.12.027,,,,,,,,,193.5,,288.4,,,,,,,,,,,"rolling, homogenization",,,,tensile,223,0.001,,[]
wt.%,,Mg-3Al-1Zn,,10.1016/j.matdes.2015.12.027,,,,,,,,,201.3,,286.3,,,,,,,,,,,"rolling, homogenization",,,,tensile,223,0.01,,[]
wt.%,,Mg-3Al-1Zn,,10.1016/j.matdes.2015.12.027,,,,,,,,,211.7,,306.9,,,,,,,,,,,"rolling, homogenization",,,,tensile,173,0.0001,,[]
wt.%,,Mg-3Al-1Zn,,10.1016/j.matdes.2015.12.027,,,,,,,,,222.3,,307.8,,,,,,,,,,,"rolling, homogenization",,,,tensile,173,0.001,,[]
wt.%,,Mg-3Al-1Zn,,10.1016/j.matdes.2015.12.027,,,,,,,,,227.4,,305.9,,,,,,,,,,,"rolling, homogenization",,,,tensile,173,0.01,,[]
wt.%,,Mg-3Al-1Zn,,10.1016/j.matdes.2015.12.027,,,,,,,,,220.4,,306.4,,,,,,,,,,,"rolling, homogenization",,,,tensile,123,0.0001,,[]
wt.%,,Mg-3Al-1Zn,,10.1016/j.matdes.2015.12.027,,,,,,,,,234.9,,325.6,,,,,,,,,,,"rolling, homogenization",,,,tensile,123,0.001,,[]
wt.%,,Mg-3Al-1Zn,,10.1016/j.matdes.2015.12.027,,,,,,,,,236.7,,339.2,,,,,,,,,,,"rolling, homogenization",,,,tensile,123,0.01,,[]
wt.%,,Mg-3Al-1Zn,,10.1016/j.matdes.2015.12.027,,,,,,,,,252.7,,363.9,,,,,,,,,,,"rolling, homogenization",,,,tensile,77,0.0001,,[]
wt.%,,Mg-3Al-1Zn,,10.1016/j.matdes.2015.12.027,,,,,,,,,260,,334.9,,,,,,,,,,,"rolling, homogenization",,,,tensile,77,0.001,,[]
wt.%,,Mg-3Al-1Zn,,10.1016/j.matdes.2015.12.027,,,,,,,,,257.3,,359.4,,,,,,,,,,,"rolling, homogenization",,,,tensile,77,0.01,,[]
wt.%,,Al-Mg-Si alloy,,10.1016/j.matlet.2011.06.057,,,,,,,,,170,,300,,,,,,,,,,,"solution treatment, water quenching",,,,tensile,298,0.001,disk,"[1, 20]"
wt.%,,Al-Mg-Si alloy,,10.1016/j.matlet.2011.06.057,,,,,,,,,245,,430,,,,,,,,,,,"solution treatment, water quenching",,,,tensile,77,0.001,disk,"[1, 20]"
wt.%,,Al-Mg-Si alloy,,10.1016/j.matlet.2011.06.057,,,,,,,,,545,,630,,,,,,,,,,,"solution treatment, water quenching, natural aging, HPT, natural aging",,,,tensile,298,0.001,disk,"[1, 20]"
wt.%,,Al-Mg-Si alloy,,10.1016/j.matlet.2011.06.057,,,,,,,,,605,,705,,,,,,,,,,,"solution treatment, water quenching, natural aging, HPT, natural aging",,,,tensile,77,0.001,disk,"[1, 20]"
at.%,,Fe40Mn40Co10Cr10,,10.1016/j.matlet.2018.10.144,,,,,,,,,220,,475,,,,,,,,,,,"arc melting, drop casting",,,,tensile,298,0.001,plat,"[60.0, 40.0, 10.0]"
at.%,,Fe40Mn40Co10Cr10,,10.1016/j.matlet.2018.10.144,,,,,,,,,260,,566,,,,,,,,,,,"arc melting, drop casting",,,,tensile,159,0.001,plat,"[60.0, 40.0, 10.0]"
at.%,,Fe40Mn40Co10Cr10,,10.1016/j.matlet.2018.10.144,,,,,,,,,425,,885,,,,,,,,,,,"arc melting, drop casting",,,,tensile,77,0.001,plat,"[60.0, 40.0, 10.0]"
at.%,,(Fe40Mn40Co10Cr10)97.8C2.2,,10.1016/j.matlet.2018.10.144,,,,,,,,,314,,654,,,,,,,,,,,"arc melting, drop casting",,,,tensile,298,0.001,plat,"[60.0, 40.0, 10.0]"
at.%,,(Fe40Mn40Co10Cr10)97.8C2.2,,10.1016/j.matlet.2018.10.144,,,,,,,,,460,,822,,,,,,,,,,,"arc melting, drop casting",,,,tensile,159,0.001,plat,"[60.0, 40.0, 10.0]"
at.%,,(Fe40Mn40Co10Cr10)97.8C2.2,,10.1016/j.matlet.2018.10.144,,,,,,,,,739,,1030,,,,,,,,,,,"arc melting, drop casting",,,,tensile,77,0.001,plat,"[60.0, 40.0, 10.0]"
at.%,,(Fe40Mn40Co10Cr10)96.7C3.3,,10.1016/j.matlet.2018.10.144,,,,,,,,,418,,785,,,,,,,,,,,"arc melting, drop casting",,,,tensile,298,0.001,plat,"[60.0, 40.0, 10.0]"
at.%,,(Fe40Mn40Co10Cr10)96.7C3.3,,10.1016/j.matlet.2018.10.144,,,,,,,,,540,,900,,,,,,,,,,,"arc melting, drop casting",,,,tensile,159,0.001,plat,"[60.0, 40.0, 10.0]"
at.%,,(Fe40Mn40Co10Cr10)96.7C3.3,,10.1016/j.matlet.2018.10.144,,,,,,,,,891,,1025,,,,,,,,,,,"arc melting, drop casting",,,,tensile,77,0.001,plat,"[60.0, 40.0, 10.0]"
wt.%,,Fe-17Mn-0.6C-2Al,,10.1016/j.matlet.2023.134841,,,,,,,,,260,,480,,,,,,,,,,,,,,,tensile,298,0.001,cylindrical,"[60, 10]"
wt.%,,Fe-17Mn-0.6C-2Al,,10.1016/j.matlet.2023.134841,,,,,,,,,500,,650,,,,,,,,,,,,,,,tensile,77,0.001,cylindrical,"[60, 10]"
wt.%,,Fe-17Mn-0.6C-2Al,,10.1016/j.matlet.2023.134841,,,,,,,,,812,,920,,,,,,,,,,,ECAP,,,,tensile,298,0.001,cylindrical,"[60, 10]"
wt.%,,Fe-17Mn-0.6C-2Al,,10.1016/j.matlet.2023.134841,,,,,,,,,870,,1437,,,,,,,,,,,ECAP,,,,tensile,77,0.001,cylindrical,"[60, 10]"
wt.%,,Fe-17Mn-0.6C-2Al,,10.1016/j.matlet.2023.134841,,,,,,,,,1500,,1580,,,,,,,,,,,ECAP,,,,tensile,298,0.001,cylindrical,"[60, 10]"
wt.%,,Fe-17Mn-0.6C-2Al,,10.1016/j.matlet.2023.134841,,,,,,,,,1520,,2060,,,,,,,,,,,ECAP,,,,tensile,77,0.001,cylindrical,"[60, 10]"
at.%,,Co17.5Cr12.5Fe55Ni10Mo5,,10.1016/j.mattod.2021.08.001,,,,,,,,,930,,None,,,,,,,,,,,"vacuum induction melting, homogenization, milling, cold rolling, annealing, water quenching",,,,tensile,0.5,0.0001,rectangular,"[100.0, 35.0, 8.0]"
at.%,,Co17.5Cr12.5Fe55Ni10Mo5,,10.1016/j.mattod.2021.08.001,,,,,,,,,980,,None,,,,,,,,,,,"vacuum induction melting, homogenization, milling, cold rolling, annealing, water quenching",,,,tensile,2.1,0.0001,rectangular,"[100.0, 35.0, 8.0]"
at.%,,Co17.5Cr12.5Fe55Ni10Mo5,,10.1016/j.mattod.2021.08.001,,,,,,,,,1075,,1651,,,,,,,,,,,"vacuum induction melting, homogenization, milling, cold rolling, annealing, water quenching",,,,tensile,4.2,0.0001,rectangular,"[100.0, 35.0, 8.0]"
at.%,,Co17.5Cr12.5Fe55Ni10Mo5,,10.1016/j.mattod.2021.08.001,,,,,,,,,855,,None,,,,,,,,,,,"vacuum induction melting, homogenization, milling, cold rolling, annealing, water quenching",,,,tensile,77,0.0001,rectangular,"[100.0, 35.0, 8.0]"
at.%,,Co17.5Cr12.5Fe55Ni10Mo5,,10.1016/j.mattod.2021.08.001,,,,,,,,,460,,None,,,,,,,,,,,"vacuum induction melting, homogenization, milling, cold rolling, annealing, water quenching",,,,tensile,298,0.0001,rectangular,"[100.0, 35.0, 8.0]"
,,Ni-20%Fe alloy,,10.1016/j.msea.2008.02.052,,,,,,,,,1820,,2170,,,,,,,,,,,,,,,compression,300,3e-05,,[]
,,Ni-20%Fe alloy,,10.1016/j.msea.2008.02.052,,,,,,,,,1920,,2270,,,,,,,,,,,,,,,compression,300,0.0003,,[]
,,Ni-20%Fe alloy,,10.1016/j.msea.2008.02.052,,,,,,,,,1900,,2380,,,,,,,,,,,,,,,compression,300,0.005,,[]
,,Ni-20%Fe alloy,,10.1016/j.msea.2008.02.052,,,,,,,,,2080,,2460,,,,,,,,,,,,,,,compression,300,0.1,,[]
,,Ni-20%Fe alloy,,10.1016/j.msea.2008.02.052,,,,,,,,,2230,,2480,,,,,,,,,,,,,,,compression,170,3e-05,,[]
,,Ni-20%Fe alloy,,10.1016/j.msea.2008.02.052,,,,,,,,,2370,,2800,,,,,,,,,,,,,,,compression,170,0.0003,,[]
,,Ni-20%Fe alloy,,10.1016/j.msea.2008.02.052,,,,,,,,,2340,,2870,,,,,,,,,,,,,,,compression,170,0.005,,[]
,,Ni-20%Fe alloy,,10.1016/j.msea.2008.02.052,,,,,,,,,2370,,3070,,,,,,,,,,,,,,,compression,170,0.1,,[]
,,Ni-20%Fe alloy,,10.1016/j.msea.2008.02.052,,,,,,,,,2790,,2920,,,,,,,,,,,,,,,compression,77,3e-05,,[]
,,Ni-20%Fe alloy,,10.1016/j.msea.2008.02.052,,,,,,,,,2670,,2990,,,,,,,,,,,,,,,compression,77,0.0003,,[]
,,Ni-20%Fe alloy,,10.1016/j.msea.2008.02.052,,,,,,,,,2850,,3270,,,,,,,,,,,,,,,compression,77,0.005,,[]
,,Ni-20%Fe alloy,,10.1016/j.msea.2008.02.052,,,,,,,,,2830,,3170,,,,,,,,,,,,,,,compression,77,0.1,,[]
,,Ni-20%Fe alloy,,10.1016/j.msea.2008.02.052,,,,,,,,,3220,,3470,,,,,,,,,,,,,,,compression,4.2,3e-05,,[]
,,Ni-20%Fe alloy,,10.1016/j.msea.2008.02.052,,,,,,,,,3080,,3260,,,,,,,,,,,,,,,compression,4.2,0.0003,,[]
,,Ni-20%Fe alloy,,10.1016/j.msea.2008.02.052,,,,,,,,,2980,,3080,,,,,,,,,,,,,,,compression,4.2,0.005,,[]
,,Ni-20%Fe alloy,,10.1016/j.msea.2008.02.052,,,,,,,,,2970,,3090,,,,,,,,,,,,,,,compression,4.2,0.1,,[]
wt.%,,Ti-6Al-4V ELI,,10.1016/j.msea.2008.06.050,,,,,,,,,800,,900,,,,,,,,,,,,,,,tensile,300,0.0004,,[]
wt.%,,Ti-6Al-4V ELI,,10.1016/j.msea.2008.06.050,,,,,,,,,1000,,1000,,,,,,,,,,,ECAP,,,,tensile,300,0.0004,,"[150, 40]"
wt.%,,Ti-6Al-4V ELI,,10.1016/j.msea.2008.06.050,,,,,,,,,1200,,1300,,,,,,,,,,,"heat treatment, quenching, aging, air cooling, ECAP, multi cycle extrusion",,,,tensile,300,0.0004,,"[150, 40]"
wt.%,,Ti-6Al-4V ELI,,10.1016/j.msea.2008.06.050,,,,,,,,,1000,,1100,,,,,,,,,,,,,,,tensile,77,0.0004,,[]
wt.%,,Ti-6Al-4V ELI,,10.1016/j.msea.2008.06.050,,,,,,,,,1500,,1600,,,,,,,,,,,ECAP,,,,tensile,77,0.0004,,"[150, 40]"
wt.%,,Ti-6Al-4V ELI,,10.1016/j.msea.2008.06.050,,,,,,,,,1800,,1900,,,,,,,,,,,"heat treatment, quenching, aging, air cooling, ECAP, multi cycle extrusion",,,,tensile,77,0.0004,,"[150, 40]"
wt.%,,Ti-6Al-4V ELI,,10.1016/j.msea.2008.06.050,,,,,,,,,1600,,1700,,,,,,,,,,,,,,,tensile,4.2,0.0004,,[]
wt.%,,Ti-6Al-4V ELI,,10.1016/j.msea.2008.06.050,,,,,,,,,None,,1700,,,,,,,,,,,ECAP,,,,tensile,4.2,0.0004,,"[150, 40]"
wt.%,,Ti-6Al-4V ELI,,10.1016/j.msea.2008.06.050,,,,,,,,,None,,1500,,,,,,,,,,,"heat treatment, quenching, aging, air cooling, ECAP, multi cycle extrusion",,,,tensile,4.2,0.0004,,"[150, 40]"
at.%,,Ni60Pd20P17B3,,10.1016/j.msea.2008.08.033,,,,,,,,,None,,2022,,,,,,,,,,,"copper mold casting, water quenching",,,,compression,295,0.0005,cylindrical,[]
at.%,,Ni60Pd20P17B3,,10.1016/j.msea.2008.08.033,,,,,,,,,None,,2059,,,,,,,,,,,"copper mold casting, water quenching",,,,compression,223,0.0005,cylindrical,[]
at.%,,Ni60Pd20P17B3,,10.1016/j.msea.2008.08.033,,,,,,,,,None,,2143,,,,,,,,,,,"copper mold casting, water quenching",,,,compression,173,0.0005,cylindrical,[]
at.%,,Ni60Pd20P17B3,,10.1016/j.msea.2008.08.033,,,,,,,,,None,,2517,,,,,,,,,,,"copper mold casting, water quenching",,,,compression,77,0.0005,cylindrical,[]
wt.%,,AISI 304L,,10.1016/j.msea.2012.02.044,,,,,,,,,340.6,,696,,,,,,,,,,,,,,,tensile,293,Î´Öª,,[]
wt.%,,AISI 304L,,10.1016/j.msea.2012.02.044,,,,,,,,,556.3,,1414.1,,,,,,,,,,,,,,,tensile,110,Î´Öª,,[]
wt.%,,AISI 304L,,10.1016/j.msea.2012.02.044,,,,,,,,,642.2,,1451,,,,,,,,,,,prestrain,,,,tensile,110,Î´Öª,,[]
wt.%,,AISI 304L,,10.1016/j.msea.2012.02.044,,,,,,,,,704.7,,1456.7,,,,,,,,,,,prestrain,,,,tensile,110,Î´Öª,,[]
wt.%,,AISI 304L,,10.1016/j.msea.2012.02.044,,,,,,,,,731.3,,1450.4,,,,,,,,,,,prestrain,,,,tensile,110,Î´Öª,,[]
wt.%,,AISI 304L,,10.1016/j.msea.2012.02.044,,,,,,,,,790.6,,1492.2,,,,,,,,,,,prestrain,,,,tensile,110,Î´Öª,,[]
wt.%,,AISI 304L,,10.1016/j.msea.2012.02.044,,,,,,,,,816,,1496.5,,,,,,,,,,,prestrain,,,,tensile,110,Î´Öª,,[]
wt.%,,AISI 304L,,10.1016/j.msea.2012.02.044,,,,,,,,,865.6,,1505.3,,,,,,,,,,,prestrain,,,,tensile,110,Î´Öª,,[]
wt.%,,AISI 304L,,10.1016/j.msea.2012.02.044,,,,,,,,,680.6,,1572.6,,,,,,,,,,,prestrain,,,,tensile,110,Î´Öª,,[]
wt.%,,AISI 304L,,10.1016/j.msea.2012.02.044,,,,,,,,,777.8,,1669,,,,,,,,,,,prestrain,,,,tensile,110,Î´Öª,,[]
wt.%,,AISI 304L,,10.1016/j.msea.2012.02.044,,,,,,,,,913.2,,1703.2,,,,,,,,,,,prestrain,,,,tensile,110,Î´Öª,,[]
wt.%,,AISI 304L,,10.1016/j.msea.2012.02.044,,,,,,,,,1121.2,,1748.8,,,,,,,,,,,prestrain,,,,tensile,110,Î´Öª,,[]
wt.%,,AISI 304L,,10.1016/j.msea.2012.02.044,,,,,,,,,1402.8,,1795.4,,,,,,,,,,,prestrain,,,,tensile,110,Î´Öª,,[]
wt.%,,AISI 304L,,10.1016/j.msea.2012.02.044,,,,,,,,,1649.3,,1826.5,,,,,,,,,,,prestrain,,,,tensile,110,Î´Öª,,[]
wt.%,,1575C Al,,10.1016/j.msea.2012.12.017,,,,,,,,,225,,360,,,,,,,,,,,semi-continuous casting,,,,tensile,293,0.001,rectangular,"[None, 160.0, 40.0]"
wt.%,,1575C Al,,10.1016/j.msea.2012.12.017,,,,,,,,,208,,383,,,,,,,,,,,semi-continuous casting,,,,tensile,223,0.001,rectangular,"[None, 160.0, 40.0]"
wt.%,,1575C Al,,10.1016/j.msea.2012.12.017,,,,,,,,,220,,400,,,,,,,,,,,semi-continuous casting,,,,tensile,153,0.001,rectangular,"[None, 160.0, 40.0]"
wt.%,,1575C Al,,10.1016/j.msea.2012.12.017,,,,,,,,,240,,430,,,,,,,,,,,semi-continuous casting,,,,tensile,123,0.001,rectangular,"[None, 160.0, 40.0]"
wt.%,,1575C Al,,10.1016/j.msea.2012.12.017,,,,,,,,,260,,470,,,,,,,,,,,semi-continuous casting,,,,tensile,77,0.001,rectangular,"[None, 160.0, 40.0]"
wt.%,,1575C Al,,10.1016/j.msea.2012.12.017,,,,,,,,,295,,450,,,,,,,,,,,"semi-continuous casting, homogenization, rolling",,,,tensile,293,0.001,rectangular,"[None, 160.0, 40.0]"
wt.%,,1575C Al,,10.1016/j.msea.2012.12.017,,,,,,,,,288,,440,,,,,,,,,,,"semi-continuous casting, homogenization, rolling",,,,tensile,223,0.001,rectangular,"[None, 160.0, 40.0]"
wt.%,,1575C Al,,10.1016/j.msea.2012.12.017,,,,,,,,,300,,475,,,,,,,,,,,"semi-continuous casting, homogenization, rolling",,,,tensile,153,0.001,rectangular,"[None, 160.0, 40.0]"
wt.%,,1575C Al,,10.1016/j.msea.2012.12.017,,,,,,,,,315,,485,,,,,,,,,,,"semi-continuous casting, homogenization, rolling",,,,tensile,123,0.001,rectangular,"[None, 160.0, 40.0]"
wt.%,,1575C Al,,10.1016/j.msea.2012.12.017,,,,,,,,,335,,555,,,,,,,,,,,"semi-continuous casting, homogenization, rolling",,,,tensile,77,0.001,rectangular,"[None, 160.0, 40.0]"
wt.%,,Fe-1%Cu alloy,,10.1016/j.msea.2013.12.071,,,,,,,,,None,,584.3,,,,,,,,,,,"melting, cooling, heating, hot rolling, normalization heat treatment, water quenching, aging, iced water quenching",,,,tensile,97,0.1,,[]
wt.%,,Fe-1%Cu alloy,,10.1016/j.msea.2013.12.071,,,,,,,,,None,,698.6,,,,,,,,,,,"melting, cooling, heating, hot rolling, normalization heat treatment, water quenching, aging, iced water quenching",,,,tensile,102,0.1,,[]
wt.%,,Fe-1%Cu alloy,,10.1016/j.msea.2013.12.071,,,,,,,,,None,,406.2,,,,,,,,,,,"melting, cooling, heating, hot rolling, normalization heat treatment, water quenching, aging, iced water quenching",,,,tensile,107,0.1,,[]
wt.%,,Fe-1%Cu alloy,,10.1016/j.msea.2013.12.071,,,,,,,,,None,,772.5,,,,,,,,,,,"melting, cooling, heating, hot rolling, normalization heat treatment, water quenching, aging, iced water quenching",,,,tensile,112,0.1,,[]
wt.%,,Fe-1%Cu alloy,,10.1016/j.msea.2013.12.071,,,,,,,,,None,,640.7,,,,,,,,,,,"melting, cooling, heating, hot rolling, normalization heat treatment, water quenching, aging, iced water quenching",,,,tensile,117,0.1,,[]
wt.%,,Fe-1%Cu alloy,,10.1016/j.msea.2013.12.071,,,,,,,,,None,,717.6,,,,,,,,,,,"melting, cooling, heating, hot rolling, normalization heat treatment, water quenching, aging, iced water quenching",,,,tensile,122,0.1,,[]
wt.%,,Fe-1%Cu alloy,,10.1016/j.msea.2013.12.071,,,,,,,,,690.2,,None,,,,,,,,,,,"melting, cooling, heating, hot rolling, normalization heat treatment, water quenching, aging, iced water quenching",,,,tensile,127,0.1,,[]
wt.%,,Fe-1%Cu alloy,,10.1016/j.msea.2013.12.071,,,,,,,,,619.7,,None,,,,,,,,,,,"melting, cooling, heating, hot rolling, normalization heat treatment, water quenching, aging, iced water quenching",,,,tensile,137,0.1,,[]
wt.%,,Fe-1%Cu alloy,,10.1016/j.msea.2013.12.071,,,,,,,,,629,,None,,,,,,,,,,,"melting, cooling, heating, hot rolling, normalization heat treatment, water quenching, aging, iced water quenching",,,,tensile,142,0.1,,[]
wt.%,,Fe-1%Cu alloy,,10.1016/j.msea.2013.12.071,,,,,,,,,542.3,,None,,,,,,,,,,,"melting, cooling, heating, hot rolling, normalization heat treatment, water quenching, aging, iced water quenching",,,,tensile,173,0.1,,[]
wt.%,,Fe-1%Cu alloy,,10.1016/j.msea.2013.12.071,,,,,,,,,389.2,,None,,,,,,,,,,,"melting, cooling, heating, hot rolling, normalization heat treatment, water quenching, aging, iced water quenching",,,,tensile,223,0.1,,[]
wt.%,,1575C,,10.1016/j.msea.2014.01.060,,,,,,,,,225,,360,,,,,,,,,,,"semi-continuous casting, homogenization annealing",,,,tensile,293,0.002,,[]
wt.%,,1575C,,10.1016/j.msea.2014.01.060,,,,,,,,,260,,470,,,,,,,,,,,"semi-continuous casting, homogenization annealing",,,,tensile,77,0.002,,[]
wt.%,,1575C,,10.1016/j.msea.2014.01.060,,,,,,,,,295,,450,,,,,,,,,,,"semi-continuous casting, homogenization annealing, rolling",,,,tensile,293,0.002,,[]
wt.%,,1575C,,10.1016/j.msea.2014.01.060,,,,,,,,,335,,555,,,,,,,,,,,"semi-continuous casting, homogenization annealing, rolling",,,,tensile,77,0.002,,[]
wt.%,,Ti-6Al-4V,,10.1016/j.msea.2014.05.075,,,,,,,,,784.8,,830.6,,,,,,,,,,,"induction skull melting cast, hot isostatic pressing",,,,tensile,298,0.001,cylindrical,"[120.0, 75.0]"
wt.%,,Ti-6Al-4V,,10.1016/j.msea.2014.05.075,,,,,,,,,1237.5,,1353.5,,,,,,,,,,,"induction skull melting cast, hot isostatic pressing",,,,tensile,77,0.001,cylindrical,"[120.0, 75.0]"
wt.%,,Ti-6Al-4V,,10.1016/j.msea.2014.05.075,,,,,,,,,1386,,1544.5,,,,,,,,,,,"induction skull melting cast, hot isostatic pressing",,,,tensile,20,0.001,cylindrical,"[120.0, 75.0]"
wt.%,,Ti-6Al-4V-4B,,10.1016/j.msea.2014.05.075,,,,,,,,,808.2,,875.1,,,,,,,,,,,"induction skull melting cast, hot isostatic pressing",,,,tensile,298,0.001,cylindrical,"[120.0, 75.0]"
wt.%,,Ti-6Al-4V-4B,,10.1016/j.msea.2014.05.075,,,,,,,,,1357,,1412,,,,,,,,,,,"induction skull melting cast, hot isostatic pressing",,,,tensile,77,0.001,cylindrical,"[120.0, 75.0]"
wt.%,,Ti-6Al-4V-4B,,10.1016/j.msea.2014.05.075,,,,,,,,,1584,,1618,,,,,,,,,,,"induction skull melting cast, hot isostatic pressing",,,,tensile,20,0.001,cylindrical,"[120.0, 75.0]"
wt.%,,Ti-6Al-4V-9B,,10.1016/j.msea.2014.05.075,,,,,,,,,828.4,,912.3,,,,,,,,,,,"induction skull melting cast, hot isostatic pressing",,,,tensile,298,0.001,cylindrical,"[120.0, 75.0]"
wt.%,,Ti-6Al-4V-9B,,10.1016/j.msea.2014.05.075,,,,,,,,,1359,,1433.5,,,,,,,,,,,"induction skull melting cast, hot isostatic pressing",,,,tensile,77,0.001,cylindrical,"[120.0, 75.0]"
wt.%,,Ti-6Al-4V-9B,,10.1016/j.msea.2014.05.075,,,,,,,,,1565,,1636,,,,,,,,,,,"induction skull melting cast, hot isostatic pressing",,,,tensile,20,0.001,cylindrical,"[120.0, 75.0]"
wt.%,,Ti-6Al-4V-30B,,10.1016/j.msea.2014.05.075,,,,,,,,,858.2,,948.9,,,,,,,,,,,"induction skull melting cast, hot isostatic pressing",,,,tensile,298,0.001,cylindrical,"[120.0, 75.0]"
wt.%,,Ti-6Al-4V-30B,,10.1016/j.msea.2014.05.075,,,,,,,,,1410,,1451.5,,,,,,,,,,,"induction skull melting cast, hot isostatic pressing",,,,tensile,77,0.001,cylindrical,"[120.0, 75.0]"
wt.%,,Ti-6Al-4V-30B,,10.1016/j.msea.2014.05.075,,,,,,,,,1563.5,,1606.5,,,,,,,,,,,"induction skull melting cast, hot isostatic pressing",,,,tensile,20,0.001,cylindrical,"[120.0, 75.0]"
wt.%,,Ti-6Al-4V-55B,,10.1016/j.msea.2014.05.075,,,,,,,,,876.3,,964,,,,,,,,,,,"induction skull melting cast, hot isostatic pressing",,,,tensile,298,0.001,cylindrical,"[120.0, 75.0]"
wt.%,,Ti-6Al-4V-55B,,10.1016/j.msea.2014.05.075,,,,,,,,,None,,1356,,,,,,,,,,,"induction skull melting cast, hot isostatic pressing",,,,tensile,77,0.001,cylindrical,"[120.0, 75.0]"
wt.%,,Ti-6Al-4V-55B,,10.1016/j.msea.2014.05.075,,,,,,,,,None,,1377,,,,,,,,,,,"induction skull melting cast, hot isostatic pressing",,,,tensile,20,0.001,cylindrical,"[120.0, 75.0]"
wt.%,,Cr14.6Mn15.9C0.31N0.29,,10.1016/j.msea.2015.06.047,,,,,,,,,1004,,1429,,,,,,,,,,,"strip casting, recrystallization",,,,tensile,123,0.001,,[]
wt.%,,Cr14.6Mn15.9C0.31N0.29,,10.1016/j.msea.2015.06.047,,,,,,,,,823,,1292,,,,,,,,,,,"strip casting, recrystallization",,,,tensile,173,0.001,,[]
wt.%,,Cr14.6Mn15.9C0.31N0.29,,10.1016/j.msea.2015.06.047,,,,,,,,,651,,1084,,,,,,,,,,,"strip casting, recrystallization",,,,tensile,233,0.001,,[]
wt.%,,Cr14.6Mn15.9C0.31N0.29,,10.1016/j.msea.2015.06.047,,,,,,,,,578.9,,1001.3,,,,,,,,,,,"strip casting, recrystallization",,,,tensile,273,0.001,,[]
wt.%,,Cr14.6Mn15.9C0.31N0.29,,10.1016/j.msea.2015.06.047,,,,,,,,,535.2,,948,,,,,,,,,,,"strip casting, recrystallization",,,,tensile,298,0.001,,[]
wt.%,,AA6060,,10.1016/j.msea.2015.09.083,,,,,,,,,251.6,,335.9,,,,,,,,,,,"solution heat, water quenching, peak aging",,,,tensile,77,0.0001,,[]
wt.%,,AA6060,,10.1016/j.msea.2015.09.083,,,,,,,,,217.2,,252.4,,,,,,,,,,,"solution heat, water quenching, peak aging",,,,tensile,295,0.0001,,[]
wt.%,,AA6082,,10.1016/j.msea.2016.10.049,,,,,,,,,403,,491,,,,,,,,,,,"flat extrusion, heat treatment",,,,tensile,77,0.0001,,[]
wt.%,,AA6082,,10.1016/j.msea.2016.10.049,,,,,,,,,325,,377,,,,,,,,,,,"flat extrusion, heat treatment",,,,tensile,295,0.0001,,[]
wt.%,,ultralow-carbon steel 0Mn,,10.1016/j.msea.2016.11.045,,,,,,,,,550.093433626644,,None,,,,,,,,,,,,,,,tensile,76.7578496144243,0.00042,,[]
wt.%,,ultralow-carbon steel 0Mn,,10.1016/j.msea.2016.11.045,,,,,,,,,492.309508244353,,None,,,,,,,,,,,,,,,tensile,99.940119760479,0.00042,,[]
wt.%,,ultralow-carbon steel 0Mn,,10.1016/j.msea.2016.11.045,,,,,,,,,471.154984069185,,None,,,,,,,,,,,,,,,tensile,109.821422244269,0.00042,,[]
wt.%,,ultralow-carbon steel 0Mn,,10.1016/j.msea.2016.11.045,,,,,,,,,441.825753322104,,None,,,,,,,,,,,,,,,tensile,120.059880239521,0.00042,,[]
wt.%,,ultralow-carbon steel 0Mn,,10.1016/j.msea.2016.11.045,,,,,,,,,449.034833091437,,None,,,,,,,,,,,,,,,tensile,129.760817986668,0.00042,,[]
wt.%,,ultralow-carbon steel 0Mn,,10.1016/j.msea.2016.11.045,,,,,,,,,424.055019396348,,None,,,,,,,,,,,,,,,tensile,139.907417637051,0.00042,,[]
wt.%,,ultralow-carbon steel 0Mn,,10.1016/j.msea.2016.11.045,,,,,,,,,425.48727410351,,None,,,,,,,,,,,,,,,tensile,144.723910113353,0.00042,,[]
wt.%,,ultralow-carbon steel 0Mn,,10.1016/j.msea.2016.11.045,,,,,,,,,448.076923076923,,None,,,,,,,,,,,,,,,tensile,149.880239520958,0.00042,,[]
wt.%,,ultralow-carbon steel 0Mn,,10.1016/j.msea.2016.11.045,,,,,,,,,396.241476472246,,None,,,,,,,,,,,,,,,tensile,153.992208988616,0.00042,,[]
wt.%,,ultralow-carbon steel 0Mn,,10.1016/j.msea.2016.11.045,,,,,,,,,390.480769230769,,None,,,,,,,,,,,,,,,tensile,159.620701454234,0.00042,,[]
wt.%,,ultralow-carbon steel 0Mn,,10.1016/j.msea.2016.11.045,,,,,,,,,366.346153846154,,None,,,,,,,,,,,,,,,tensile,174.672355006701,0.00042,,[]
wt.%,,ultralow-carbon steel 0Mn,,10.1016/j.msea.2016.11.045,,,,,,,,,353.848416289593,,None,,,,,,,,,,,,,,,tensile,179.879394152871,0.00042,,[]
wt.%,,ultralow-carbon steel 0Mn,,10.1016/j.msea.2016.11.045,,,,,,,,,324.038461538462,,None,,,,,,,,,,,,,,,tensile,184.912826086189,0.00042,,[]
wt.%,,ultralow-carbon steel 0Mn,,10.1016/j.msea.2016.11.045,,,,,,,,,312.339152237676,,None,,,,,,,,,,,,,,,tensile,190.213005722872,0.00042,,[]
wt.%,,ultralow-carbon steel 0Mn,,10.1016/j.msea.2016.11.045,,,,,,,,,311.795410980707,,None,,,,,,,,,,,,,,,tensile,195.47640235901,0.00042,,[]
wt.%,,ultralow-carbon steel 0Mn,,10.1016/j.msea.2016.11.045,,,,,,,,,315.203661652001,,None,,,,,,,,,,,,,,,tensile,199.845990675476,0.00042,,[]
wt.%,,ultralow-carbon steel 0Mn,,10.1016/j.msea.2016.11.045,,,,,,,,,274.172338292709,,None,,,,,,,,,,,,,,,tensile,205.00209457628,0.00042,,[]
wt.%,,ultralow-carbon steel 0Mn,,10.1016/j.msea.2016.11.045,,,,,,,,,282.559231812963,,None,,,,,,,,,,,,,,,tensile,209.72984830881,0.00042,,[]
wt.%,,ultralow-carbon steel 0Mn,,10.1016/j.msea.2016.11.045,,,,,,,,,242.158671586716,,None,,,,,,,,,,,,,,,tensile,224.998784718386,0.00042,,[]
wt.%,,ultralow-carbon steel 0Mn,,10.1016/j.msea.2016.11.045,,,,,,,,,150.704910902626,,None,,,,,,,,,,,,,,,tensile,274.939783530354,0.00042,,[]
wt.%,,ultralow-carbon steel 0Mn,,10.1016/j.msea.2016.11.045,,,,,,,,,124.006256523782,,None,,,,,,,,,,,,,,,tensile,296.163606865718,0.00042,,[]
wt.%,,ultralow-carbon steel 0Mn,,10.1016/j.msea.2016.11.045,,,,,,,,,106.729859544429,,None,,,,,,,,,,,,,,,tensile,329.88057942771,0.00042,,[]
wt.%,,ultralow-carbon steel 0Mn,,10.1016/j.msea.2016.11.045,,,,,,,,,100.00181593666,,None,,,,,,,,,,,,,,,tensile,360.059880239521,0.00042,,[]
wt.%,,ultralow-carbon steel 1Mn,,10.1016/j.msea.2016.11.045,,,,,,,,,604.776439007217,,None,,,,,,,,,,,,,,,tensile,76.8391181024679,0.00042,,[]
wt.%,,ultralow-carbon steel 1Mn,,10.1016/j.msea.2016.11.045,,,,,,,,,546.639459407092,,None,,,,,,,,,,,,,,,tensile,99.0396536901009,0.00042,,[]
wt.%,,ultralow-carbon steel 1Mn,,10.1016/j.msea.2016.11.045,,,,,,,,,484.613438181252,,None,,,,,,,,,,,,,,,tensile,124.011976047904,0.00042,,[]
wt.%,,ultralow-carbon steel 1Mn,,10.1016/j.msea.2016.11.045,,,,,,,,,394.9078329,,None,,,,,,,,,,,,,,,tensile,149.905427623428,0.00042,,[]
wt.%,,ultralow-carbon steel 1Mn,,10.1016/j.msea.2016.11.045,,,,,,,,,329.527874812861,,None,,,,,,,,,,,,,,,tensile,174.963844322476,0.00042,,[]
wt.%,,ultralow-carbon steel 1Mn,,10.1016/j.msea.2016.11.045,,,,,,,,,217.425998358202,,None,,,,,,,,,,,,,,,tensile,223.938901857302,0.00042,,[]
wt.%,,ultralow-carbon steel 1Mn,,10.1016/j.msea.2016.11.045,,,,,,,,,188.549234396074,,None,,,,,,,,,,,,,,,tensile,249.505006489158,0.00042,,[]
wt.%,,ultralow-carbon steel 1Mn,,10.1016/j.msea.2016.11.045,,,,,,,,,170.264531331106,,None,,,,,,,,,,,,,,,tensile,275.040375033052,0.00042,,[]
wt.%,,ultralow-carbon steel 1Mn,,10.1016/j.msea.2016.11.045,,,,,,,,,147.248886582782,,None,,,,,,,,,,,,,,,tensile,297.203098019812,0.00042,,[]
wt.%,,ultralow-carbon steel 1Mn,,10.1016/j.msea.2016.11.045,,,,,,,,,138.296261317006,,None,,,,,,,,,,,,,,,tensile,331.02014430073,0.00042,,[]
wt.%,,ultralow-carbon steel 1Mn,,10.1016/j.msea.2016.11.045,,,,,,,,,127.710460934497,,None,,,,,,,,,,,,,,,tensile,352.74736283322,0.00042,,[]
wt.%,,ultralow-carbon steel 2Mn,,10.1016/j.msea.2016.11.045,,,,,,,,,577.884615384615,,None,,,,,,,,,,,,,,,tensile,76.5868263473054,0.00042,,[]
