Repository: Jack-Liu0227/BERT_ML

# BERT_ML: Alloy Property Prediction Benchmark & Experiment Suite

[中文说明](./README.zh-CN.md)

BERT_ML is a modular, reproducible research benchmark for predicting mechanical properties of multi-component alloys across both In-Distribution (I.I.D.) and Out-of-Distribution (OOD) regimes. The repository integrates traditional tabular machine learning, deep neural networks, multimodal materials language model embeddings (SciBERT, SteelBERT, MatSciBERT), Tabular Prior-data Fitted Networks (TabPFN v2), and LLM-based property predictors (LLMProp).

---

File: datasets/Ti_alloys/Ti-LT.csv (part 7 of 10)
Ratio Type,id,eid,formula,DOI,,±íÊ¾¸ÃÑÐ¾¿±¨¸æÁËÑõº¬Á¿,±íÊ¾Î¢¹Û½á¹¹·ÖÎö²ÉÓÃÁË¸ß·Ö±æÂÊ¼¼Êõ,±íÊ¾²ÄÁÏ±íÏÖ³ö·ÇÏßÐÔµ¯ÐÔÐÐÎª,²âÁ¿µÄÑõº¬Á¿£¨ÒÔÖØÁ¿°ÙÍò·Ö±È wppm ±íÊ¾£©,Æ½¾ù¾§Á£³ß´ç£¨¦Ìm£©,YM,YM_err,YS,YS_err,UTS,UTS_err,DAR,DAR_err,HV,HV_err,moe,moe_class,ph1,ph2,ph3,condition,comments,composition,,test type,Test Temperature (K),Test Rate (s?1),Ingot Description,Ingot Size (mm)
wt.%,,ultralow-carbon steel 2Mn,,10.1016/j.msea.2016.11.045,,,,,,,,,446.971094710947,,None,,,,,,,,,,,,,,,tensile,123.852442716044,0.00042,,[]
wt.%,,ultralow-carbon steel 2Mn,,10.1016/j.msea.2016.11.045,,,,,,,,,376.790614059987,,None,,,,,,,,,,,,,,,tensile,149.540402589655,0.00042,,[]
wt.%,,ultralow-carbon steel 2Mn,,10.1016/j.msea.2016.11.045,,,,,,,,,303.745623994701,,None,,,,,,,,,,,,,,,tensile,174.693196632565,0.00042,,[]
wt.%,,ultralow-carbon steel 2Mn,,10.1016/j.msea.2016.11.045,,,,,,,,,262.5,,None,,,,,,,,,,,,,,,tensile,200.538922155689,0.00042,,[]
wt.%,,ultralow-carbon steel 2Mn,,10.1016/j.msea.2016.11.045,,,,,,,,,235.576923076923,,None,,,,,,,,,,,,,,,tensile,223.532934131737,0.00042,,[]
wt.%,,ultralow-carbon steel 2Mn,,10.1016/j.msea.2016.11.045,,,,,,,,,208.653846153846,,None,,,,,,,,,,,,,,,tensile,248.682634730539,0.00042,,[]
wt.%,,ultralow-carbon steel 2Mn,,10.1016/j.msea.2016.11.045,,,,,,,,,200.623285079005,,None,,,,,,,,,,,,,,,tensile,274.769206973507,0.00042,,[]
wt.%,,ultralow-carbon steel 2Mn,,10.1016/j.msea.2016.11.045,,,,,,,,,179.139464471568,,None,,,,,,,,,,,,,,,tensile,296.711006032216,0.00042,,[]
wt.%,,ultralow-carbon steel 2Mn,,10.1016/j.msea.2016.11.045,,,,,,,,,167.307692307692,,None,,,,,,,,,,,,,,,tensile,330.59880239521,0.00042,,[]
wt.%,,ultralow-carbon steel 2Mn,,10.1016/j.msea.2016.11.045,,,,,,,,,171.978190935755,,None,,,,,,,,,,,,,,,tensile,352.903418255739,0.00042,,[]
wt.%,,ultralow-carbon steel 1Ni,,10.1016/j.msea.2016.11.045,,,,,,,,,597.357130412057,,None,,,,,,,,,,,,,,,tensile,76.8584235831847,0.00042,,[]
wt.%,,ultralow-carbon steel 1Ni,,10.1016/j.msea.2016.11.045,,,,,,,,,512.264811411569,,None,,,,,,,,,,,,,,,tensile,109.997547566982,0.00042,,[]
wt.%,,ultralow-carbon steel 1Ni,,10.1016/j.msea.2016.11.045,,,,,,,,,475,,None,,,,,,,,,,,,,,,tensile,129.93970868332,0.00042,,[]
wt.%,,ultralow-carbon steel 1Ni,,10.1016/j.msea.2016.11.045,,,,,,,,,400.277642241928,,None,,,,,,,,,,,,,,,tensile,150.106549174128,0.00042,,[]
wt.%,,ultralow-carbon steel 1Ni,,10.1016/j.msea.2016.11.045,,,,,,,,,342.143793706294,,None,,,,,,,,,,,,,,,tensile,174.968154599891,0.00042,,[]
wt.%,,ultralow-carbon steel 1Ni,,10.1016/j.msea.2016.11.045,,,,,,,,,298.083174952486,,None,,,,,,,,,,,,,,,tensile,199.925013432173,0.00042,,[]
wt.%,,ultralow-carbon steel 1Ni,,10.1016/j.msea.2016.11.045,,,,,,,,,162.303481190342,,None,,,,,,,,,,,,,,,tensile,275.089503851597,0.00042,,[]
wt.%,,ultralow-carbon steel 1Ni,,10.1016/j.msea.2016.11.045,,,,,,,,,138.601220905756,,None,,,,,,,,,,,,,,,tensile,297.400972878325,0.00042,,[]
wt.%,,ultralow-carbon steel 1Ni,,10.1016/j.msea.2016.11.045,,,,,,,,,126.61406232034,,None,,,,,,,,,,,,,,,tensile,350.845304905883,0.00042,,[]
wt.%,,ultralow-carbon steel 2Ni,,10.1016/j.msea.2016.11.045,,,,,,,,,558.653846153846,,None,,,,,,,,,,,,,,,tensile,76.9461077844311,0.00042,,[]
wt.%,,ultralow-carbon steel 2Ni,,10.1016/j.msea.2016.11.045,,,,,,,,,492.307692307692,,None,,,,,,,,,,,,,,,tensile,110,0.00042,,[]
wt.%,,ultralow-carbon steel 2Ni,,10.1016/j.msea.2016.11.045,,,,,,,,,431.21629293216,,None,,,,,,,,,,,,,,,tensile,130.274432684447,0.00042,,[]
wt.%,,ultralow-carbon steel 2Ni,,10.1016/j.msea.2016.11.045,,,,,,,,,365.332576402687,,None,,,,,,,,,,,,,,,tensile,149.540402589655,0.00042,,[]
wt.%,,ultralow-carbon steel 2Ni,,10.1016/j.msea.2016.11.045,,,,,,,,,308.042388116189,,None,,,,,,,,,,,,,,,tensile,174.15803080186,0.00042,,[]
wt.%,,ultralow-carbon steel 2Ni,,10.1016/j.msea.2016.11.045,,,,,,,,,280.829548680102,,None,,,,,,,,,,,,,,,tensile,199.310824844775,0.00042,,[]
wt.%,,ultralow-carbon steel 2Ni,,10.1016/j.msea.2016.11.045,,,,,,,,,229.268379222254,,None,,,,,,,,,,,,,,,tensile,224.998784718386,0.00042,,[]
wt.%,,ultralow-carbon steel 2Ni,,10.1016/j.msea.2016.11.045,,,,,,,,,186.30073800738,,None,,,,,,,,,,,,,,,tensile,249.616412930596,0.00042,,[]
wt.%,,ultralow-carbon steel 2Ni,,10.1016/j.msea.2016.11.045,,,,,,,,,184.868483300217,,None,,,,,,,,,,,,,,,tensile,275.304372804207,0.00042,,[]
wt.%,,ultralow-carbon steel 2Ni,,10.1016/j.msea.2016.11.045,,,,,,,,,164.816917399943,,None,,,,,,,,,,,,,,,tensile,298.316503524317,0.00042,,[]
wt.%,,ultralow-carbon steel 2Ni,,10.1016/j.msea.2016.11.045,,,,,,,,,152.884615384615,,None,,,,,,,,,,,,,,,tensile,351.077844311377,0.00042,,[]
,,SAC305 solder alloy,,10.1016/j.msea.2016.12.058,,,,,,,,,None,,107.44,,,,,,,,,,,"melting, casting, air cooling",,,,tensile,77,0.001,,[]
,,SAC305 solder alloy,,10.1016/j.msea.2016.12.058,,,,,,,,,None,,86.68,,,,,,,,,,,"melting, casting, air cooling",,,,tensile,77,0.01,,[]
,,SAC305 solder alloy,,10.1016/j.msea.2016.12.058,,,,,,,,,None,,222.32,,,,,,,,,,,"melting, casting, air cooling",,,,tensile,123,0.001,,[]
,,SAC305 solder alloy,,10.1016/j.msea.2016.12.058,,,,,,,,,None,,166.96,,,,,,,,,,,"melting, casting, air cooling",,,,tensile,123,0.01,,[]
,,SAC305 solder alloy,,10.1016/j.msea.2016.12.058,,,,,,,,,None,,135.12,,,,,,,,,,,"melting, casting, air cooling",,,,tensile,173,0.001,,[]
,,SAC305 solder alloy,,10.1016/j.msea.2016.12.058,,,,,,,,,None,,144.12,,,,,,,,,,,"melting, casting, air cooling",,,,tensile,173,0.01,,[]
,,SAC305 solder alloy,,10.1016/j.msea.2016.12.058,,,,,,,,,None,,85.29,,,,,,,,,,,"melting, casting, air cooling",,,,tensile,223,0.001,,[]
,,SAC305 solder alloy,,10.1016/j.msea.2016.12.058,,,,,,,,,None,,112.98,,,,,,,,,,,"melting, casting, air cooling",,,,tensile,223,0.01,,[]
,,Ti30Zr25Hf15Nb20Ta10 ,,10.1016/j.msea.2017.10.073,,,,,,,,,2201.26,,None,,,,,,,,,,,"arc furnace melting, ingot re-melting, rolling",,,,compression,Î´Öª,0.0003,,[]
,,Ti30Zr25Hf15Nb20Ta10 ,,10.1016/j.msea.2017.10.073,,,,,,,,,1764.04,,None,,,,,,,,,,,"arc furnace melting, ingot re-melting, rolling",,,,compression,Î´Öª,0.0003,,[]
,,Ti30Zr25Hf15Nb20Ta10 ,,10.1016/j.msea.2017.10.073,,,,,,,,,1650.47,,None,,,,,,,,,,,"arc furnace melting, ingot re-melting, rolling",,,,compression,Î´Öª,0.0003,,[]
,,Ti30Zr25Hf15Nb20Ta10 ,,10.1016/j.msea.2017.10.073,,,,,,,,,1383.6,,None,,,,,,,,,,,"arc furnace melting, ingot re-melting, rolling",,,,compression,Î´Öª,0.0003,,[]
,,Ti30Zr25Hf15Nb20Ta10 ,,10.1016/j.msea.2017.10.073,,,,,,,,,1179.18,,None,,,,,,,,,,,"arc furnace melting, ingot re-melting, rolling",,,,compression,Î´Öª,0.0003,,[]
,,Ti30Zr25Hf15Nb20Ta10 ,,10.1016/j.msea.2017.10.073,,,,,,,,,1111.04,,None,,,,,,,,,,,"arc furnace melting, ingot re-melting, rolling",,,,compression,Î´Öª,0.0003,,[]
,,Ti30Zr25Hf15Nb20Ta10 ,,10.1016/j.msea.2017.10.073,,,,,,,,,1031.55,,None,,,,,,,,,,,"arc furnace melting, ingot re-melting, rolling",,,,compression,Î´Öª,0.0003,,[]
,,Ti30Zr25Hf15Nb20Ta10 ,,10.1016/j.msea.2017.10.073,,,,,,,,,2252.37,,None,,,,,,,,,,,"arc furnace melting, ingot re-melting, rolling",,,,compression,Î´Öª,0.0003,,[]
,,Ti30Zr25Hf15Nb20Ta10 ,,10.1016/j.msea.2017.10.073,,,,,,,,,1894.64,,None,,,,,,,,,,,"arc furnace melting, ingot re-melting, rolling",,,,compression,Î´Öª,0.0003,,[]
,,Ti30Zr25Hf15Nb20Ta10 ,,10.1016/j.msea.2017.10.073,,,,,,,,,1570.98,,None,,,,,,,,,,,"arc furnace melting, ingot re-melting, rolling",,,,compression,Î´Öª,0.0003,,[]
,,Ti30Zr25Hf15Nb20Ta10 ,,10.1016/j.msea.2017.10.073,,,,,,,,,1366.56,,None,,,,,,,,,,,"arc furnace melting, ingot re-melting, rolling",,,,compression,Î´Öª,0.0003,,[]
,,Ti30Zr25Hf15Nb20Ta10 ,,10.1016/j.msea.2017.10.073,,,,,,,,,1218.93,,None,,,,,,,,,,,"arc furnace melting, ingot re-melting, rolling",,,,compression,Î´Öª,0.0003,,[]
,,Ti30Zr25Hf15Nb20Ta10 ,,10.1016/j.msea.2017.10.073,,,,,,,,,1162.15,,None,,,,,,,,,,,"arc furnace melting, ingot re-melting, rolling",,,,compression,Î´Öª,0.0003,,[]
,,Ti30Zr25Hf15Nb20Ta10 ,,10.1016/j.msea.2017.10.073,,,,,,,,,1059.94,,None,,,,,,,,,,,"arc furnace melting, ingot re-melting, rolling",,,,compression,Î´Öª,0.0003,,[]
,,Ti30Zr25Hf15Nb20Ta10 ,,10.1016/j.msea.2017.10.073,,,,,,,,,2394.32,,None,,,,,,,,,,,"arc furnace melting, ingot re-melting, rolling, annealing",,,,compression,Î´Öª,0.0003,,[]
,,Ti30Zr25Hf15Nb20Ta10 ,,10.1016/j.msea.2017.10.073,,,,,,,,,1945.74,,None,,,,,,,,,,,"arc furnace melting, ingot re-melting, rolling, annealing",,,,compression,Î´Öª,0.0003,,[]
,,Ti30Zr25Hf15Nb20Ta10 ,,10.1016/j.msea.2017.10.073,,,,,,,,,1389.27,,None,,,,,,,,,,,"arc furnace melting, ingot re-melting, rolling, annealing",,,,compression,Î´Öª,0.0003,,[]
,,Ti30Zr25Hf15Nb20Ta10 ,,10.1016/j.msea.2017.10.073,,,,,,,,,1258.68,,None,,,,,,,,,,,"arc furnace melting, ingot re-melting, rolling, annealing",,,,compression,Î´Öª,0.0003,,[]
,,Ti30Zr25Hf15Nb20Ta10 ,,10.1016/j.msea.2017.10.073,,,,,,,,,1048.58,,None,,,,,,,,,,,"arc furnace melting, ingot re-melting, rolling, annealing",,,,compression,Î´Öª,0.0003,,[]
,,Ti30Zr25Hf15Nb20Ta10 ,,10.1016/j.msea.2017.10.073,,,,,,,,,912.3,,None,,,,,,,,,,,"arc furnace melting, ingot re-melting, rolling, annealing",,,,compression,Î´Öª,0.0003,,[]
,,Ti30Zr25Hf15Nb20Ta10 ,,10.1016/j.msea.2017.10.073,,,,,,,,,628.39,,None,,,,,,,,,,,"arc furnace melting, ingot re-melting, rolling, annealing",,,,compression,Î´Öª,0.0003,,[]
wt.%,,AISI 304,,10.1016/j.msea.2017.11.003,,,,,,,,,263,,1309,,,,,,,,,,,,,,,tensile,298,0.0006,,[]
wt.%,,AISI 304,,10.1016/j.msea.2017.11.003,,,,,,,,,308,,1507,,,,,,,,,,,,,,,tensile,253,0.0006,,[]
wt.%,,AISI 304,,10.1016/j.msea.2017.11.003,,,,,,,,,345,,1631,,,,,,,,,,,,,,,tensile,173,0.0006,,[]
wt.%,,AISI 304,,10.1016/j.msea.2017.11.003,,,,,,,,,420,,1986,,,,,,,,,,,,,,,tensile,77,0.0006,,[]
wt.%,,AISI 304,,10.1016/j.msea.2017.11.003,,,,,,,,,527,,2076,,,,,,,,,,,,,,,tensile,20,0.0006,,[]
wt.%,,CoCrFeMnNi,,10.1016/j.msea.2017.11.081,,,,,,,,,330,,590,,,,,,,,,,,vacuum induction melting,,,,tensile,113,0.001,,[]
wt.%,,CoCrFeMnNi,,10.1016/j.msea.2017.11.081,,,,,,,,,300,,540,,,,,,,,,,,vacuum induction melting,,,,tensile,173,0.001,,[]
wt.%,,CoCrFeMnNi,,10.1016/j.msea.2017.11.081,,,,,,,,,260,,470,,,,,,,,,,,vacuum induction melting,,,,tensile,213,0.001,,[]
wt.%,,CoCrFeMnNi,,10.1016/j.msea.2017.11.081,,,,,,,,,330,,630,,,,,,,,,,,vacuum induction melting,,,,tensile,113,0.001,,[]
wt.%,,CoCrFeMnNi,,10.1016/j.msea.2017.11.081,,,,,,,,,290,,520,,,,,,,,,,,vacuum induction melting,,,,tensile,173,0.001,,[]
wt.%,,CoCrFeMnNi,,10.1016/j.msea.2017.11.081,,,,,,,,,260,,510,,,,,,,,,,,vacuum induction melting,,,,tensile,213,0.001,,[]
wt.%,,CoCrFeMnNi,,10.1016/j.msea.2017.11.081,,,,,,,,,330,,610,,,,,,,,,,,vacuum induction melting,,,,tensile,113,0.001,,[]
wt.%,,CoCrFeMnNi,,10.1016/j.msea.2017.11.081,,,,,,,,,310,,530,,,,,,,,,,,vacuum induction melting,,,,tensile,173,0.001,,[]
wt.%,,CoCrFeMnNi,,10.1016/j.msea.2017.11.081,,,,,,,,,270,,510,,,,,,,,,,,vacuum induction melting,,,,tensile,213,0.001,,[]
at.%,,Al0.1CoCrFeNi,,10.1016/j.msea.2018.07.073,,,,,,,,,120,,None,,,,,,,,,,,"VLM, remelting",,,,compression,77,0.0002,cylindrical,"[6.0, 3.0]"
at.%,,Al0.1CoCrFeNi,,10.1016/j.msea.2018.07.073,,,,,,,,,168,,None,,,,,,,,,,,"VLM, remelting",,,,compression,200,0.0002,cylindrical,"[6.0, 3.0]"
at.%,,Al0.1CoCrFeNi,,10.1016/j.msea.2018.07.073,,,,,,,,,275,,None,,,,,,,,,,,"VLM, remelting",,,,compression,298,0.0002,cylindrical,"[6.0, 3.0]"
,,Ti-24Nb-2Hf,,10.1016/j.msea.2018.10.019,,,,,,,,,302,,476,,,,,,,,,,,"arc-melting, casting, heating, hot rolling",,,,tensile,293,0.001,rectangular,"[None, 23.0, 23.0]"
,,Ti-24Nb-2Hf,,10.1016/j.msea.2018.10.019,,,,,,,,,146,,409,,,,,,,,,,,"arc-melting, casting, heating, hot rolling, annealing, water quenching, aging",,,,tensile,293,0.001,rectangular,"[None, 23.0, 23.0]"
,,Ti-24Nb-2Hf,,10.1016/j.msea.2018.10.019,,,,,,,,,607,,1065,,,,,,,,,,,"arc-melting, casting, heating, hot rolling",,,,tensile,77,0.001,rectangular,"[None, 23.0, 23.0]"
,,Ti-24Nb-4Hf,,10.1016/j.msea.2018.10.019,,,,,,,,,376,,505,,,,,,,,,,,"arc-melting, casting, heating, hot rolling",,,,tensile,293,0.001,rectangular,"[None, 23.0, 23.0]"
,,Ti-24Nb-4Hf,,10.1016/j.msea.2018.10.019,,,,,,,,,239,,441,,,,,,,,,,,"arc-melting, casting, heating, hot rolling, annealing, water quenching, aging",,,,tensile,293,0.001,rectangular,"[None, 23.0, 23.0]"
,,Ti-24Nb-4Hf,,10.1016/j.msea.2018.10.019,,,,,,,,,626,,1128,,,,,,,,,,,"arc-melting, casting, heating, hot rolling",,,,tensile,77,0.001,rectangular,"[None, 23.0, 23.0]"
,,Ti-26Nb-2Hf,,10.1016/j.msea.2018.10.019,,,,,,,,,395,,488,,,,,,,,,,,"arc-melting, casting, heating, hot rolling",,,,tensile,293,0.001,rectangular,"[None, 23.0, 23.0]"
,,Ti-26Nb-2Hf,,10.1016/j.msea.2018.10.019,,,,,,,,,431,,497,,,,,,,,,,,"arc-melting, casting, heating, hot rolling, annealing, water quenching, aging",,,,tensile,293,0.001,rectangular,"[None, 23.0, 23.0]"
,,Ti-26Nb-2Hf,,10.1016/j.msea.2018.10.019,,,,,,,,,650,,1103,,,,,,,,,,,"arc-melting, casting, heating, hot rolling",,,,tensile,77,0.001,rectangular,"[None, 23.0, 23.0]"
,,Ti-26Nb-4Hf,,10.1016/j.msea.2018.10.019,,,,,,,,,400,,466,,,,,,,,,,,"arc-melting, casting, heating, hot rolling",,,,tensile,293,0.001,rectangular,"[None, 23.0, 23.0]"
,,Ti-26Nb-4Hf,,10.1016/j.msea.2018.10.019,,,,,,,,,368,,417,,,,,,,,,,,"arc-melting, casting, heating, hot rolling, annealing, water quenching, aging",,,,tensile,293,0.001,rectangular,"[None, 23.0, 23.0]"
,,Ti-26Nb-4Hf,,10.1016/j.msea.2018.10.019,,,,,,,,,477,,1004,,,,,,,,,,,"arc-melting, casting, heating, hot rolling",,,,tensile,77,0.001,rectangular,"[None, 23.0, 23.0]"
wt.%,,Ti-6Al-4V,,10.1016/j.msea.2018.10.076,,,,,,,,,1480,,1580,,,,,,,,,,,"hot rolling, quenching, tempering",,,,tensile,77,1,,[]
wt.%,,Ti-6Al-4V,,10.1016/j.msea.2018.10.076,,,,,,,,,850,,950,,,,,,,,,,,"hot rolling, quenching, tempering",,,,tensile,293,1,,[]
wt.%,,Ti-6Al-4V,,10.1016/j.msea.2018.10.076,,,,,,,,,690,,770,,,,,,,,,,,"hot rolling, quenching, tempering",,,,tensile,573,1,,[]
wt.%,,Ti-6Al-4V,,10.1016/j.msea.2018.10.076,,,,,,,,,570,,610,,,,,,,,,,,"hot rolling, quenching, tempering",,,,tensile,773,1,,[]
wt.%,,Ti-6Al-4V,,10.1016/j.msea.2018.10.076,,,,,,,,,1720,,1780,,,,,,,,,,,"hot rolling, quenching, tempering, ECAP",,,,tensile,77,1,,[]
wt.%,,Ti-6Al-4V,,10.1016/j.msea.2018.10.076,,,,,,,,,1070,,1180,,,,,,,,,,,"hot rolling, quenching, tempering, ECAP",,,,tensile,293,1,,[]
wt.%,,Ti-6Al-4V,,10.1016/j.msea.2018.10.076,,,,,,,,,1055,,1110,,,,,,,,,,,"hot rolling, quenching, tempering, ECAP",,,,tensile,573,1,,[]
wt.%,,Ti-6Al-4V,,10.1016/j.msea.2018.10.076,,,,,,,,,645,,690,,,,,,,,,,,"hot rolling, quenching, tempering, ECAP",,,,tensile,773,1,,[]
wt.%,,Fe-17Cr-10Mn-7Ni-1.0V-0.09C-0.65N,,10.1016/j.msea.2018.12.107,,,,,,,,,1240,,2017,,,,,,,,,,,"hot rolling, solution treatment, water quenching",,,,tensile,77,0.00011,,[]
wt.%,,Fe-17Cr-10Mn-7Ni-1.0V-0.09C-0.65N,,10.1016/j.msea.2018.12.107,,,,,,,,,603.6,,1430.3,,,,,,,,,,,"hot rolling, solution treatment, water quenching",,,,tensile,180,0.00011,,[]
wt.%,,Fe-17Cr-10Mn-7Ni-1.0V-0.09C-0.65N,,10.1016/j.msea.2018.12.107,,,,,,,,,560.1,,1354.1,,,,,,,,,,,"hot rolling, solution treatment, water quenching",,,,tensile,208,0.00011,,[]
wt.%,,Fe-17Cr-10Mn-7Ni-1.0V-0.09C-0.65N,,10.1016/j.msea.2018.12.107,,,,,,,,,483.9,,973.4,,,,,,,,,,,"hot rolling, solution treatment, water quenching",,,,tensile,296,0.00011,,[]
wt.%,,Fe-19Cr-21Mn-1.3V-0.22C-0.81N,,10.1016/j.msea.2018.12.107,,,,,,,,,1640.9,,2607.2,,,,,,,,,,,"hot rolling, solution treatment, water quenching",,,,tensile,77,0.00011,,[]
wt.%,,Fe-19Cr-21Mn-1.3V-0.22C-0.81N,,10.1016/j.msea.2018.12.107,,,,,,,,,861.6,,1909,,,,,,,,,,,"hot rolling, solution treatment, water quenching",,,,tensile,180,0.00011,,[]
wt.%,,Fe-19Cr-21Mn-1.3V-0.22C-0.81N,,10.1016/j.msea.2018.12.107,,,,,,,,,797.4,,1827.9,,,,,,,,,,,"hot rolling, solution treatment, water quenching",,,,tensile,208,0.00011,,[]
wt.%,,Fe-19Cr-21Mn-1.3V-0.22C-0.81N,,10.1016/j.msea.2018.12.107,,,,,,,,,730.7,,1503.8,,,,,,,,,,,"hot rolling, solution treatment, water quenching",,,,tensile,296,0.00011,,[]
wt.%,,high-Mn cryogenic steel ,,10.1016/j.msea.2019.02.093,,,,,,,,,350,,810,,,,,,,,,,,"homogenization, hot rolling, cooling",,,,tensile,293,0.0004,,[]
wt.%,,high-Mn cryogenic steel ,,10.1016/j.msea.2019.02.093,,,,,,,,,350,,814,,,,,,,,,,,"homogenization, hot rolling, cooling",,,,tensile,293,0.0004,,[]
wt.%,,high-Mn cryogenic steel ,,10.1016/j.msea.2019.02.093,,,,,,,,,430,,889,,,,,,,,,,,"homogenization, hot rolling, cooling",,,,tensile,223,0.0004,,[]
wt.%,,high-Mn cryogenic steel ,,10.1016/j.msea.2019.02.093,,,,,,,,,435,,889,,,,,,,,,,,"homogenization, hot rolling, cooling",,,,tensile,223,0.0004,,[]
wt.%,,high-Mn cryogenic steel ,,10.1016/j.msea.2019.02.093,,,,,,,,,540,,952,,,,,,,,,,,"homogenization, hot rolling, cooling",,,,tensile,173,0.0004,,[]
wt.%,,high-Mn cryogenic steel ,,10.1016/j.msea.2019.02.093,,,,,,,,,535,,959,,,,,,,,,,,"homogenization, hot rolling, cooling",,,,tensile,173,0.0004,,[]
wt.%,,high-Mn cryogenic steel ,,10.1016/j.msea.2019.02.093,,,,,,,,,800,,1380,,,,,,,,,,,"homogenization, hot rolling, cooling",,,,tensile,77,0.0004,,[]
wt.%,,high-Mn cryogenic steel ,,10.1016/j.msea.2019.02.093,,,,,,,,,820,,1337,,,,,,,,,,,"homogenization, hot rolling, cooling",,,,tensile,77,0.0004,,[]
at.%,,Fe40Mn40Co10Cr10,,10.1016/j.msea.2019.05.057,,,,,,,,,272,,567,,,,,,,,,,,"cast, hot forging, hot rolling, homogenization, water quenching, cold rolling, annealing, air cooling",,,,tensile,293,0.001,,[]
at.%,,Fe40Mn40Co10Cr10,,10.1016/j.msea.2019.05.057,,,,,,,,,481,,1003,,,,,,,,,,,"cast, hot forging, hot rolling, homogenization, water quenching, cold rolling, annealing, air cooling",,,,tensile,77,0.001,,[]
at.%,,Ti-36Nb-2Ta-3Zr-0.35O,,10.1016/j.msea.2019.138293,,,,,,,,,1214.7,,1571.1,,,,,,,,,,,"powder metallurgy, solution treatment",,,,tensile,77,0.0001,,[]
at.%,,Ti-36Nb-2Ta-3Zr-0.35O,,10.1016/j.msea.2019.138293,,,,,,,,,1077.1,,1212.4,,,,,,,,,,,"powder metallurgy, solution treatment",,,,tensile,200,0.0001,,[]
at.%,,Ti-36Nb-2Ta-3Zr-0.35O,,10.1016/j.msea.2019.138293,,,,,,,,,860.5,,902.3,,,,,,,,,,,"powder metallurgy, solution treatment",,,,tensile,293,0.0001,,[]
at.%,,Ti-36Nb-2Ta-3Zr-0.35O,,10.1016/j.msea.2019.138293,,,,,,,,,2010.4,,2041,,,,,,,,,,,"powder metallurgy, solution treatment, cold swaging",,,,tensile,77,0.0001,,[]
at.%,,Ti-36Nb-2Ta-3Zr-0.35O,,10.1016/j.msea.2019.138293,,,,,,,,,1255,,1322,,,,,,,,,,,"powder metallurgy, solution treatment, cold swaging",,,,tensile,200,0.0001,,[]
at.%,,Ti-36Nb-2Ta-3Zr-0.35O,,10.1016/j.msea.2019.138293,,,,,,,,,1022,,1077,,,,,,,,,,,"powder metallurgy, solution treatment, cold swaging",,,,tensile,293,0.0001,,[]
wt.%,,304,,10.1016/j.msea.2019.138752,,,,,,,,,730,,958,,,,,,,,,,,"solution annealing, stored, multipass unidirectional rolling, heat treatment",,,,tensile,298,0.0006,,[]
wt.%,,304,,10.1016/j.msea.2019.138752,,,,,,,,,748,,1121,,,,,,,,,,,"solution annealing, stored, multipass unidirectional rolling, heat treatment",,,,tensile,253,0.0006,,[]
wt.%,,304,,10.1016/j.msea.2019.138752,,,,,,,,,760,,1283,,,,,,,,,,,"solution annealing, stored, multipass unidirectional rolling, heat treatment",,,,tensile,173,0.0006,,[]
wt.%,,304,,10.1016/j.msea.2019.138752,,,,,,,,,912,,1519,,,,,,,,,,,"solution annealing, stored, multipass unidirectional rolling, heat treatment",,,,tensile,77,0.0006,,[]
wt.%,,304,,10.1016/j.msea.2019.138752,,,,,,,,,251,,867,,,,,,,,,,,"solution annealing, stored, multipass unidirectional rolling",,,,tensile,298,0.0006,,[]
at.%,,Fe45Co30Cr10V10Ni5,,10.1016/j.msea.2019.138809,,,,,,,,,359,,732,,,,,,,,,,,"vacuum induction melting, alloying, casting, homogenization, cleaning, sand blasted, cold rolling, annealing, water quenching",,,,tensile,298,0.0064,,[]
at.%,,Fe45Co30Cr10V10Ni5,,10.1016/j.msea.2019.138809,,,,,,,,,629,,1300,,,,,,,,,,,"vacuum induction melting, alloying, casting, homogenization, cleaning, sand blasted, cold rolling, annealing, water quenching",,,,tensile,77,0.0064,,[]
at.%,,Fe45Co30Cr10V10Ni2.5Mn2.5,,10.1016/j.msea.2019.138809,,,,,,,,,345,,769,,,,,,,,,,,"vacuum induction melting, alloying, casting, homogenization, cleaning, sand blasted, cold rolling, annealing, water quenching",,,,tensile,298,0.0064,,[]
at.%,,Fe45Co30Cr10V10Ni2.5Mn2.5,,10.1016/j.msea.2019.138809,,,,,,,,,621,,1450,,,,,,,,,,,"vacuum induction melting, alloying, casting, homogenization, cleaning, sand blasted, cold rolling, annealing, water quenching",,,,tensile,77,0.0064,,[]
at.%,,Fe45Co30Cr10V10Mn5,,10.1016/j.msea.2019.138809,,,,,,,,,374,,802,,,,,,,,,,,"vacuum induction melting, alloying, casting, homogenization, cleaning, sand blasted, cold rolling, annealing, water quenching",,,,tensile,298,0.0064,,[]
at.%,,Fe45Co30Cr10V10Mn5,,10.1016/j.msea.2019.138809,,,,,,,,,640,,1623,,,,,,,,,,,"vacuum induction melting, alloying, casting, homogenization, cleaning, sand blasted, cold rolling, annealing, water quenching",,,,tensile,77,0.0064,,[]
,,CrCoNi,,10.1016/j.msea.2020.139224,,,,,,,,,530,,920,,,,,,,,,,,"casting, homogenization, cold rolling, recrystallization annealing",,,,tensile,293,Î´Öª,rectangular,"[65.0, 15.0, 15.0]"
,,CrCoNiFe,,10.1016/j.msea.2020.139224,,,,,,,,,520,,1050,,,,,,,,,,,"casting, homogenization, cold rolling, recrystallization annealing",,,,tensile,140,Î´Öª,rectangular,"[65.0, 15.0, 15.0]"
,,CrCoNiFe,,10.1016/j.msea.2020.139224,,,,,,,,,390,,705,,,,,,,,,,,"casting, homogenization, cold rolling, recrystallization annealing",,,,tensile,293,Î´Öª,rectangular,"[65.0, 15.0, 15.0]"
,,CrMnFeCoNi,,10.1016/j.msea.2020.139579,,,,,,,,,138,,338,,,,,,,,,,,"arc melting, drop-casting",,,,tensile,298,Î´Öª,cylindrical,"[60.0, 10.0]"
,,CrMnFeCoNi,,10.1016/j.msea.2020.139579,,,,,,,,,155,,400,,,,,,,,,,,"arc melting, drop-casting",,,,tensile,223,Î´Öª,cylindrical,"[60.0, 10.0]"
,,CrMnFeCoNi,,10.1016/j.msea.2020.139579,,,,,,,,,300,,610,,,,,,,,,,,"arc melting, drop-casting",,,,tensile,173,Î´Öª,cylindrical,"[60.0, 10.0]"
,,CrMnFeCoNi,,10.1016/j.msea.2020.139579,,,,,,,,,310,,650,,,,,,,,,,,"arc melting, drop-casting",,,,tensile,123,Î´Öª,cylindrical,"[60.0, 10.0]"
wt.%,,Al-Cu-Mn alloy,,10.1016/j.msea.2020.139707,,,,,,,,,127.8,,304.8,,,,,,,,,,,"fully annealing, solution treatment, water quenching, cryogenic cooling",,,,tensile,298,0.001,,[]
wt.%,,Al-Cu-Mn alloy,,10.1016/j.msea.2020.139707,,,,,,,,,215,,413,,,,,,,,,,,"fully annealing, solution treatment, water quenching, cryogenic cooling",,,,tensile,77,0.001,,[]
wt.%,,EN AW 1085,,10.1016/j.msea.2020.139935,,,,,,,,,16,,52,,,,,,,,,,,"rolling, annealing",,,,tensile,296,0.008,,[]
wt.%,,EN AW 1085,,10.1016/j.msea.2020.139935,,,,,,,,,23,,129,,,,,,,,,,,"rolling, annealing",,,,tensile,77,0.008,,[]
wt.%,,EN AW 5182,,10.1016/j.msea.2020.139935,,,,,,,,,149,,288,,,,,,,,,,,"rolling, annealing",,,,tensile,296,0.008,,[]
wt.%,,EN AW 5182,,10.1016/j.msea.2020.139935,,,,,,,,,177,,428,,,,,,,,,,,"rolling, annealing",,,,tensile,77,0.008,,[]
wt.%,,EN AW 6016,,10.1016/j.msea.2020.139935,,,,,,,,,120,,226,,,,,,,,,,,natural aging,,,,tensile,296,0.008,,[]
wt.%,,EN AW 6016,,10.1016/j.msea.2020.139935,,,,,,,,,156,,335,,,,,,,,,,,natural aging,,,,tensile,77,0.008,,[]
,,Al0.1CoCrFeNi,,10.1016/j.msea.2020.140125,,,,,,,,,165,,None,,,,,,,,,,,"vacuum induction casting, HIP, cooling, cooling",,,,compression,298,0.0001,,[]
,,Al0.1CoCrFeNi,,10.1016/j.msea.2020.140125,,,,,,,,,181,,None,,,,,,,,,,,"vacuum induction casting, HIP, cooling, cooling",,,,compression,298,0.001,,[]
,,Al0.1CoCrFeNi,,10.1016/j.msea.2020.140125,,,,,,,,,210.6,,None,,,,,,,,,,,"vacuum induction casting, HIP, cooling, cooling",,,,compression,298,0.01,,[]
,,Al0.1CoCrFeNi,,10.1016/j.msea.2020.140125,,,,,,,,,290.5,,None,,,,,,,,,,,"vacuum induction casting, HIP, cooling, cooling",,,,compression,298,1500,,[]
,,Al0.1CoCrFeNi,,10.1016/j.msea.2020.140125,,,,,,,,,350.7,,None,,,,,,,,,,,"vacuum induction casting, HIP, cooling, cooling",,,,compression,298,2500,,[]
,,Al0.1CoCrFeNi,,10.1016/j.msea.2020.140125,,,,,,,,,400,,None,,,,,,,,,,,"vacuum induction casting, HIP, cooling, cooling",,,,compression,298,3500,,[]
,,Al0.1CoCrFeNi,,10.1016/j.msea.2020.140125,,,,,,,,,275.2,,None,,,,,,,,,,,"vacuum induction casting, HIP, cooling, cooling",,,,compression,77,0.0001,,[]
,,Al0.1CoCrFeNi,,10.1016/j.msea.2020.140125,,,,,,,,,461.3,,None,,,,,,,,,,,"vacuum induction casting, HIP, cooling, cooling",,,,compression,77,1500,,[]
,,Al0.1CoCrFeNi,,10.1016/j.msea.2020.140125,,,,,,,,,499.6,,None,,,,,,,,,,,"vacuum induction casting, HIP, cooling, cooling",,,,compression,77,2500,,[]
,,Al0.1CoCrFeNi,,10.1016/j.msea.2020.140125,,,,,,,,,598.9,,None,,,,,,,,,,,"vacuum induction casting, HIP, cooling, cooling",,,,compression,77,3500,,[]
wt.%,,304L,,10.1016/j.msea.2020.140133,,,,,,,,,745,,870,,,,,,,,,,,"hot rolling, heat treatment, air cooling",,,,tensile,298,1.8,,[]
wt.%,,304L,,10.1016/j.msea.2020.140133,,,,,,,,,1150,,1850,,,,,,,,,,,"hot rolling, heat treatment, air cooling",,,,tensile,77,1.8,,[]
wt.%,,Fe63.67C0.02Si0.5Mn0.7Ni7.0Cr25.0Mo3.0N0.11,,10.1016/j.msea.2020.140442,,,,,,,,,None,,1636,,,,,,,,,,,"cold rolling, annealing, air cooling, heat treatment",,,,tensile,8,0.00052,,[]
wt.%,,Fe63.67C0.02Si0.5Mn0.7Ni7.0Cr25.0Mo3.0N0.11,,10.1016/j.msea.2020.140442,,,,,,,,,None,,1489,,,,,,,,,,,"cold rolling, annealing, air cooling, heat treatment",,,,tensile,40,0.00052,,[]
wt.%,,Fe63.67C0.02Si0.5Mn0.7Ni7.0Cr25.0Mo3.0N0.11,,10.1016/j.msea.2020.140442,,,,,,,,,None,,1282.7,,,,,,,,,,,"cold rolling, annealing, air cooling, heat treatment",,,,tensile,77,0.00052,,[]
wt.%,,Fe63.67C0.02Si0.5Mn0.7Ni7.0Cr25.0Mo3.0N0.11,,10.1016/j.msea.2020.140442,,,,,,,,,None,,927.5,,,,,,,,,,,"cold rolling, annealing, air cooling, heat treatment",,,,tensile,200,0.00052,,[]
wt.%,,Fe63.67C0.02Si0.5Mn0.7Ni7.0Cr25.0Mo3.0N0.11,,10.1016/j.msea.2020.140442,,,,,,,,,None,,729.2,,,,,,,,,,,"cold rolling, annealing, air cooling, heat treatment",,,,tensile,293,0.00052,,[]
at.%,,NiCoCr,,10.1016/j.msea.2020.140501,,,,,,,,,266,,544,,,,,,,,,,,melting and casting,,,,tensile,300,0.001,,[]
at.%,,NiCoCr,,10.1016/j.msea.2020.140501,,,,,,,,,370,,817,,,,,,,,,,,melting and casting,,,,tensile,77,0.001,,[]
wt.%,,high manganese steel,,10.1016/j.msea.2021.140881,,,,,,,,,587,,982,,,,,,,,,,,"vacuum induction melting, hot rolling, water quenching",,,,tensile,298,3,billet,"[None, 120.0, 120.0]"
wt.%,,high manganese steel,,10.1016/j.msea.2021.140881,,,,,,,,,346,,879,,,,,,,,,,,"vacuum induction melting, hot rolling, water quenching, solution treatment, water quenching",,,,tensile,298,3,billet,"[None, 120.0, 120.0]"
wt.%,,high manganese steel,,10.1016/j.msea.2021.140881,,,,,,,,,343,,858,,,,,,,,,,,"vacuum induction melting, hot rolling, water quenching, solution treatment, water quenching",,,,tensile,298,3,billet,"[None, 120.0, 120.0]"
wt.%,,high manganese steel,,10.1016/j.msea.2021.140881,,,,,,,,,340,,854,,,,,,,,,,,"vacuum induction melting, hot rolling, water quenching, solution treatment, water quenching",,,,tensile,298,3,billet,"[None, 120.0, 120.0]"
wt.%,,(Fe40Mn40Co10Cr10)96.7C3.3,,10.1016/j.msea.2021.140927,,,,,,,,,881,,1234,,,,,,,,,,,"electromagnetic levitation melting, homogenization, hot forging, annealing",,,,tensile,77,0.001,,[]
wt.%,,(Fe40Mn40Co10Cr10)96.7C3.3,,10.1016/j.msea.2021.140927,,,,,,,,,447,,888,,,,,,,,,,,"electromagnetic levitation melting, homogenization, hot forging, annealing",,,,tensile,293,0.001,,[]
wt.%,,0.4Ti-doped(Fe40Mn40Co10Cr10)96.7C3.3,,10.1016/j.msea.2021.140927,,,,,,,,,987,,1477,,,,,,,,,,,"electromagnetic levitation melting, homogenization, hot forging, annealing",,,,tensile,77,0.001,,[]
wt.%,,0.4Ti-doped(Fe40Mn40Co10Cr10)96.7C3.3,,10.1016/j.msea.2021.140927,,,,,,,,,551,,1038,,,,,,,,,,,"electromagnetic levitation melting, homogenization, hot forging, annealing",,,,tensile,293,0.001,,[]
wt.%,,0.4Ti-doped(Fe40Mn40Co10Cr10)96.7C3.3,,10.1016/j.msea.2021.140927,,,,,,,,,2112,,None,,,,,,,,,,,"electromagnetic levitation melting, homogenization, hot forging, annealing, cold rolling, annealing",,,,tensile,77,0.001,,[]
wt.%,,0.4Ti-doped(Fe40Mn40Co10Cr10)96.7C3.3,,10.1016/j.msea.2021.140927,,,,,,,,,None,,None,,,,,,,,,,,"electromagnetic levitation melting, homogenization, hot forging, annealing, cold rolling, annealing",,,,tensile,293,0.001,,[]
,, Fe-20Mn-4Al-0.3C,,10.1016/j.msea.2021.140998,,,,,,,,,375.7,,660,,,,,,,,,,,"smelting, heating, hot rolling, solution treatment",,,,tensile,298,Î´Öª,rectangular,"[None, 120.0, 120.0]"
,, Fe-20Mn-4Al-0.3C,,10.1016/j.msea.2021.140998,,,,,,,,,698.6,,1196.5,,,,,,,,,,,"smelting, heating, hot rolling, solution treatment",,,,tensile,77,Î´Öª,rectangular,"[None, 120.0, 120.0]"
,,Fe-27Mn-4Al-0.3C,,10.1016/j.msea.2021.140998,,,,,,,,,419.4,,678.1,,,,,,,,,,,"smelting, heating, hot rolling, solution treatment",,,,tensile,298,Î´Öª,rectangular,"[None, 120.0, 120.0]"
,,Fe-27Mn-4Al-0.3C,,10.1016/j.msea.2021.140998,,,,,,,,,729.8,,1173,,,,,,,,,,,"smelting, heating, hot rolling, solution treatment",,,,tensile,77,Î´Öª,rectangular,"[None, 120.0, 120.0]"
wt.%,,Cu-0.7Cr-0.07Zr alloy,,10.1016/j.msea.2021.141154,,,,,,,,,100,,340,,,,,,,,,,,"hot rolling, solution treatment",,,,tensile,298,0.001,,[]
wt.%,,Cu-0.7Cr-0.07Zr alloy,,10.1016/j.msea.2021.141154,,,,,,,,,110,,410,,,,,,,,,,,"hot rolling, solution treatment",,,,tensile,123,0.001,,[]
wt.%,,Cu-0.7Cr-0.07Zr alloy,,10.1016/j.msea.2021.141154,,,,,,,,,155,,330,,,,,,,,,,,"hot rolling, solution treatment, aging",,,,tensile,298,0.001,,[]
wt.%,,Cu-0.7Cr-0.07Zr alloy,,10.1016/j.msea.2021.141154,,,,,,,,,160,,490,,,,,,,,,,,"hot rolling, solution treatment, aging",,,,tensile,123,0.001,,[]
wt.%,,Cu-0.7Cr-0.07Zr alloy,,10.1016/j.msea.2021.141154,,,,,,,,,250,,470,,,,,,,,,,,"hot rolling, solution treatment, aging",,,,tensile,298,0.001,,[]
wt.%,,Cu-0.7Cr-0.07Zr alloy,,10.1016/j.msea.2021.141154,,,,,,,,,266,,565,,,,,,,,,,,"hot rolling, solution treatment, aging",,,,tensile,123,0.001,,[]
wt.%,,AISI 304,,10.1016/j.msea.2021.141295,,,,,,,,,632,,701,,,,,,,,,,,"solution annealing, cold rolling, annealing",,,,tensile,298,Î´Öª,,[]
wt.%,,AISI 304,,10.1016/j.msea.2021.141295,,,,,,,,,695,,801,,,,,,,,,,,"solution annealing, cold rolling, annealing",,,,tensile,253,Î´Öª,,[]
wt.%,,AISI 304,,10.1016/j.msea.2021.141295,,,,,,,,,709,,815,,,,,,,,,,,"solution annealing, cold rolling, annealing",,,,tensile,173,Î´Öª,,[]
wt.%,,316L,,10.1016/j.msea.2021.141317,,,,,,,,,840,,1510,,,,,,,,,,,SLM,,,,tensile,77,1,,[]
wt.%,,316L,,10.1016/j.msea.2021.141317,,,,,,,,,795,,1510,,,,,,,,,,,"SLM, heat treatment, air cooling",,,,tensile,77,1,,[]
wt.%,,316L,,10.1016/j.msea.2021.141317,,,,,,,,,705,,1500,,,,,,,,,,,"SLM, heat treatment, air cooling",,,,tensile,77,1,,[]
wt.%,,316L,,10.1016/j.msea.2021.141317,,,,,,,,,785,,1400,,,,,,,,,,,SLM,,,,tensile,77,1,,[]
wt.%,,316L,,10.1016/j.msea.2021.141317,,,,,,,,,745,,1400,,,,,,,,,,,"SLM, heat treatment, air cooling",,,,tensile,77,1,,[]
wt.%,,316L,,10.1016/j.msea.2021.141317,,,,,,,,,665,,1420,,,,,,,,,,,"SLM, heat treatment, air cooling",,,,tensile,77,1,,[]
wt.%,,Ti-15Mo-2Al,,10.1016/j.msea.2021.141344,,,,,,,,,788,,827,,,,,,,,,,,"high vacuum induction levitation melting, annealing, forging, solution treatment, water quenching",,,,tensile,298,0.0005,,[]
wt.%,,Ti-15Mo-2Al,,10.1016/j.msea.2021.141344,,,,,,,,,1055,,1536,,,,,,,,,,,"high vacuum induction levitation melting, annealing, forging, solution treatment, water quenching",,,,tensile,77,0.0005,,[]
wt.%,,Ti-15Mo-2Al,,10.1016/j.msea.2021.141344,,,,,,,,,1432,,1725,,,,,,,,,,,"high vacuum induction levitation melting, annealing, forging, solution treatment, water quenching",,,,tensile,20,0.0005,,[]
at.%,,Co29Cr29Fe29Ni12.5W0.5,,10.1016/j.msea.2021.141446,,,,,,,,,640,,1031,,,,,,,,,,,"melting, casting, homogenization, water quenching, hot rolling, homogenization, cold rolling, annealing, water quenching",,,,tensile,293,0.001,rectangular,"[75.0, 15.0, 12.0]"
at.%,,Co29Cr29Fe29Ni12.5W0.5,,10.1016/j.msea.2021.141446,,,,,,,,,1017,,1410,,,,,,,,,,,"melting, casting, homogenization, water quenching, hot rolling, homogenization, cold rolling, annealing, water quenching",,,,tensile,173,0.001,rectangular,"[75.0, 15.0, 12.0]"
at.%,,Co29Cr29Fe29Ni12.5W0.5,,10.1016/j.msea.2021.141446,,,,,,,,,1338,,1780,,,,,,,,,,,"melting, casting, homogenization, water quenching, hot rolling, homogenization, cold rolling, annealing, water quenching",,,,tensile,77,0.001,rectangular,"[75.0, 15.0, 12.0]"
wt.%,,63Sn37Pb,,10.1016/j.msea.2021.141523,,,,,,,,,None,,100.503144654088,,,,,,,,,,,casting,,,,tensile,77,0.01,,[]
wt.%,,63Sn37Pb,,10.1016/j.msea.2021.141523,,,,,,,,,None,,102.346286912249,,,,,,,,,,,casting,,,,tensile,123,0.01,,[]
wt.%,,63Sn37Pb,,10.1016/j.msea.2021.141523,,,,,,,,,None,,88.1761006289308,,,,,,,,,,,casting,,,,tensile,153,0.01,,[]
wt.%,,63Sn37Pb,,10.1016/j.msea.2021.141523,,,,,,,,,None,,76.8553459119497,,,,,,,,,,,casting,,,,tensile,173,0.01,,[]
wt.%,,63Sn37Pb,,10.1016/j.msea.2021.141523,,,,,,,,,None,,65.6603773584906,,,,,,,,,,,casting,,,,tensile,193,0.01,,[]
wt.%,,63Sn37Pb,,10.1016/j.msea.2021.141523,,,,,,,,,None,,62.7672955974843,,,,,,,,,,,casting,,,,tensile,233,0.01,,[]
wt.%,,63Sn37Pb,,10.1016/j.msea.2021.141523,,,,,,,,,None,,43.5220125786164,,,,,,,,,,,casting,,,,tensile,293,0.01,,[]
wt.%,,TWIP steel,,10.1016/j.msea.2021.141734,,,,,,,,,849.659381209197,,None,,,,,,,,,,,,,,,tensile,77,0.001,,[]
wt.%,,TWIP steel,,10.1016/j.msea.2021.141734,,,,,,,,,849.659381209197,,None,,,,,,,,,,,,,,,tensile,77,1500,,[]
wt.%,,TWIP steel,,10.1016/j.msea.2021.141734,,,,,,,,,1162.2621042672,,None,,,,,,,,,,,,,,,tensile,77,3000,,[]
wt.%,,TWIP steel,,10.1016/j.msea.2021.141734,,,,,,,,,1350.8778673479,,None,,,,,,,,,,,,,,,tensile,77,5000,,[]
wt.%,,TWIP steel,,10.1016/j.msea.2021.141734,,,,,,,,,579.712968114296,,None,,,,,,,,,,,,,,,tensile,298,0.001,,[]
wt.%,,TWIP steel,,10.1016/j.msea.2021.141734,,,,,,,,,580.65001419245,,None,,,,,,,,,,,,,,,tensile,298,1500,,[]
wt.%,,TWIP steel,,10.1016/j.msea.2021.141734,,,,,,,,,778.213901031318,,None,,,,,,,,,,,,,,,tensile,298,3000,,[]
wt.%,,TWIP steel,,10.1016/j.msea.2021.141734,,,,,,,,,780.39248557101,,None,,,,,,,,,,,,,,,tensile,298,5000,,[]
wt.%,,CoCrNi,,10.1016/j.msea.2021.142059,,,,,,,,,352,,1635,,,,,,,,,,,DED manufacturing,,,,tensile,298,3.33e-05,,[]
wt.%,,CoCrNi,,10.1016/j.msea.2021.142059,,,,,,,,,476,,1676,,,,,,,,,,,DED manufacturing,,,,tensile,210,3.33e-05,,[]
wt.%,,SS316L,,10.1016/j.msea.2021.142059,,,,,,,,,355,,987,,,,,,,,,,,DED manufacturing,,,,tensile,298,3.33e-05,,[]
wt.%,,CrCoNi,,10.1016/j.msea.2021.142110,,,,,,,,,557,,841,,,,,,,,,,,DED,,,,tensile,298,0.001,rectangular,"[62.0, 12.0, 12.0]"
wt.%,,CrCoNi,,10.1016/j.msea.2021.142110,,,,,,,,,787,,1237,,,,,,,,,,,DED,,,,tensile,77,0.001,rectangular,"[62.0, 12.0, 12.0]"
wt.%,,CrCoNi,,10.1016/j.msea.2021.142110,,,,,,,,,300,,773,,,,,,,,,,,"DED, HIP, furnace cooling",,,,tensile,298,0.001,rectangular,"[62.0, 12.0, 12.0]"
wt.%,,CrCoNi,,10.1016/j.msea.2021.142110,,,,,,,,,577,,1147,,,,,,,,,,,"DED, HIP, furnace cooling",,,,tensile,77,0.001,rectangular,"[62.0, 12.0, 12.0]"
at.%,,Fe65Co12.5Ni12.5Cr9.5C0.5,,10.1016/j.msea.2022.142720,,,,,,,,,155,,680,,,,,,,,,,,"vacuum induction melting, casting",,,,tensile,293,0.001,rectangular,"[80.0, 80.0, 25.0]"
at.%,,Fe65Co12.5Ni12.5Cr9.5C0.5,,10.1016/j.msea.2022.142720,,,,,,,,,375,,1690,,,,,,,,,,,"vacuum induction melting, casting",,,,tensile,77,0.001,rectangular,"[80.0, 80.0, 25.0]"
at.%,,Fe65Co12.5Ni12.5Cr9.5C0.5,,10.1016/j.msea.2022.142720,,,,,,,,,1385,,1440,,,,,,,,,,,"vacuum induction melting, casting, cold rolling",,,,tensile,293,0.001,rectangular,"[80.0, 80.0, 25.0]"
at.%,,Fe65Co12.5Ni12.5Cr9.5C0.5,,10.1016/j.msea.2022.142720,,,,,,,,,1380,,2070,,,,,,,,,,,"vacuum induction melting, casting, cold rolling",,,,tensile,77,0.001,rectangular,"[80.0, 80.0, 25.0]"
at.%,,Fe49.85Cr10.03Mn10.03Co10.03Ni10.03Al10.03,,10.1016/j.msea.2022.142779,,,,,,,,,None,,636.5,,,,,,,,,,,arc melting,,,,tensile,298,0.5,,[]
at.%,,Fe49.85Cr10.03Mn10.03Co10.03Ni10.03Al10.03,,10.1016/j.msea.2022.142779,,,,,,,,,None,,716.3,,,,,,,,,,,arc melting,,,,tensile,77,0.5,,[]
wt.%,,Ti-3Al-3Mo-3Zr,,10.1016/j.msea.2022.142952,,,,,,,,,None,,1533,,,,,,,,,,,"induction skull melting, multi-directional isothermal forging, annealing, furnace cooling",,,,tensile,20,Î´Öª,,[]
wt.%,,Ti-3Al-3Mo-3Zr,,10.1016/j.msea.2022.142952,,,,,,,,,None,,1290,,,,,,,,,,,"induction skull melting, multi-directional isothermal forging, annealing, furnace cooling",,,,tensile,77,Î´Öª,,[]
wt.%,,Ti-3Al-3Mo-3Zr,,10.1016/j.msea.2022.142952,,,,,,,,,None,,740,,,,,,,,,,,"induction skull melting, multi-directional isothermal forging, annealing, furnace cooling",,,,tensile,298,Î´Öª,,[]
at.%,,CoCrFeNiTi0.2,,10.1016/j.msea.2022.143111,,,,,,,,,280,,650,,,,,,,,,,,"vacuum arc melting, water-cooled copper mold suction casting, homogenization, water quenching",,,,tensile,298,0.001,rectangular,"[80.0, 10.0, 3.0]"
at.%,,CoCrFeNiTi0.2,,10.1016/j.msea.2022.143111,,,,,,,,,400,,785,,,,,,,,,,,"vacuum arc melting, water-cooled copper mold suction casting, homogenization, water quenching",,,,tensile,77,0.001,rectangular,"[80.0, 10.0, 3.0]"
at.%,,CoCrFeNiTi0.2,,10.1016/j.msea.2022.143111,,,,,,,,,580,,950,,,,,,,,,,,"vacuum arc melting, water-cooled copper mold suction casting, homogenization, aging, water quenching",,,,tensile,298,0.001,rectangular,"[80.0, 10.0, 3.0]"
at.%,,CoCrFeNiTi0.2,,10.1016/j.msea.2022.143111,,,,,,,,,650,,990,,,,,,,,,,,"vacuum arc melting, water-cooled copper mold suction casting, homogenization, aging, water quenching",,,,tensile,77,0.001,rectangular,"[80.0, 10.0, 3.0]"
at.%,,CoCrFeNiTi0.2,,10.1016/j.msea.2022.143111,,,,,,,,,720,,1085,,,,,,,,,,,"vacuum arc melting, water-cooled copper mold suction casting, homogenization, aging, cold rolling, recrystallization annealing, water quenching",,,,tensile,298,0.001,rectangular,"[80.0, 10.0, 3.0]"
at.%,,CoCrFeNiTi0.2,,10.1016/j.msea.2022.143111,,,,,,,,,1000,,1500,,,,,,,,,,,"vacuum arc melting, water-cooled copper mold suction casting, homogenization, aging, cold rolling, recrystallization annealing, water quenching",,,,tensile,77,0.001,rectangular,"[80.0, 10.0, 3.0]"
wt.%,,Fe-24Mn-4Cr-0.5C,,10.1016/j.msea.2022.143211,,,,,,,,,700,,1361,,,,,,,,,,,"vacuum induction melting, casting, homogenization, hot rolling, water quenching",,,,tensile,77,0.0009,,[]
wt.%,,Fe-24Mn-4Cr-0.5C,,10.1016/j.msea.2022.143211,,,,,,,,,539,,1159,,,,,,,,,,,"vacuum induction melting, casting, homogenization, hot rolling, water quenching",,,,tensile,173,0.0009,,[]
wt.%,,Fe-24Mn-4Cr-0.5C,,10.1016/j.msea.2022.143211,,,,,,,,,336,,930,,,,,,,,,,,"vacuum induction melting, casting, homogenization, hot rolling, water quenching",,,,tensile,293,0.0009,,[]
wt.%,,Fe-24Mn-4Cr-1Cu-0.5C,,10.1016/j.msea.2022.143211,,,,,,,,,793,,1323,,,,,,,,,,,"vacuum induction melting, casting, homogenization, hot rolling, water quenching",,,,tensile,77,0.0009,,[]
wt.%,,Fe-24Mn-4Cr-1Cu-0.5C,,10.1016/j.msea.2022.143211,,,,,,,,,643,,1115,,,,,,,,,,,"vacuum induction melting, casting, homogenization, hot rolling, water quenching",,,,tensile,173,0.0009,,[]
wt.%,,Fe-24Mn-4Cr-1Cu-0.5C,,10.1016/j.msea.2022.143211,,,,,,,,,457,,876,,,,,,,,,,,"vacuum induction melting, casting, homogenization, hot rolling, water quenching",,,,tensile,293,0.0009,,[]
,,AA2219,,10.1016/j.msea.2022.143489,,,,,,,,,59.6,,144.9,,,,,,,,,,,,,,,tensile,298,0.001,,[]
,,AA2219,,10.1016/j.msea.2022.143489,,,,,,,,,85.5,,252.1,,,,,,,,,,,,,,,tensile,77,0.001,,[]
at.%,,CrCoNi,,10.1016/j.msea.2022.144041,,,,,,,,,None,,1938,,,,,,,,,,,"vacuum magnetic levitation melting, homogenization, hot forging, hot rolling, hot drawn, cold drawn",,,,tensile,293,0.001,,[]
at.%,,CrCoNi,,10.1016/j.msea.2022.144041,,,,,,,,,None,,2475,,,,,,,,,,,"vacuum magnetic levitation melting, homogenization, hot forging, hot rolling, hot drawn, cold drawn",,,,tensile,77,0.001,,[]
at.%,,CrCoNi,,10.1016/j.msea.2022.144041,,,,,,,,,1062,,1187,,,,,,,,,,,"vacuum magnetic levitation melting, homogenization, hot forging, hot rolling, hot drawn, cold drawn, low temperature recovery, heat treatment",,,,tensile,293,0.001,,[]
at.%,,CrCoNi,,10.1016/j.msea.2022.144041,,,,,,,,,1259,,1617,,,,,,,,,,,"vacuum magnetic levitation melting, homogenization, hot forging, hot rolling, hot drawn, cold drawn, low temperature recovery, heat treatment",,,,tensile,77,0.001,,[]
wt.%,,S30408,,10.1016/j.msea.2022.144352,,,,,,,,,283,,624,,,,,,,,,,,"hot rolling, cold rolling, annealing",,,,tensile,298,0.01,,[]
wt.%,,S30408,,10.1016/j.msea.2022.144352,,,,,,,,,415,,1442,,,,,,,,,,,"hot rolling, cold rolling, annealing",,,,tensile,77,0.01,,[]
at.%,,CrCoNi,,10.1016/j.msea.2022.144491,,,,,,,,,405,,1050,,,,,,,,,,,"vacuum induction levitation melting, re-melting, drop casting, cold rolling, heat treatment, air cooling, annealing",,,,tensile,298,0.001,rectangular,"[65.0, 15.0, 5.0]"
