Repository: Jack-Liu0227/BERT_ML

# BERT_ML: Alloy Property Prediction Benchmark & Experiment Suite

[中文说明](./README.zh-CN.md)

BERT_ML is a modular, reproducible research benchmark for predicting mechanical properties of multi-component alloys across both In-Distribution (I.I.D.) and Out-of-Distribution (OOD) regimes. The repository integrates traditional tabular machine learning, deep neural networks, multimodal materials language model embeddings (SciBERT, SteelBERT, MatSciBERT), Tabular Prior-data Fitted Networks (TabPFN v2), and LLM-based property predictors (LLMProp).

---

File: datasets/Ti_alloys/Ti-LT.csv (part 8 of 10)
Ratio Type,id,eid,formula,DOI,,±íÊ¾¸ÃÑÐ¾¿±¨¸æÁËÑõº¬Á¿,±íÊ¾Î¢¹Û½á¹¹·ÖÎö²ÉÓÃÁË¸ß·Ö±æÂÊ¼¼Êõ,±íÊ¾²ÄÁÏ±íÏÖ³ö·ÇÏßÐÔµ¯ÐÔÐÐÎª,²âÁ¿µÄÑõº¬Á¿£¨ÒÔÖØÁ¿°ÙÍò·Ö±È wppm ±íÊ¾£©,Æ½¾ù¾§Á£³ß´ç£¨¦Ìm£©,YM,YM_err,YS,YS_err,UTS,UTS_err,DAR,DAR_err,HV,HV_err,moe,moe_class,ph1,ph2,ph3,condition,comments,composition,,test type,Test Temperature (K),Test Rate (s?1),Ingot Description,Ingot Size (mm)
at.%,,CrCoNi,,10.1016/j.msea.2022.144491,,,,,,,,,645,,1220,,,,,,,,,,,"vacuum induction levitation melting, re-melting, drop casting, cold rolling, heat treatment, air cooling, annealing",,,,tensile,77,0.001,rectangular,"[65.0, 15.0, 5.0]"
at.%,,CrCoNi,,10.1016/j.msea.2022.144491,,,,,,,,,885,,1225,,,,,,,,,,,"vacuum induction levitation melting, re-melting, drop casting, cold rolling, heat treatment, air cooling",,,,tensile,298,0.001,rectangular,"[65.0, 15.0, 5.0]"
at.%,,CrCoNi,,10.1016/j.msea.2022.144491,,,,,,,,,1600,,1680,,,,,,,,,,,"vacuum induction levitation melting, re-melting, drop casting, cold rolling, heat treatment, air cooling",,,,tensile,77,0.001,rectangular,"[65.0, 15.0, 5.0]"
at %,,Fe60Cr15Ni15Co10,,10.1016/j.msea.2023.144710,,,,,,,,,297,,539,,,,,,,,,,,"arc-melting, drop casting, cold rolling, annealing, water quenching",,,,tensile,298,0.5,rectangular,"[10.0, 10.0, 30.0]"
at %,,Fe60Cr15Ni15Co10,,10.1016/j.msea.2023.144710,,,,,,,,,555,,1005,,,,,,,,,,,"arc-melting, drop casting, cold rolling, annealing, water quenching",,,,tensile,77,0.5,rectangular,"[10.0, 10.0, 30.0]"
at %,,Fe60Cr15Ni15Co7Al3,,10.1016/j.msea.2023.144710,,,,,,,,,321,,557,,,,,,,,,,,"arc-melting, drop casting, cold rolling, annealing, water quenching",,,,tensile,298,0.5,rectangular,"[10.0, 10.0, 30.0]"
at %,,Fe60Cr15Ni15Co7Al3,,10.1016/j.msea.2023.144710,,,,,,,,,598,,1029,,,,,,,,,,,"arc-melting, drop casting, cold rolling, annealing, water quenching",,,,tensile,77,0.5,rectangular,"[10.0, 10.0, 30.0]"
at %,,Fe60Cr15Ni15Co5Al5,,10.1016/j.msea.2023.144710,,,,,,,,,491,,690,,,,,,,,,,,"arc-melting, drop casting, cold rolling, annealing, water quenching",,,,tensile,298,0.5,rectangular,"[10.0, 10.0, 30.0]"
at %,,Fe60Cr15Ni15Co5Al5,,10.1016/j.msea.2023.144710,,,,,,,,,781,,1133,,,,,,,,,,,"arc-melting, drop casting, cold rolling, annealing, water quenching",,,,tensile,77,0.5,rectangular,"[10.0, 10.0, 30.0]"
at %,,Fe60Cr15Ni15Co3Al7,,10.1016/j.msea.2023.144710,,,,,,,,,777,,957,,,,,,,,,,,"arc-melting, drop casting, cold rolling, annealing, water quenching",,,,tensile,298,0.5,rectangular,"[10.0, 10.0, 30.0]"
at %,,Fe60Cr15Ni15Co3Al7,,10.1016/j.msea.2023.144710,,,,,,,,,1191,,1469,,,,,,,,,,,"arc-melting, drop casting, cold rolling, annealing, water quenching",,,,tensile,77,0.5,rectangular,"[10.0, 10.0, 30.0]"
at %,,Fe60Cr15Ni16Al9,,10.1016/j.msea.2023.144710,,,,,,,,,900,,1100,,,,,,,,,,,"arc-melting, drop casting, cold rolling, annealing, water quenching",,,,tensile,298,0.5,rectangular,"[10.0, 10.0, 30.0]"
at %,,Fe60Cr15Ni16Al9,,10.1016/j.msea.2023.144710,,,,,,,,,1300,,1680,,,,,,,,,,,"arc-melting, drop casting, cold rolling, annealing, water quenching",,,,tensile,77,0.5,rectangular,"[10.0, 10.0, 30.0]"
wt.%,,CrMnFeCoNi,,10.1016/j.msea.2023.144846,,,,,,,,,771.4,,None,,,,,,,,,,,"vacuum induction melting, free forging",,,,compression,77,0.001,cylindrical,"[110.0, 190.0]"
wt.%,,CrMnFeCoNi,,10.1016/j.msea.2023.144846,,,,,,,,,599.9,,None,,,,,,,,,,,"vacuum induction melting, free forging",,,,compression,173,0.001,cylindrical,"[110.0, 190.0]"
wt.%,,CrMnFeCoNi,,10.1016/j.msea.2023.144846,,,,,,,,,584.5,,None,,,,,,,,,,,"vacuum induction melting, free forging",,,,compression,223,0.001,cylindrical,"[110.0, 190.0]"
wt.%,,CrMnFeCoNi,,10.1016/j.msea.2023.144846,,,,,,,,,458.7,,None,,,,,,,,,,,"vacuum induction melting, free forging",,,,compression,298,0.001,cylindrical,"[110.0, 190.0]"
wt.%,,CrMnFeCoNi,,10.1016/j.msea.2023.144846,,,,,,,,,392.9,,None,,,,,,,,,,,"vacuum induction melting, free forging",,,,compression,923,0.001,cylindrical,"[110.0, 190.0]"
wt.%,,CrMnFeCoNi,,10.1016/j.msea.2023.144846,,,,,,,,,82.7,,None,,,,,,,,,,,"vacuum induction melting, free forging",,,,compression,1223,0.001,cylindrical,"[110.0, 190.0]"
wt.%,,CrMnFeCoNi,,10.1016/j.msea.2023.144846,,,,,,,,,762.9,,None,,,,,,,,,,,"vacuum induction melting, free forging",,,,compression,173,2000,cylindrical,"[110.0, 190.0]"
wt.%,,CrMnFeCoNi,,10.1016/j.msea.2023.144846,,,,,,,,,741.4,,None,,,,,,,,,,,"vacuum induction melting, free forging",,,,compression,173,7000,cylindrical,"[110.0, 190.0]"
wt.%,,CrMnFeCoNi,,10.1016/j.msea.2023.144846,,,,,,,,,685.8,,None,,,,,,,,,,,"vacuum induction melting, free forging",,,,compression,173,10000,cylindrical,"[110.0, 190.0]"
wt.%,,CrMnFeCoNi,,10.1016/j.msea.2023.144846,,,,,,,,,489.6,,None,,,,,,,,,,,"vacuum induction melting, free forging",,,,compression,223,2000,cylindrical,"[110.0, 190.0]"
wt.%,,CrMnFeCoNi,,10.1016/j.msea.2023.144846,,,,,,,,,506.7,,None,,,,,,,,,,,"vacuum induction melting, free forging",,,,compression,223,2000,cylindrical,"[110.0, 190.0]"
wt.%,,CrMnFeCoNi,,10.1016/j.msea.2023.144846,,,,,,,,,877.4,,None,,,,,,,,,,,"vacuum induction melting, free forging",,,,compression,223,7000,cylindrical,"[110.0, 190.0]"
wt.%,,CrMnFeCoNi,,10.1016/j.msea.2023.144846,,,,,,,,,832.2,,None,,,,,,,,,,,"vacuum induction melting, free forging",,,,compression,298,7000,cylindrical,"[110.0, 190.0]"
wt.%,,CrMnFeCoNi,,10.1016/j.msea.2023.144846,,,,,,,,,747.5,,None,,,,,,,,,,,"vacuum induction melting, free forging",,,,compression,298,7000,cylindrical,"[110.0, 190.0]"
wt.%,,CrMnFeCoNi,,10.1016/j.msea.2023.144846,,,,,,,,,571.6,,None,,,,,,,,,,,"vacuum induction melting, free forging",,,,compression,298,7000,cylindrical,"[110.0, 190.0]"
wt.%,,CrMnFeCoNi,,10.1016/j.msea.2023.144846,,,,,,,,,640,,None,,,,,,,,,,,"vacuum induction melting, free forging",,,,compression,623,7000,cylindrical,"[110.0, 190.0]"
wt.%,,CrMnFeCoNi,,10.1016/j.msea.2023.144846,,,,,,,,,1076.3,,None,,,,,,,,,,,"vacuum induction melting, free forging",,,,compression,623,10000,cylindrical,"[110.0, 190.0]"
wt.%,,CrMnFeCoNi,,10.1016/j.msea.2023.144846,,,,,,,,,985.1,,None,,,,,,,,,,,"vacuum induction melting, free forging",,,,compression,623,10000,cylindrical,"[110.0, 190.0]"
wt.%,,CrMnFeCoNi,,10.1016/j.msea.2023.144846,,,,,,,,,843.7,,None,,,,,,,,,,,"vacuum induction melting, free forging",,,,compression,923,10000,cylindrical,"[110.0, 190.0]"
wt.%,,CrMnFeCoNi,,10.1016/j.msea.2023.144846,,,,,,,,,697.9,,None,,,,,,,,,,,"vacuum induction melting, free forging",,,,compression,923,10000,cylindrical,"[110.0, 190.0]"
wt.%,,CrMnFeCoNi,,10.1016/j.msea.2023.144846,,,,,,,,,682.5,,None,,,,,,,,,,,"vacuum induction melting, free forging",,,,compression,923,10000,cylindrical,"[110.0, 190.0]"
wt.%,,316L,,10.1016/j.msea.2023.145279,,,,,,,,,1010,,1260,,,,,,,,,,,"hot extrusion, annealing, air cooling",,,,tensile,15,0.0001,,[]
wt.%,,316L,,10.1016/j.msea.2023.145279,,,,,,,,,990,,1205,,,,,,,,,,,"hot extrusion, annealing, air cooling",,,,tensile,50,0.0001,,[]
wt.%,,316L,,10.1016/j.msea.2023.145279,,,,,,,,,860,,1080,,,,,,,,,,,"hot extrusion, annealing, air cooling",,,,tensile,173,0.0001,,[]
wt.%,,316L,,10.1016/j.msea.2023.145279,,,,,,,,,660,,750,,,,,,,,,,,"hot extrusion, annealing, air cooling",,,,tensile,297,0.0001,,[]
wt.%,,SUS329J4L,,10.1016/j.msea.2023.145354,,,,,,,,,625,,901,,,,,,,,,,,"rolling, annealing, air cooling",,,,tensile,298,0.001,,[]
wt.%,,SUS329J4L,,10.1016/j.msea.2023.145354,,,,,,,,,1283,,1542,,,,,,,,,,,"rolling, annealing, air cooling",,,,tensile,77,0.001,,[]
wt.%,,SUS329J4L,,10.1016/j.msea.2023.145354,,,,,,,,,590,,874,,,,,,,,,,,"rolling, annealing, air cooling",,,,tensile,298,0.001,,[]
wt.%,,SUS329J4L,,10.1016/j.msea.2023.145354,,,,,,,,,1173,,1505,,,,,,,,,,,"rolling, annealing, air cooling",,,,tensile,77,0.001,,[]
wt.%,,SUS329J4L,,10.1016/j.msea.2023.145354,,,,,,,,,480,,800,,,,,,,,,,,"cold rolling, annealing, heat treatment",,,,tensile,298,0.001,,[]
wt.%,,SUS329J4L,,10.1016/j.msea.2023.145354,,,,,,,,,1076,,1422,,,,,,,,,,,"cold rolling, annealing, heat treatment",,,,tensile,77,0.001,,[]
wt.%,,304L,,10.1016/j.mtla.2022.101460,,,,,,,,,220,,600,,,,,,,,,,,forging,,,,tensile,293,Î´Öª,,[]
wt.%,,304L,,10.1016/j.mtla.2022.101460,,,,,,,,,385,,1540,,,,,,,,,,,forging,,,,tensile,77,Î´Öª,,[]
wt.%,,304L,,10.1016/j.mtla.2022.101460,,,,,,,,,770,,800,,,,,,,,,,,"forging, plate rolling",,,,tensile,293,Î´Öª,,[]
wt.%,,304L,,10.1016/j.mtla.2022.101460,,,,,,,,,800,,1680,,,,,,,,,,,"forging, plate rolling",,,,tensile,77,Î´Öª,,[]
wt.%,,304L,,10.1016/j.mtla.2022.101460,,,,,,,,,970,,1040,,,,,,,,,,,"forging, plate rolling",,,,tensile,293,Î´Öª,,[]
wt.%,,304L,,10.1016/j.mtla.2022.101460,,,,,,,,,1070,,1830,,,,,,,,,,,"forging, plate rolling",,,,tensile,77,Î´Öª,,[]
at.%,,Ni30Co30Fe13Cr15Al6Ti6,,10.1016/j.scriptamat.2019.01.034,,,,,,,,,None,,1700,,,,,,,,,,,"arc-melting, solution treatment, cold rolling, recrystallization, annealing, oil quenching",,,,tensile,77,0.001,,[]
at.%,,Ni30Co30Fe13Cr15Al6Ti6,,10.1016/j.scriptamat.2019.01.034,,,,,,,,,925,,1310,,,,,,,,,,,"arc-melting, solution treatment, cold rolling, recrystallization, annealing, oil quenching",,,,tensile,293,0.001,,[]
at.%,,FeCoCrNiMo0.2,,10.1016/j.scriptamat.2019.11.026,,,,,,,,,376,,767,,,,,,,,,,,powder metallurgy,,,,tensile,293,Î´Öª,,[]
at.%,,FeCoCrNiMo0.2,,10.1016/j.scriptamat.2019.11.026,,,,,,,,,637,,1212,,,,,,,,,,,powder metallurgy,,,,tensile,77,Î´Öª,,[]
at.%,,FeCoCrNiMo0.2,,10.1016/j.scriptamat.2019.11.026,,,,,,,,,710,,1423,,,,,,,,,,,powder metallurgy,,,,tensile,15,Î´Öª,,[]
,,316L,,10.1016/j.scriptamat.2022.114806,,,,,,,,,941,,1367,,,,,,,,,,,"L-PBF, annealing, air cooling",,,,tensile,10,0.0009,rectangular,"[100.0, 40.0, 40.0]"
,,316L,,10.1016/j.scriptamat.2022.114806,,,,,,,,,850,,1300,,,,,,,,,,,"L-PBF, annealing, air cooling",,,,tensile,77,0.0009,rectangular,"[100.0, 40.0, 40.0]"
,,316L,,10.1016/j.scriptamat.2022.114806,,,,,,,,,753,,1020,,,,,,,,,,,"L-PBF, annealing, air cooling",,,,tensile,173,0.0009,rectangular,"[100.0, 40.0, 40.0]"
,,316L,,10.1016/j.scriptamat.2022.114806,,,,,,,,,656,,755,,,,,,,,,,,"L-PBF, annealing, air cooling",,,,tensile,293,0.0009,rectangular,"[100.0, 40.0, 40.0]"
,,316L,,10.1016/j.scriptamat.2022.114806,,,,,,,,,562,,629,,,,,,,,,,,"L-PBF, annealing, air cooling",,,,tensile,373,0.0009,rectangular,"[100.0, 40.0, 40.0]"
,,Ti-3Al-2Zr-1.5Mo alloy,,10.1016/j.scriptamat.2023.115385,,,,,,,,,501.11,,603.65,,,,,,,,,,,"hot forging, heat treatment, furnace cooling",,,,tensile,298,Î´Öª,,[]
,,Ti-3Al-2Zr-1.5Mo alloy,,10.1016/j.scriptamat.2023.115385,,,,,,,,,688.62,,1040.49,,,,,,,,,,,"hot forging, heat treatment, furnace cooling",,,,tensile,77,Î´Öª,,[]
at.%,,TiZrHfNb1Ta0.2,,10.1016/j.scriptamat.2023.115434,,,,,,,,,1494,,1557,,,,,,,,,,,"arc melting, re-melting, drop casting",,,,tensile,77,0.001,rectangular,"[60.0, 10.0, 10.0]"
at.%,,TiZrHfNb0.4Ta0.2,,10.1016/j.scriptamat.2023.115434,,,,,,,,,950,,1498,,,,,,,,,,,"arc melting, re-melting, drop casting",,,,tensile,77,0.001,rectangular,"[60.0, 10.0, 10.0]"
at.%,,TiZrHfNb0.3Ta0.2,,10.1016/j.scriptamat.2023.115434,,,,,,,,,886,,1500,,,,,,,,,,,"arc melting, re-melting, drop casting",,,,tensile,77,0.001,rectangular,"[60.0, 10.0, 10.0]"
wt.%,,Ti-6Al-4V,,10.1016/j.tafmec.2023.103931,,,,,,,,,973,,1027,,,,,,,,,,,"LPBF, annealing, Argon atmosphere cooling",,,,tensile,293,1.5,rod,"[68.0, 12.0]"
wt.%,,Ti-6Al-4V,,10.1016/j.tafmec.2023.103931,,,,,,,,,1092,,1133,,,,,,,,,,,"LPBF, annealing, Argon atmosphere cooling",,,,tensile,223,1.5,rod,"[68.0, 12.0]"
wt.%,,Ti-6Al-4V,,10.1016/j.tafmec.2023.103931,,,,,,,,,1187,,1222,,,,,,,,,,,"LPBF, annealing, Argon atmosphere cooling",,,,tensile,173,1.5,rod,"[68.0, 12.0]"
wt.%,,Ti-6Al-4V,,10.1016/j.tafmec.2023.103931,,,,,,,,,1314,,1332,,,,,,,,,,,"LPBF, annealing, Argon atmosphere cooling",,,,tensile,123,1.5,rod,"[68.0, 12.0]"
wt.%,,AA2060,,10.1016/j.vacuum.2022.111328,,,,,,,,,None,,215,,,,,,,,,,,annealing,,,,tensile,298,2,,[]
wt.%,,AA2060,,10.1016/j.vacuum.2022.111328,,,,,,,,,None,,232,,,,,,,,,,,annealing,,,,tensile,218,2,,[]
wt.%,,AA2060,,10.1016/j.vacuum.2022.111328,,,,,,,,,None,,261,,,,,,,,,,,annealing,,,,tensile,138,2,,[]
wt.%,,AA2060,,10.1016/j.vacuum.2022.111328,,,,,,,,,None,,316,,,,,,,,,,,annealing,,,,tensile,77,2,,[]
wt.%,,AA2060,,10.1016/j.vacuum.2022.111328,,,,,,,,,None,,340,,,,,,,,,,,"annealing, solution treatment, water quenching",,,,tensile,298,2,,[]
wt.%,,AA2060,,10.1016/j.vacuum.2022.111328,,,,,,,,,None,,379,,,,,,,,,,,"annealing, solution treatment, water quenching",,,,tensile,218,2,,[]
wt.%,,AA2060,,10.1016/j.vacuum.2022.111328,,,,,,,,,None,,356,,,,,,,,,,,"annealing, solution treatment, water quenching",,,,tensile,138,2,,[]
wt.%,,AA2060,,10.1016/j.vacuum.2022.111328,,,,,,,,,None,,407,,,,,,,,,,,"annealing, solution treatment, water quenching",,,,tensile,77,2,,[]
,,V10Cr10Fe45Co10Ni25,,10.1038/s41598-019-39570-y,,,,,,,,,339,,684,,,,,,,,,,,"vacuum induction melting, casting, homogenization, sand blasting, cold rolling, annealing, water quenching",,,,tensile,298,0.0064,ratangular,"[100.0, 35.0, 8.0]"
,,V10Cr10Fe45Co10Ni25,,10.1038/s41598-019-39570-y,,,,,,,,,468,,996,,,,,,,,,,,"vacuum induction melting, casting, homogenization, sand blasting, cold rolling, annealing, water quenching",,,,tensile,77,0.0064,ratangular,"[100.0, 35.0, 8.0]"
,,V10Cr10Fe45Co20Ni15,,10.1038/s41598-019-39570-y,,,,,,,,,345,,689,,,,,,,,,,,"vacuum induction melting, casting, homogenization, sand blasting, cold rolling, annealing, water quenching",,,,tensile,298,0.0064,ratangular,"[100.0, 35.0, 8.0]"
,,V10Cr10Fe45Co20Ni15,,10.1038/s41598-019-39570-y,,,,,,,,,533,,1092,,,,,,,,,,,"vacuum induction melting, casting, homogenization, sand blasting, cold rolling, annealing, water quenching",,,,tensile,77,0.0064,ratangular,"[100.0, 35.0, 8.0]"
,,V10Cr10Fe45Co30Ni5,,10.1038/s41598-019-39570-y,,,,,,,,,348,,714,,,,,,,,,,,"vacuum induction melting, casting, homogenization, sand blasting, cold rolling, annealing, water quenching",,,,tensile,298,0.0064,ratangular,"[100.0, 35.0, 8.0]"
,,V10Cr10Fe45Co30Ni5,,10.1038/s41598-019-39570-y,,,,,,,,,601,,1291,,,,,,,,,,,"vacuum induction melting, casting, homogenization, sand blasting, cold rolling, annealing, water quenching",,,,tensile,77,0.0064,ratangular,"[100.0, 35.0, 8.0]"
,,V10Cr10Fe45Co35,,10.1038/s41598-019-39570-y,,,,,,,,,427,,745,,,,,,,,,,,"vacuum induction melting, casting, homogenization, sand blasting, cold rolling, annealing, water quenching",,,,tensile,298,0.0064,ratangular,"[100.0, 35.0, 8.0]"
,,V10Cr10Fe45Co35,,10.1038/s41598-019-39570-y,,,,,,,,,653,,1623,,,,,,,,,,,"vacuum induction melting, casting, homogenization, sand blasting, cold rolling, annealing, water quenching",,,,tensile,77,0.0064,ratangular,"[100.0, 35.0, 8.0]"
wt.%,,Fe-30Mn-0.11C,,10.1038/s43246-021-00149-8,,,,,,,,,180,,495,,,,,,,,,,,"melting, heating, forging, heating",,,,tensile,298,0.001,,[]
wt.%,,Fe-30Mn-0.11C,,10.1038/s43246-021-00149-8,,,,,,,,,280,,777,,,,,,,,,,,"melting, heating, forging, heating",,,,tensile,77,0.001,,[]
wt.%,,Fe-30Mn-0.11C,,10.1038/s43246-021-00149-8,,,,,,,,,230,,531,,,,,,,,,,,"melting, heating, forging, heating, cold rolling, annealing",,,,tensile,298,0.001,,[]
wt.%,,Fe-30Mn-0.11C,,10.1038/s43246-021-00149-8,,,,,,,,,360,,860,,,,,,,,,,,"melting, heating, forging, heating, cold rolling, annealing",,,,tensile,77,0.001,,[]
wt. %,,Al6061,,10.1063/1.3589565,,,,,,,,,162,,293,,,,,,,,,,,"solution treatment, water quenching",,,,tensile,298,0.001,cylindrical,"[1.0, 20.0]"
wt. %,,Al6061,,10.1063/1.3589565,,,,,,,,,240,,430,,,,,,,,,,,"solution treatment, water quenching",,,,tensile,77,0.001,cylindrical,"[1.0, 20.0]"
wt. %,,Al6061,,10.1063/1.3589565,,,,,,,,,430,,620,,,,,,,,,,,"solution treatment, water quenching, HPT",,,,tensile,298,0.001,cylindrical,"[1.0, 20.0]"
wt. %,,Al6061,,10.1063/1.3589565,,,,,,,,,558,,711,,,,,,,,,,,"solution treatment, water quenching, HPT",,,,tensile,77,0.001,cylindrical,"[1.0, 20.0]"
wt.%,,7% nickel TMCP steel,,10.1115/1.4032706,,,,,,,,,612,,701,,,,,,,,,,,,,,,tensile,293,Î´Öª,rectangular,"[None, None, 12.0]"
wt.%,,7% nickel TMCP steel,,10.1115/1.4032706,,,,,,,,,737,,860,,,,,,,,,,,,,,,tensile,173,Î´Öª,rectangular,"[None, None, 12.0]"
wt.%,,7% nickel TMCP steel,,10.1115/1.4032706,,,,,,,,,862,,918,,,,,,,,,,,,,,,tensile,110,Î´Öª,rectangular,"[None, None, 12.0]"
atomic percent (at. %),,Ti70Al15V15,,10.3390/e24121777,,,,,,,,,536,,None,,,,,,,,,,,"arc melting, suction casting",,,,tensile,298,0.001,rectangular,"[80.0, 10.0, 6.0]"
atomic percent (at. %),,Ti70Al15V15,,10.3390/e24121777,,,,,,,,,895,,None,,,,,,,,,,,"arc melting, suction casting",,,,tensile,77,0.001,rectangular,"[80.0, 10.0, 6.0]"
atomic percent (at. %),,Ti80Al10V10,,10.3390/e24121777,,,,,,,,,657,,None,,,,,,,,,,,"arc melting, suction casting",,,,tensile,298,0.001,rectangular,"[80.0, 10.0, 6.0]"
atomic percent (at. %),,Ti80Al10V10,,10.3390/e24121777,,,,,,,,,812,,None,,,,,,,,,,,"arc melting, suction casting",,,,tensile,77,0.001,rectangular,"[80.0, 10.0, 6.0]"
wt.%,,316L,,10.3390/ma13153328,,,,,,,,,499,,564,,,,,,,,,,,LPBF,,,,tensile,298,Î´Öª,,[]
wt.%,,316L,,10.3390/ma13153328,,,,,,,,,726,,1083,,,,,,,,,,,LPBF,,,,tensile,77,Î´Öª,,[]
wt.%,,316L,,10.3390/ma13153328,,,,,,,,,802,,1246,,,,,,,,,,,LPBF,,,,tensile,4.2,Î´Öª,,[]
wt.%,,316L,,10.3390/ma13153328,,,,,,,,,500,,565,,,,,,,,,,,"LPBF, heat treatment",,,,tensile,298,Î´Öª,,[]
wt.%,,316L,,10.3390/ma13153328,,,,,,,,,730,,1080,,,,,,,,,,,"LPBF, heat treatment",,,,tensile,77,Î´Öª,,[]
wt.%,,316L,,10.3390/ma13153328,,,,,,,,,805,,1200,,,,,,,,,,,"LPBF, heat treatment",,,,tensile,4.2,Î´Öª,,[]
,,TNTZO,,10.3390/ma13214732,,,,,,,,,1213,,1569,,,,,,,,,,,"cold isostatic pressing, sintering, hot forging, annealing",,,,tensile,77,0.0001,,[]
,,TNTZO,,10.3390/ma13214732,,,,,,,,,1076,,1211,,,,,,,,,,,"cold isostatic pressing, sintering, hot forging, annealing",,,,tensile,200,0.0001,,[]
,,TNTZO,,10.3390/ma13214732,,,,,,,,,860,,902,,,,,,,,,,,"cold isostatic pressing, sintering, hot forging, annealing",,,,tensile,293,0.0001,,[]
,,TNTZO,,10.3390/ma13214732,,,,,,,,,1882,,1953,,,,,,,,,,,"cold isostatic pressing, sintering, hot forging, annealing, cold swaging",,,,tensile,77,0.0001,,[]
,,TNTZO,,10.3390/ma13214732,,,,,,,,,1288,,1355,,,,,,,,,,,"cold isostatic pressing, sintering, hot forging, annealing, cold swaging",,,,tensile,200,0.0001,,[]
,,TNTZO,,10.3390/ma13214732,,,,,,,,,1006,,1049,,,,,,,,,,,"cold isostatic pressing, sintering, hot forging, annealing, cold swaging",,,,tensile,293,0.0001,,[]
wt.%,,Al-Cu-Li alloy,,10.3390/ma14174873,,,,,,,,,None,,340,,,,,,,,,,,"compression, compression, heating, homogenization, water quenching, heating, hot rolling",,,,tensile,298,2,,[]
wt.%,,Al-Cu-Li alloy,,10.3390/ma14174873,,,,,,,,,None,,405,,,,,,,,,,,"compression, compression, heating, homogenization, water quenching, heating, hot rolling",,,,tensile,77,2,,[]
wt.%,,Al-Cu-Li alloy,,10.3390/ma14174873,,,,,,,,,None,,343,,,,,,,,,,,"compression, compression, heating, homogenization, water quenching, heating, hot rolling",,,,tensile,298,2,,[]
wt.%,,Al-Cu-Li alloy,,10.3390/ma14174873,,,,,,,,,None,,455,,,,,,,,,,,"compression, compression, heating, homogenization, water quenching, heating, hot rolling",,,,tensile,77,2,,[]
wt.%,,Al-Cu-Li alloy,,10.3390/ma14174873,,,,,,,,,None,,311,,,,,,,,,,,"compression, heating, homogenization, water quenching, heating, hot rolling",,,,tensile,298,2,,[]
wt.%,,Al-Cu-Li alloy,,10.3390/ma14174873,,,,,,,,,None,,392,,,,,,,,,,,"compression, heating, homogenization, water quenching, heating, hot rolling",,,,tensile,77,2,,[]
wt.%,,Al-Cu-Li alloy,,10.3390/ma14174873,,,,,,,,,None,,319,,,,,,,,,,,"compression, heating, homogenization, water quenching, heating, hot rolling",,,,tensile,298,2,,[]
wt.%,,Al-Cu-Li alloy,,10.3390/ma14174873,,,,,,,,,None,,417,,,,,,,,,,,"compression, heating, homogenization, water quenching, heating, hot rolling",,,,tensile,77,2,,[]
wt.%,,Al-Cu-Li alloy,,10.3390/ma14174873,,,,,,,,,None,,296,,,,,,,,,,,"compression, annealing, heating, homogenization, water quenching, heating, hot rolling",,,,tensile,298,2,,[]
wt.%,,Al-Cu-Li alloy,,10.3390/ma14174873,,,,,,,,,None,,367,,,,,,,,,,,"compression, annealing, heating, homogenization, water quenching, heating, hot rolling",,,,tensile,77,2,,[]
wt.%,,Al-Cu-Li alloy,,10.3390/ma14174873,,,,,,,,,None,,305,,,,,,,,,,,"compression, annealing, heating, homogenization, water quenching, heating, hot rolling",,,,tensile,298,2,,[]
wt.%,,Al-Cu-Li alloy,,10.3390/ma14174873,,,,,,,,,None,,392,,,,,,,,,,,"compression, annealing, heating, homogenization, water quenching, heating, hot rolling",,,,tensile,77,2,,[]
wt.%,,316L,,10.3390/ma14195856,,,,,,,,,570,,660,,,,,,,,,,,LPBF,,,,tensile,293,0.00025,rectangular,"[130.0, 10.0, 10.0]"
wt.%,,316L,,10.3390/ma14195856,,,,,,,,,594,,689,,,,,,,,,,,LPBF,,,,tensile,293,0.00025,rectangular,"[130.0, 10.0, 10.0]"
wt.%,,316L,,10.3390/ma14195856,,,,,,,,,751,,1403,,,,,,,,,,,LPBF,,,,tensile,77,0.00025,rectangular,"[130.0, 10.0, 10.0]"
wt.%,,316L,,10.3390/ma14195856,,,,,,,,,770,,1113,,,,,,,,,,,LPBF,,,,tensile,77,0.00025,rectangular,"[130.0, 10.0, 10.0]"
at.%,,CoCrNiAl0.1Si0.1,,10.3390/ma14247574,,,,,,,,,480,,900,,,,,,,,,,,"vacuum arc-melting, cast, homogenization, cold rolling, annealing, water quenching",,,,tensile,298,0.001,rectangular,"[100.0, 20.0, 2.0]"
at.%,,CoCrNiAl0.1Si0.1,,10.3390/ma14247574,,,,,,,,,700,,1250,,,,,,,,,,,"vacuum arc-melting, cast, homogenization, cold rolling, annealing, water quenching",,,,tensile,77,0.001,rectangular,"[100.0, 20.0, 2.0]"
at.%,,Fe65(CoNi)25Cr9.5C0.5,,10.3390/ma16083193,,,,,,,,,560,,640,,,,,,,,,,,"vacuum induction melting, atomization, Selective Laser Melting (SLM)",,,,tensile,293,0.001,rod,"[None, 10]"
at.%,,Fe65(CoNi)25Cr9.5C0.5,,10.3390/ma16083193,,,,,,,,,680,,1800,,,,,,,,,,,"vacuum induction melting, atomization, Selective Laser Melting (SLM)",,,,tensile,77,0.001,rod,"[None, 10]"
wt %,,AA2195,,10.3390/met11091406,,,,,,,,,167.857142857143,,328.571428571429,,,,,,,,,,,annealing,,,,tensile,77,0.001,,[]
wt %,,AA2195,,10.3390/met11091406,,,,,,,,,165.178571428571,,285.767976721939,,,,,,,,,,,annealing,,,,tensile,98,0.001,,[]
wt %,,AA2195,,10.3390/met11091406,,,,,,,,,158.035714285714,,252.678571428571,,,,,,,,,,,annealing,,,,tensile,138,0.001,,[]
wt %,,AA2195,,10.3390/met11091406,,,,,,,,,151.785714285714,,228.782214604592,,,,,,,,,,,annealing,,,,tensile,178,0.001,,[]
wt %,,AA2195,,10.3390/met11091406,,,,,,,,,147.321428571429,,218.75,,,,,,,,,,,annealing,,,,tensile,218,0.001,,[]
wt %,,AA2195,,10.3390/met11091406,,,,,,,,,143.75,,216.964285714286,,,,,,,,,,,annealing,,,,tensile,258,0.001,,[]
wt %,,AA2195,,10.3390/met11091406,,,,,,,,,143.75,,211.764237882653,,,,,,,,,,,annealing,,,,tensile,298,0.001,,[]
wt %,,AA2195,,10.3390/met11091406,,,,,,,,,217.853990685116,,434.72870175026,,,,,,,,,,,"annealing, solution treatment, water quenching",,,,tensile,77,0.001,,[]
wt %,,AA2195,,10.3390/met11091406,,,,,,,,,217.400075633894,,404.896398099863,,,,,,,,,,,"annealing, solution treatment, water quenching",,,,tensile,98,0.001,,[]
wt %,,AA2195,,10.3390/met11091406,,,,,,,,,197.743033716916,,355.024586998793,,,,,,,,,,,"annealing, solution treatment, water quenching",,,,tensile,138,0.001,,[]
wt %,,AA2195,,10.3390/met11091406,,,,,,,,,181.166729694911,,330.471146981953,,,,,,,,,,,"annealing, solution treatment, water quenching",,,,tensile,178,0.001,,[]
wt %,,AA2195,,10.3390/met11091406,,,,,,,,,197.289118665694,,362.644475405991,,,,,,,,,,,"annealing, solution treatment, water quenching",,,,tensile,218,0.001,,[]
wt %,,AA2195,,10.3390/met11091406,,,,,,,,,182.146009314884,,341.982935922982,,,,,,,,,,,"annealing, solution treatment, water quenching",,,,tensile,258,0.001,,[]
wt %,,AA2195,,10.3390/met11091406,,,,,,,,,175.744967026299,,341.314672319178,,,,,,,,,,,"annealing, solution treatment, water quenching",,,,tensile,298,0.001,,[]
wt.%,,2195-T8 ,,10.3390/met13040740,,,,,,,,,724.4,,858,,,,,,,,,,,rolling,,,,tensile,20,2,,[]
wt.%,,2195-T8 ,,10.3390/met13040740,,,,,,,,,710.5,,841.3,,,,,,,,,,,rolling,,,,tensile,33,2,,[]
wt.%,,2195-T8 ,,10.3390/met13040740,,,,,,,,,685.4,,796.7,,,,,,,,,,,rolling,,,,tensile,55,2,,[]
wt.%,,2195-T8 ,,10.3390/met13040740,,,,,,,,,684.5,,764.3,,,,,,,,,,,rolling,,,,tensile,77,2,,[]
wt.%,,2195-T8 ,,10.3390/met13040740,,,,,,,,,680.8,,740.7,,,,,,,,,,,rolling,,,,tensile,93,2,,[]
wt.%,,2195-T8 ,,10.3390/met13040740,,,,,,,,,668.6,,720.7,,,,,,,,,,,rolling,,,,tensile,113,2,,[]
wt.%,,2195-T8 ,,10.3390/met13040740,,,,,,,,,666.1,,699.2,,,,,,,,,,,rolling,,,,tensile,133,2,,[]
wt.%,,2195-T8 ,,10.3390/met13040740,,,,,,,,,642,,680,,,,,,,,,,,rolling,,,,tensile,153,2,,[]
wt.%,,2195-T8 ,,10.3390/met13040740,,,,,,,,,636.3,,669.7,,,,,,,,,,,rolling,,,,tensile,173,2,,[]
wt.%,,2195-T8 ,,10.3390/met13040740,,,,,,,,,631.6,,663.2,,,,,,,,,,,rolling,,,,tensile,193,2,,[]
wt.%,,2195-T8 ,,10.3390/met13040740,,,,,,,,,618.1,,649.6,,,,,,,,,,,rolling,,,,tensile,213,2,,[]
wt.%,,2195-T8 ,,10.3390/met13040740,,,,,,,,,613.3,,642,,,,,,,,,,,rolling,,,,tensile,233,2,,[]
wt.%,,2195-T8 ,,10.3390/met13040740,,,,,,,,,606.2,,635.7,,,,,,,,,,,rolling,,,,tensile,253,2,,[]
wt.%,,2195-T8 ,,10.3390/met13040740,,,,,,,,,600,,627.9,,,,,,,,,,,rolling,,,,tensile,273,2,,[]
wt.%,,2195-T8 ,,10.3390/met13040740,,,,,,,,,585.2,,614.4,,,,,,,,,,,rolling,,,,tensile,298,2,,[]
wt.%,,Ti-6Al-4V,,10.3390/met13061086,,,,,,,,,761.2,,847.9,,,,,,,,,,,,,,,tensile,298,0.0005,,[]
wt.%,,Ti-6Al-4V,,10.3390/met13061086,,,,,,,,,1120.1,,1318.7,,,,,,,,,,,,,,,tensile,77,0.0005,,[]
wt.%,,high manganese steel,,10.3390/met8090680,,,,,,,,,520,,None,,,,,,,,,,,,,,,tensile,293,3,,[]
wt.%,,high manganese steel,,10.3390/met8090680,,,,,,,,,780,,None,,,,,,,,,,,,,,,tensile,110,3,,[]
,,304L,,10.3390/pr10112401,,,,,,,,,299,,765.3,,,,,,,,,,,"hot rolling, solution annealing, water cooling",,,,tensile,300,Î´Öª,,[]
,,304L,,10.3390/pr10112401,,,,,,,,,682,,1943,,,,,,,,,,,"hot rolling, solution annealing, water cooling",,,,tensile,20,Î´Öª,,[]
,,316L,,10.3390/pr10112401,,,,,,,,,313.5,,660.5,,,,,,,,,,,"hot rolling, solution annealing, water cooling",,,,tensile,300,Î´Öª,,[]
,,316L,,10.3390/pr10112401,,,,,,,,,777,,1824,,,,,,,,,,,"hot rolling, solution annealing, water cooling",,,,tensile,20,Î´Öª,,[]
,,5083-H112,,10.3390/pr10112401,,,,,,,,,294,,313.5,,,,,,,,,,,,,,,tensile,300,Î´Öª,,[]
,,5083-H112,,10.3390/pr10112401,,,,,,,,,353.5,,470.5,,,,,,,,,,,,,,,tensile,20,Î´Öª,,[]
,,6061-T6,,10.3390/pr10112401,,,,,,,,,269.5,,291,,,,,,,,,,,,,,,tensile,300,Î´Öª,,[]
,,6061-T6,,10.3390/pr10112401,,,,,,,,,331,,461,,,,,,,,,,,,,,,tensile,20,Î´Öª,,[]
,,304L,,10.3390/pr10112401,,,,,,,,,298,,682,,,,,,,,,,,"hot rolling, solution annealing, water cooling, hydrogen charging",,,,tensile,300,Î´Öª,,[]
,,304L,,10.3390/pr10112401,,,,,,,,,664,,1893,,,,,,,,,,,"hot rolling, solution annealing, water cooling, hydrogen charging",,,,tensile,20,Î´Öª,,[]
,,316L,,10.3390/pr10112401,,,,,,,,,300,,616,,,,,,,,,,,"hot rolling, solution annealing, water cooling, hydrogen charging",,,,tensile,300,Î´Öª,,[]
,,316L,,10.3390/pr10112401,,,,,,,,,768,,1780,,,,,,,,,,,"hot rolling, solution annealing, water cooling, hydrogen charging",,,,tensile,20,Î´Öª,,[]
wt.%,,304L,,10.3390/met13101774,,,,,,,,,258,,724.9,,,,,,,,,,,"hot rolling, solution-annealing",,,,tensile,300,0.03,,[]
wt.%,,304L,,10.3390/met13101774,,,,,,,,,856,,2172,,,,,,,,,,,"hot rolling, solution-annealing",,,,tensile,77,0.03,,[]
wt.%,,304L,,10.3390/met13101774,,,,,,,,,1059,,2433.4,,,,,,,,,,,"hot rolling, solution-annealing",,,,tensile,20,0.03,,[]
wt.%,,HSHD steel,,10.1016/j.jmrt.2023.11.085,,,,,,,,,849.7,,1095.3,,,,,,,,,,,"heating, medium frequency induction furnace and die casting, hot forging, hot rolling, cold rolling",,,,tensile,298,0.001,plate,"[100, 300, 1000]"
wt.%,,HSHD steel,,10.1016/j.jmrt.2023.11.085,,,,,,,,,898.3,,1117.7,,,,,,,,,,,"heating, medium frequency induction furnace and die casting, hot forging, hot rolling, cold rolling",,,,tensile,273,0.001,plate,"[100, 300, 1000]"
wt.%,,HSHD steel,,10.1016/j.jmrt.2023.11.085,,,,,,,,,906.3,,1227,,,,,,,,,,,"heating, medium frequency induction furnace and die casting, hot forging, hot rolling, cold rolling",,,,tensile,223,0.001,plate,"[100, 300, 1000]"
wt.%,,HSHD steel,,10.1016/j.jmrt.2023.11.085,,,,,,,,,975,,1279.7,,,,,,,,,,,"heating, medium frequency induction furnace and die casting, hot forging, hot rolling, cold rolling",,,,tensile,173,0.001,plate,"[100, 300, 1000]"
wt.%,,HSHD steel,,10.1016/j.jmrt.2023.11.085,,,,,,,,,1106,,1443.7,,,,,,,,,,,"heating, medium frequency induction furnace and die casting, hot forging, hot rolling, cold rolling",,,,tensile,123,0.001,plate,"[100, 300, 1000]"
wt.%,,HSHD steel,,10.1016/j.jmrt.2023.11.085,,,,,,,,,1191.7,,1626,,,,,,,,,,,"heating, medium frequency induction furnace and die casting, hot forging, hot rolling, cold rolling",,,,tensile,77,0.001,plate,"[100, 300, 1000]"
wt.%,,CoCrFeMnNi,,10.3390/ma17102259,,,,,,,,,500,,1700,,,,,,,,,,,"vacuum induction arc melting, homogenization, hot extrusion, annealing",,,,tensile,113,Î´Öª,,[]
wt.%,,CoCrFeMnNi,,10.3390/ma17102259,,,,,,,,,None,,2100,,,,,,,,,,,"vacuum induction arc melting, homogenization, hot extrusion, annealing",,,,tensile,77,Î´Öª,,[]
wt.%,,AA6061-T6,,10.1007/s12540-023-01594-5,,,,,,,,,238,,274,,,,,,,,,,,"solution treatment, water quenching, artificial ageing, air cooling",,,,tensile,298,0.0001,,[]
wt.%,,AA6061-T6,,10.1007/s12540-023-01594-5,,,,,,,,,268,,337,,,,,,,,,,,"solution treatment, water quenching, artificial ageing, air cooling",,,,tensile,108,0.0001,,[]
wt.%,,AA6061-T6,,10.1007/s12540-023-01594-5,,,,,,,,,280,,366,,,,,,,,,,,"solution treatment, water quenching, artificial ageing, air cooling",,,,tensile,77,0.0001,,[]
wt.%,,316L,,10.1007/s10853-023-09262-0,,,,,,,,,660,,750,,,,,,,,,,,"hot extrusion, annealing, air coolong",,,,tensile,297,0.0001,,[]
wt.%,,316L,,10.1007/s10853-023-09262-0,,,,,,,,,850,,1090,,,,,,,,,,,"hot extrusion, annealing, air coolong",,,,tensile,297,0.0001,,[]
wt.%,,316L,,10.1007/s10853-023-09262-0,,,,,,,,,990,,1230,,,,,,,,,,,"hot extrusion, annealing, air coolong",,,,tensile,297,0.0001,,[]
wt.%,,316L,,10.1007/s10853-023-09262-0,,,,,,,,,1010,,1260,,,,,,,,,,,"hot extrusion, annealing, air coolong",,,,tensile,297,0.0001,,[]
wt.%,,AA2219-T6,,10.1016/j.msea.2023.145920,,,,,,,,,None,,381,,,,,,,,,,,"homogenization, hot rolling, cold rolling, solution, water quenching, artificial aging",,,,tensile,298,2000,,[]
wt.%,,AA2219-T6,,10.1016/j.msea.2023.145920,,,,,,,,,None,,482,,,,,,,,,,,"homogenization, hot rolling, cold rolling, solution, water quenching, artificial aging",,,,tensile,113,2000,,[]
wt.%,,modified N50 steel,,10.1016/j.cryogenics.2024.103827,,,,,,,,,1525,,1869,,,,,,,,,,,"electro-slag re-melting, forging, solution heat treatment, water quenching",,,,tensile,4.2,1,round,"['1100', '140']"
wt.%,,modified N50 steel,,10.1016/j.cryogenics.2024.103827,,,,,,,,,1060,,1602,,,,,,,,,,,"electro-slag re-melting, forging, solution heat treatment, water quenching",,,,tensile,77,1,round,"['1100', '140']"
wt.%,,modified N50 steel,,10.1016/j.cryogenics.2024.103827,,,,,,,,,467,,829,,,,,,,,,,,"electro-slag re-melting, forging, solution heat treatment, water quenching",,,,tensile,298,1,round,"['1100', '140']"
at.%,, (Ni0?3Co0?4Cr0.3)94Mo6,,10.1016/j.jmrt.2023.10.242,,,,,,,,,685,,1415,,,,,,,,,,,"arc melting, casting, homogenization, water quenching, cold rolling, annealing, water quenching",,,,tensile,77,0.001,cubic,"[8, 8, 80]"
at.%,,CT20 alloy,,10.1016/j.matdes.2023.112416,,,,,,,,,571.79,,652.12,,,,,,,,,,,"electrode pressing, arc-melting, hot forging, annealing, furnace cooling",,,,tensile,298,0.001,rectangular,"[300, 200, 180]"
at.%,,CT20 alloy,,10.1016/j.matdes.2023.112416,,,,,,,,,1052.67,,1102.51,,,,,,,,,,,"electrode pressing, arc-melting, hot forging, annealing, furnace cooling",,,,tensile,77,0.001,rectangular,"[300, 200, 180]"
wt.%,,Low-carbon low-alloy steel,,10.3390/met13101737,,,,,,,,,None,,None,,,,,,,,,,,"vacuum induction melting, forging, holding, hot rolling, intercritical quenching, critical quenching",,,,impact,233,Î´Öª,,[]
wt.%,,Low-carbon low-alloy steel,,10.3390/met13101737,,,,,,,,,None,,None,,,,,,,,,,,"vacuum induction melting, forging, holding, hot rolling, intercritical quenching, critical quenching",,,,impact,233,Î´Öª,,[]
wt.%,,Low-carbon low-alloy steel,,10.3390/met13101737,,,,,,,,,None,,None,,,,,,,,,,,"vacuum induction melting, forging, holding, hot rolling, intercritical quenching, critical quenching",,,,impact,233,Î´Öª,,[]
wt.%,,Low-carbon low-alloy steel,,10.3390/met13101737,,,,,,,,,415.09,,754.72,,,,,,,,,,,"vacuum induction melting, forging, holding, hot rolling, intercritical quenching, critical quenching",,,,tensile,298,Î´Öª,,[]
wt.%,,Low-carbon low-alloy steel,,10.3390/met13101737,,,,,,,,,441.51,,709.43,,,,,,,,,,,"vacuum induction melting, forging, holding, hot rolling, intercritical quenching, critical quenching",,,,tensile,298,Î´Öª,,[]
wt.%,,Low-carbon low-alloy steel,,10.3390/met13101737,,,,,,,,,411.32,,781.13,,,,,,,,,,,"vacuum induction melting, forging, holding, hot rolling, intercritical quenching, critical quenching",,,,tensile,298,Î´Öª,,[]
wt.%,,Fe¨C18Mn¨C0.6C¨C1.8Al alloy,,10.1007/s42243-023-01130-0,,,,,,,,,None,,None,,,,,,,,,,,"vacuum smelting, heating, forging, cutting, solution treatment, water quenching",,,,Charpy impact,298,Î´Öª,cylinder,[]
wt.%,,Fe¨C18Mn¨C0.6C¨C1.8Al alloy,,10.1007/s42243-023-01130-0,,,,,,,,,None,,None,,,,,,,,,,,"vacuum smelting, heating, forging, cutting, solution treatment, water quenching",,,,Charpy impact,193,Î´Öª,cylinder,[]
wt.%,,Fe¨C18Mn¨C0.6C¨C1.8Al alloy,,10.1007/s42243-023-01130-0,,,,,,,,,None,,None,,,,,,,,,,,"vacuum smelting, heating, forging, cutting, solution treatment, water quenching",,,,Charpy impact,77,Î´Öª,cylinder,[]
wt.%,,Fe¨C18Mn¨C0.6C¨C1.8Al alloy,,10.1007/s42243-023-01130-0,,,,,,,,,None,,None,,,,,,,,,,,"vacuum smelting, heating, forging, cutting, solution treatment, water quenching",,,,Charpy impact,298,Î´Öª,cylinder,[]
wt.%,,Fe¨C18Mn¨C0.6C¨C1.8Al alloy,,10.1007/s42243-023-01130-0,,,,,,,,,None,,None,,,,,,,,,,,"vacuum smelting, heating, forging, cutting, solution treatment, water quenching",,,,Charpy impact,193,Î´Öª,cylinder,[]
wt.%,,Fe¨C18Mn¨C0.6C¨C1.8Al alloy,,10.1007/s42243-023-01130-0,,,,,,,,,None,,None,,,,,,,,,,,"vacuum smelting, heating, forging, cutting, solution treatment, water quenching",,,,Charpy impact,77,Î´Öª,cylinder,[]
wt.%,,Fe¨C18Mn¨C0.6C¨C1.8Al alloy,,10.1007/s42243-023-01130-0,,,,,,,,,None,,None,,,,,,,,,,,"vacuum smelting, heating, forging, cutting, solution treatment, water quenching",,,,Charpy impact,298,Î´Öª,cylinder,[]
wt.%,,Fe¨C18Mn¨C0.6C¨C1.8Al alloy,,10.1007/s42243-023-01130-0,,,,,,,,,None,,None,,,,,,,,,,,"vacuum smelting, heating, forging, cutting, solution treatment, water quenching",,,,Charpy impact,193,Î´Öª,cylinder,[]
wt.%,,Fe¨C18Mn¨C0.6C¨C1.8Al alloy,,10.1007/s42243-023-01130-0,,,,,,,,,None,,None,,,,,,,,,,,"vacuum smelting, heating, forging, cutting, solution treatment, water quenching",,,,Charpy impact,77,Î´Öª,cylinder,[]
wt.%,,Fe¨C18Mn¨C0.6C¨C1.8Al alloy,,10.1007/s42243-023-01130-0,,,,,,,,,None,,None,,,,,,,,,,,"vacuum smelting, heating, forging, cutting, solution treatment, water quenching",,,,Charpy impact,298,Î´Öª,cylinder,[]
wt.%,,Fe¨C18Mn¨C0.6C¨C1.8Al alloy,,10.1007/s42243-023-01130-0,,,,,,,,,None,,None,,,,,,,,,,,"vacuum smelting, heating, forging, cutting, solution treatment, water quenching",,,,Charpy impact,193,Î´Öª,cylinder,[]
wt.%,,Fe¨C18Mn¨C0.6C¨C1.8Al alloy,,10.1007/s42243-023-01130-0,,,,,,,,,None,,None,,,,,,,,,,,"vacuum smelting, heating, forging, cutting, solution treatment, water quenching",,,,Charpy impact,77,Î´Öª,cylinder,[]
wt.%,,Fe¨C18Mn¨C0.6C¨C1.8Al alloy,,10.1007/s42243-023-01130-0,,,,,,,,,358,,731,,,,,,,,,,,"vacuum smelting, heating, forging, cutting, solution treatment, water quenching",,,,tensile,298,10,cylinder,[]
wt.%,,Fe¨C18Mn¨C0.6C¨C1.8Al alloy,,10.1007/s42243-023-01130-0,,,,,,,,,588,,881,,,,,,,,,,,"vacuum smelting, heating, forging, cutting, solution treatment, water quenching",,,,tensile,77,10,cylinder,[]
wt.%,,Fe¨C18Mn¨C0.6C¨C1.8Al alloy,,10.1007/s42243-023-01130-0,,,,,,,,,338,,685,,,,,,,,,,,"vacuum smelting, heating, forging, cutting, solution treatment, water quenching",,,,tensile,298,10,cylinder,[]
wt.%,,Fe¨C18Mn¨C0.6C¨C1.8Al alloy,,10.1007/s42243-023-01130-0,,,,,,,,,633,,862,,,,,,,,,,,"vacuum smelting, heating, forging, cutting, solution treatment, water quenching",,,,tensile,77,10,cylinder,[]
at.%,,VNbTa,,10.1016/j.matchar.2023.113247,,,,,,,,,1477,,1930,,,,,,,,,,,"vacuum arc melting, remelting, drop casting",,,,tensile,77,0.0025,rectangular,"[10, 20, 30]"
at.%,,Fe27Co24Ni23Cr26,,10.1016/j.msea.2024.146317,,,,,,,,,358,,746,,,,,,,,,,,"vacuum induction melting, homogenization, cutting, cold rolling, annealing",,,,tensile,298,0.001,,[]
at.%,,Fe27Co24Ni23Cr26,,10.1016/j.msea.2024.146317,,,,,,,,,578,,1211,,,,,,,,,,,"vacuum induction melting, homogenization, cutting, cold rolling, annealing",,,,tensile,123,0.001,,[]
at.%,,Cr26Mn20Fe20Co20Ni14,,10.1016/j.msea.2024.146525,,,,,,,,,212,,565,,,,,,,,,,,"casting, hot forging, annealing",,,,tensile,293,0.001,,[]
at.%,,Cr26Mn20Fe20Co20Ni14,,10.1016/j.msea.2024.146525,,,,,,,,,546,,830,,,,,,,,,,,"casting, hot forging, annealing",,,,tensile,77,0.1,,[]
,,AA 5083-H112,,10.1016/j.conbuildmat.2023.134520,,,,,,,,,151,,289,,,,,,,,,,,,,,,tensile,293,1,,[]
at.%,,AA 5083-H112,,10.1016/j.conbuildmat.2023.134520,,,,,,,,,137,,307,,,,,,,,,,,,,,,tensile,293,1,,[]
at.%,,AA 5083-H112,,10.1016/j.conbuildmat.2023.134520,,,,,,,,,146,,294,,,,,,,,,,,,,,,tensile,Î´Öª,1,,[]
at.%,,AA 5083-H112,,10.1016/j.conbuildmat.2023.134520,,,,,,,,,151,,297,,,,,,,,,,,,,,,tensile,Î´Öª,1,,[]
at.%,,AA 5083-H112,,10.1016/j.conbuildmat.2023.134520,,,,,,,,,158,,313,,,,,,,,,,,,,,,tensile,Î´Öª,1,,[]
at.%,,AA 5083-H112,,10.1016/j.conbuildmat.2023.134520,,,,,,,,,141,,301,,,,,,,,,,,,,,,tensile,Î´Öª,1,,[]
at.%,,AA 5083-H112,,10.1016/j.conbuildmat.2023.134520,,,,,,,,,150,,322,,,,,,,,,,,,,,,tensile,Î´Öª,1,,[]
at.%,,AA 5083-H112,,10.1016/j.conbuildmat.2023.134520,,,,,,,,,154,,310,,,,,,,,,,,,,,,tensile,Î´Öª,1,,[]
at.%,,AA 5083-H112,,10.1016/j.conbuildmat.2023.134520,,,,,,,,,149,,319,,,,,,,,,,,,,,,tensile,Î´Öª,1,,[]
at.%,,AA 5083-H112,,10.1016/j.conbuildmat.2023.134520,,,,,,,,,142,,306,,,,,,,,,,,,,,,tensile,Î´Öª,1,,[]
at.%,,AA 5083-H112,,10.1016/j.conbuildmat.2023.134520,,,,,,,,,165,,309,,,,,,,,,,,,,,,tensile,Î´Öª,1,,[]
at.%,,AA 5083-H112,,10.1016/j.conbuildmat.2023.134520,,,,,,,,,161,,319,,,,,,,,,,,,,,,tensile,Î´Öª,1,,[]
at.%,,AA 5083-H112,,10.1016/j.conbuildmat.2023.134520,,,,,,,,,158,,324,,,,,,,,,,,,,,,tensile,Î´Öª,1,,[]
at.%,,AA 5083-H112,,10.1016/j.conbuildmat.2023.134520,,,,,,,,,146,,316,,,,,,,,,,,,,,,tensile,Î´Öª,1,,[]
at.%,,AA 6061-T6,,10.1016/j.conbuildmat.2023.134520,,,,,,,,,209,,297,,,,,,,,,,,,,,,tensile,Î´Öª,1,,[]
at.%,,AA 6061-T6,,10.1016/j.conbuildmat.2023.134520,,,,,,,,,210,,293,,,,,,,,,,,,,,,tensile,Î´Öª,1,,[]
at.%,,AA 6061-T6,,10.1016/j.conbuildmat.2023.134520,,,,,,,,,204,,291,,,,,,,,,,,,,,,tensile,Î´Öª,1,,[]
at.%,,AA 6061-T6,,10.1016/j.conbuildmat.2023.134520,,,,,,,,,211,,302,,,,,,,,,,,,,,,tensile,Î´Öª,1,,[]
at.%,,AA 6061-T6,,10.1016/j.conbuildmat.2023.134520,,,,,,,,,218,,311,,,,,,,,,,,,,,,tensile,Î´Öª,1,,[]
at.%,,AA 6061-T6,,10.1016/j.conbuildmat.2023.134520,,,,,,,,,210,,301,,,,,,,,,,,,,,,tensile,Î´Öª,1,,[]
at.%,,AA 6061-T6,,10.1016/j.conbuildmat.2023.134520,,,,,,,,,213,,308,,,,,,,,,,,,,,,tensile,Î´Öª,1,,[]
at.%,,AA 6061-T6,,10.1016/j.conbuildmat.2023.134520,,,,,,,,,221,,310,,,,,,,,,,,,,,,tensile,Î´Öª,1,,[]
at.%,,AA 6061-T6,,10.1016/j.conbuildmat.2023.134520,,,,,,,,,220,,297,,,,,,,,,,,,,,,tensile,Î´Öª,1,,[]
at.%,,AA 6061-T6,,10.1016/j.conbuildmat.2023.134520,,,,,,,,,223,,315,,,,,,,,,,,,,,,tensile,Î´Öª,1,,[]
at.%,,AA 6061-T6,,10.1016/j.conbuildmat.2023.134520,,,,,,,,,222,,305,,,,,,,,,,,,,,,tensile,Î´Öª,1,,[]
at.%,,AA 6061-T6,,10.1016/j.conbuildmat.2023.134520,,,,,,,,,222,,309,,,,,,,,,,,,,,,tensile,Î´Öª,1,,[]
at.%,,AA 6061-T6,,10.1016/j.conbuildmat.2023.134520,,,,,,,,,233,,317,,,,,,,,,,,,,,,tensile,Î´Öª,1,,[]
at.%,,AA 6061-T6,,10.1016/j.conbuildmat.2023.134520,,,,,,,,,236,,327,,,,,,,,,,,,,,,tensile,Î´Öª,1,,[]
at.%,,AA 6061-T6,,10.1016/j.conbuildmat.2023.134520,,,,,,,,,231,,318,,,,,,,,,,,,,,,tensile,Î´Öª,1,,[]
at.%,,AA 6061-T6,,10.1016/j.conbuildmat.2023.134520,,,,,,,,,234,,330,,,,,,,,,,,,,,,tensile,Î´Öª,1,,[]
at.%,,AA 6061-T6,,10.1016/j.conbuildmat.2023.134520,,,,,,,,,232,,338,,,,,,,,,,,,,,,tensile,Î´Öª,1,,[]
at.%,,AA 6061-T6,,10.1016/j.conbuildmat.2023.134520,,,,,,,,,231,,328,,,,,,,,,,,,,,,tensile,Î´Öª,1,,[]
at.%,,Al1.1CoCrFeNi2.1,,10.3390/coatings13111836,,,,,,,,,None,,1238,,,,,,,,,,,"vacuum induction melting, casting, remelting",,,,tensile,173,0.001,,[]
