Repository: Jack-Liu0227/BERT_ML

# BERT_ML: Alloy Property Prediction Benchmark & Experiment Suite

[中文说明](./README.zh-CN.md)

BERT_ML is a modular, reproducible research benchmark for predicting mechanical properties of multi-component alloys across both In-Distribution (I.I.D.) and Out-of-Distribution (OOD) regimes. The repository integrates traditional tabular machine learning, deep neural networks, multimodal materials language model embeddings (SciBERT, SteelBERT, MatSciBERT), Tabular Prior-data Fitted Networks (TabPFN v2), and LLM-based property predictors (LLMProp).

---

File: datasets/Ti_alloys/Ti-LT.csv (part 9 of 10)
Ratio Type,id,eid,formula,DOI,,±íÊ¾¸ÃÑÐ¾¿±¨¸æÁËÑõº¬Á¿,±íÊ¾Î¢¹Û½á¹¹·ÖÎö²ÉÓÃÁË¸ß·Ö±æÂÊ¼¼Êõ,±íÊ¾²ÄÁÏ±íÏÖ³ö·ÇÏßÐÔµ¯ÐÔÐÐÎª,²âÁ¿µÄÑõº¬Á¿£¨ÒÔÖØÁ¿°ÙÍò·Ö±È wppm ±íÊ¾£©,Æ½¾ù¾§Á£³ß´ç£¨¦Ìm£©,YM,YM_err,YS,YS_err,UTS,UTS_err,DAR,DAR_err,HV,HV_err,moe,moe_class,ph1,ph2,ph3,condition,comments,composition,,test type,Test Temperature (K),Test Rate (s?1),Ingot Description,Ingot Size (mm)
at.%,,Al1.1CoCrFeNi2.1,,10.3390/coatings13111836,,,,,,,,,None,,964,,,,,,,,,,,"vacuum induction melting, casting, remelting",,,,tensile,298,0.001,,[]
at.%,,Al1.1CoCrFeNi2.1,,10.3390/coatings13111836,,,,,,,,,None,,455,,,,,,,,,,,"vacuum induction melting, casting, remelting",,,,tensile,923,0.001,,[]
at.%,,Al1.1CoCrFeNi2.1,,10.3390/coatings13111836,,,,,,,,,None,,278,,,,,,,,,,,"vacuum induction melting, casting, remelting",,,,tensile,1023,0.001,,[]
at.%,,Al1.1CoCrFeNi2.1,,10.3390/coatings13111836,,,,,,,,,None,,156,,,,,,,,,,,"vacuum induction melting, casting, remelting",,,,tensile,1123,0.001,,[]
wt.%,,316 L,,10.1016/j.actamat.2024.119822,,,,,,,,,540,,2729,,,,,,,,,,,,,,,,15,Î´Öª,,[]
wt.%,,316 L,,10.1016/j.actamat.2024.119822,,,,,,,,,245,,1065,,,,,,,,,,,,,,,,293,Î´Öª,,[]
at.%,,TiZrHfCu0.5,,10.1016/j.jmrt.2023.10.154,,,,,,,,,None,,1560,,,,,,,,,,,"vacuum arc melting, cooling",,,,,293,19.8,,[]
at.%,,TiZrHfCu0.5,,10.1016/j.jmrt.2023.10.154,,,,,,,,,None,,1640,,,,,,,,,,,"vacuum arc melting, cooling",,,,,273,18.09,,[]
at.%,,TiZrHfCu0.5,,10.1016/j.jmrt.2023.10.154,,,,,,,,,None,,1790,,,,,,,,,,,"vacuum arc melting, cooling",,,,,253,17.73,,[]
at.%,,TiZrHfCu0.5,,10.1016/j.jmrt.2023.10.154,,,,,,,,,None,,1770,,,,,,,,,,,"vacuum arc melting, cooling",,,,,233,17.2,,[]
at.%,,TiZrHfCu0.5,,10.1016/j.jmrt.2023.10.154,,,,,,,,,None,,1640,,,,,,,,,,,"vacuum arc melting, cooling",,,,,213,17.53,,[]
wt.%,,AA1060 aluminum alloy,,10.1016/j.msea.2024.146550,,,,,,,,,28.33,,75.9,,,,,,,,,,,"annealing, water quenching",,,,,298,0.0012,sheet,[]
wt.%,,AA1060 aluminum alloy,,10.1016/j.msea.2024.146550,,,,,,,,,43.06,,174.2,,,,,,,,,,,"annealing, water quenching",,,,,77,0.0012,sheet,[]
wt.%,,AA1060 aluminum alloy,,10.1016/j.msea.2024.146550,,,,,,,,,25.27,,69.2,,,,,,,,,,,"annealing, water quenching",,,,,298,0.0012,sheet,[]
wt.%,,AA1060 aluminum alloy,,10.1016/j.msea.2024.146550,,,,,,,,,38.61,,157.9,,,,,,,,,,,"annealing, water quenching",,,,,77,0.0012,sheet,[]
wt.%,,Al6061-T6,,10.1016/j.matchar.2023.113403,,,,,,,,,256,,302,,,,,,,,,,,,,,,,298,0.01,,[]
wt.%,,Al6061-T6,,10.1016/j.matchar.2023.113403,,,,,,,,,266,,311,,,,,,,,,,,,,,,,298,0.001,,[]
wt.%,,Al6061-T6,,10.1016/j.matchar.2023.113403,,,,,,,,,249,,298,,,,,,,,,,,,,,,,298,0.0001,,[]
wt.%,,Al6061-T6,,10.1016/j.matchar.2023.113403,,,,,,,,,264,,314,,,,,,,,,,,,,,,,223,0.01,,[]
wt.%,,Al6061-T6,,10.1016/j.matchar.2023.113403,,,,,,,,,274,,322,,,,,,,,,,,,,,,,223,0.001,,[]
wt.%,,Al6061-T6,,10.1016/j.matchar.2023.113403,,,,,,,,,279,,331,,,,,,,,,,,,,,,,223,0.0001,,[]
wt.%,,Al6061-T6,,10.1016/j.matchar.2023.113403,,,,,,,,,276,,339,,,,,,,,,,,,,,,,123,0.01,,[]
wt.%,,Al6061-T6,,10.1016/j.matchar.2023.113403,,,,,,,,,296,,358,,,,,,,,,,,,,,,,123,0.001,,[]
wt.%,,Al6061-T6,,10.1016/j.matchar.2023.113403,,,,,,,,,300,,371,,,,,,,,,,,,,,,,123,0.0001,,[]
wt.%,,W-20Cu alloy,,10.1016/j.cryogenics.2023.103758,,,,,,,,,648.5,,842.8,,,,,,,,,,,"powder activation sintering, annealing",,,,,300,0.5,plate,"[250, 180, 5]"
wt.%,,W-20Cu alloy,,10.1016/j.cryogenics.2023.103758,,,,,,,,,847.6,,949.1,,,,,,,,,,,"powder activation sintering, annealing",,,,,77,0.5,plate,"[250, 180, 5]"
wt.%,,W-20Cu alloy,,10.1016/j.cryogenics.2023.103758,,,,,,,,,937,,987.8,,,,,,,,,,,"powder activation sintering, annealing",,,,,4.2,0.5,plate,"[250, 180, 5]"
at.%,,Fe60Co15Ni15Cr10,,10.1007/s12540-023-01532-5,,,,,,,,,248.2,,552.4,,,,,,,,,,,"vacuum induction melting, casting, homogenization, water quenching, cold rolling, annealing",,,,,298,0.001,rectangular,"[50, 35, 7]"
at.%,,Fe60Co15Ni15Cr10,,10.1007/s12540-023-01532-5,,,,,,,,,575.1,,679.5,,,,,,,,,,,"vacuum induction melting, homogenization, water quenching, warm rolling, heating",,,,,298,0.001,rectangular,"[50, 35, 7]"
at.%,,Fe60Co15Ni15Cr10,,10.1007/s12540-023-01532-5,,,,,,,,,532,,1436.5,,,,,,,,,,,"vacuum induction melting, casting, homogenization, water quenching, cold rolling, annealing",,,,,77,0.001,rectangular,"[50, 35, 7]"
at.%,,Fe60Co15Ni15Cr10,,10.1007/s12540-023-01532-5,,,,,,,,,701,,1540.9,,,,,,,,,,,"vacuum induction melting, homogenization, water quenching, warm rolling, heating",,,,,77,0.001,rectangular,"[50, 35, 7]"
at.%,,Fe60Cr15Ni16Al9,,10.1016/j.intermet.2023.108060,,,,,,,,,900,,None,,,,,,,,,,,,,,,,298,0.0008,rectangular,"[10, 10, 30]"
at.%,,Fe60Cr15Ni16Al9,,10.1016/j.intermet.2023.108060,,,,,,,,,1300,,None,,,,,,,,,,,,,,,,77,0.0008,rectangular,"[10, 10, 30]"
at.%,,Fe60Cr15Ni16Al7Ti1Mo1,,10.1016/j.intermet.2023.108060,,,,,,,,,None,,None,,,,,,,,,,,"arc-melting, remelting, drop-casting, cold rolling, annealing, water quenching",,,,,298,0.0008,rectangular,"[10, 10, 30]"
at.%,,Fe60Cr15Ni16Al7Ti1Mo1,,10.1016/j.intermet.2023.108060,,,,,,,,,1420,,None,,,,,,,,,,,"arc-melting, remelting, drop-casting, cold rolling, annealing, water quenching",,,,,77,0.0008,rectangular,"[10, 10, 30]"
wt.%,,TA15,,10.1016/j.jmapro.2024.01.058,,,,,,,,,601.17,,658.6,,,,,,,,,,,,,,,,298,Î´Öª,,[]
wt.%,,TA15,,10.1016/j.jmapro.2024.01.058,,,,,,,,,666.79,,734.8,,,,,,,,,,,,,,,,273,Î´Öª,,[]
wt.%,,TA15,,10.1016/j.jmapro.2024.01.058,,,,,,,,,735.68,,808.6,,,,,,,,,,,,,,,,223,Î´Öª,,[]
wt.%,,TA15,,10.1016/j.jmapro.2024.01.058,,,,,,,,,880.93,,930.1,,,,,,,,,,,,,,,,173,Î´Öª,,[]
wt.%,,TA15,,10.1016/j.jmapro.2024.01.058,,,,,,,,,980.49,,1041.9,,,,,,,,,,,,,,,,123,Î´Öª,,[]
wt.%,,TA15,,10.1016/j.jmapro.2024.01.058,,,,,,,,,1017.56,,1176.7,,,,,,,,,,,,,,,,77,Î´Öª,,[]
at.%,,Fe35Mn15Cr15Ni25Al10,,10.1016/j.intermet.2023.108064,,,,,,,,,250,,705,,,,,,,,,,,"arc melting, homogenization, water quenching, cold rolling, annealing",,,,,293,0.001,,[]
at.%,,Fe35Mn15Cr15Ni25Al10,,10.1016/j.intermet.2023.108064,,,,,,,,,360,,860,,,,,,,,,,,"arc melting, homogenization, water quenching, cold rolling, annealing",,,,,77,0.001,,[]
at.%,,Fe35Mn15Cr15Ni25Al10,,10.1016/j.intermet.2023.108064,,,,,,,,,860,,1260,,,,,,,,,,,"arc melting, homogenization, water quenching, cold rolling, annealing, aging",,,,,293,0.001,,[]
at.%,,Fe35Mn15Cr15Ni25Al10,,10.1016/j.intermet.2023.108064,,,,,,,,,1000,,1455,,,,,,,,,,,"arc melting, homogenization, water quenching, cold rolling, annealing, aging",,,,,77,0.001,,[]
wt.%,,2195 Al-Cu-Li alloy,,10.1016/j.msea.2024.146173,,,,,,,,,325,,493,,,,,,,,,,,"spray deposition, homogenization, hot extrusion, solid solution treatment, water quenching",,,,,298,0.001,,[]
wt.%,,2195 Al-Cu-Li alloy,,10.1016/j.msea.2024.146173,,,,,,,,,386,,611,,,,,,,,,,,"spray deposition, homogenization, hot extrusion, solid solution treatment, water quenching",,,,,77,0.001,,[]
wt.%,,2195 Al-Cu-Li alloy,,10.1016/j.msea.2024.146173,,,,,,,,,378,,471,,,,,,,,,,,"spray deposition, homogenization, hot extrusion, solid solution treatment, artificial over-aging treatment, water quenching",,,,,298,0.001,,[]
wt.%,,2195 Al-Cu-Li alloy,,10.1016/j.msea.2024.146173,,,,,,,,,410,,603,,,,,,,,,,,"spray deposition, homogenization, hot extrusion, solid solution treatment, artificial over-aging treatment, water quenching",,,,,77,0.001,,[]
wt.%,,2195 Al-Cu-Li alloy,,10.1016/j.msea.2024.146173,,,,,,,,,499,,556,,,,,,,,,,,"spray deposition, homogenization, hot extrusion, solid solution treatment, artificial peak-aging treatment, water quenching",,,,,298,0.001,,[]
wt.%,,2195 Al-Cu-Li alloy,,10.1016/j.msea.2024.146173,,,,,,,,,527,,675,,,,,,,,,,,"spray deposition, homogenization, hot extrusion, solid solution treatment, artificial peak-aging treatment, water quenching",,,,,77,0.001,,[]
wt.%,,SAC305,,10.1016/j.msea.2024.146280,,,,,,,,,None,,44,,,,,,,,,,,,,,,,293,0.01,,[]
wt.%,,SAC305,,10.1016/j.msea.2024.146280,,,,,,,,,None,,53.45,,,,,,,,,,,,,,,,273,0.01,,[]
wt.%,,SAC305,,10.1016/j.msea.2024.146280,,,,,,,,,None,,68.39,,,,,,,,,,,,,,,,233,0.01,,[]
wt.%,,SAC305,,10.1016/j.msea.2024.146280,,,,,,,,,None,,97.13,,,,,,,,,,,,,,,,173,0.01,,[]
wt.%,,SAC305,,10.1016/j.msea.2024.146280,,,,,,,,,None,,182.5,,,,,,,,,,,,,,,,123,0.01,,[]
wt.%,,SAC305,,10.1016/j.msea.2024.146280,,,,,,,,,None,,120,,,,,,,,,,,,,,,,77,0.01,,[]
wt.%,,CoCrFeNi,,10.1016/j.jmst.2023.10.028,,,,,,,,,526,,740,,,,,,,,,,,"gas atomization, L-PBF",,,,,300,1000,,[]
wt.%,,CoCrFeNi,,10.1016/j.jmst.2023.10.028,,,,,,,,,655,,872,,,,,,,,,,,"gas atomization, L-PBF",,,,,300,2000,,[]
wt.%,,CoCrFeNi,,10.1016/j.jmst.2023.10.028,,,,,,,,,737,,1013,,,,,,,,,,,"gas atomization, L-PBF",,,,,300,3000,,[]
wt.%,,CoCrFeNi,,10.1016/j.jmst.2023.10.028,,,,,,,,,699,,809,,,,,,,,,,,"gas atomization, L-PBF",,,,,77,1000,,[]
wt.%,,CoCrFeNi,,10.1016/j.jmst.2023.10.028,,,,,,,,,727,,981,,,,,,,,,,,"gas atomization, L-PBF",,,,,77,2000,,[]
wt.%,,CoCrFeNi,,10.1016/j.jmst.2023.10.028,,,,,,,,,790,,1027,,,,,,,,,,,"gas atomization, L-PBF",,,,,77,3000,,[]
wt.%,,AXM10304 alloy,,10.1016/j.msea.2023.145940,,,,,,,,,177,,230,,,,,,,,,,,"melting, casting, homogenization, machining, extrusion",,,,,298,0.001,,[]
wt.%,,AXM10304 alloy,,10.1016/j.msea.2023.145940,,,,,,,,,89,,219,,,,,,,,,,,"melting, casting, homogenization, machining, extrusion",,,,,298,0.001,,[]
wt.%,,AXM10304 alloy,,10.1016/j.msea.2023.145940,,,,,,,,,248,,363,,,,,,,,,,,"melting, casting, homogenization, machining, extrusion",,,,,173,0.001,,[]
wt.%,,AXM10304 alloy,,10.1016/j.msea.2023.145940,,,,,,,,,69,,225,,,,,,,,,,,"melting, casting, homogenization, machining, extrusion",,,,,173,0.001,,[]
wt.%,,7075 aluminum alloy,,10.1016/j.msea.2024.146137,,,,,,,,,174.81,,427.15,,,,,,,,,,,"solution treatment, water quenching, cryogenic treatment",,,,,298,0.00025,,[]
wt.%,,7075 aluminum alloy,,10.1016/j.msea.2024.146137,,,,,,,,,180.24,,356.49,,,,,,,,,,,"solution treatment, water quenching, cryogenic treatment",,,,,193,0.00025,,[]
wt.%,,7075 aluminum alloy,,10.1016/j.msea.2024.146137,,,,,,,,,189.44,,369.72,,,,,,,,,,,"solution treatment, water quenching, cryogenic treatment",,,,,153,0.00025,,[]
wt.%,,7075 aluminum alloy,,10.1016/j.msea.2024.146137,,,,,,,,,201.82,,398.83,,,,,,,,,,,"solution treatment, water quenching, cryogenic treatment",,,,,113,0.00025,,[]
wt.%,,7075 aluminum alloy,,10.1016/j.msea.2024.146137,,,,,,,,,217.05,,447.4,,,,,,,,,,,"solution treatment, water quenching, cryogenic treatment",,,,,83,0.00025,,[]
wt.%,,7075 aluminum alloy,,10.1016/j.msea.2024.146137,,,,,,,,,160.485,,386.44,,,,,,,,,,,"solution treatment, water quenching, cryogenic treatment",,,,,298,0.001,,[]
wt.%,,7075 aluminum alloy,,10.1016/j.msea.2024.146137,,,,,,,,,160.07,,336.51,,,,,,,,,,,"solution treatment, water quenching, cryogenic treatment",,,,,193,0.001,,[]
wt.%,,7075 aluminum alloy,,10.1016/j.msea.2024.146137,,,,,,,,,171.54,,351.13,,,,,,,,,,,"solution treatment, water quenching, cryogenic treatment",,,,,153,0.001,,[]
wt.%,,7075 aluminum alloy,,10.1016/j.msea.2024.146137,,,,,,,,,191.56,,391.27,,,,,,,,,,,"solution treatment, water quenching, cryogenic treatment",,,,,113,0.001,,[]
wt.%,,7075 aluminum alloy,,10.1016/j.msea.2024.146137,,,,,,,,,201.08,,438.21,,,,,,,,,,,"solution treatment, water quenching, cryogenic treatment",,,,,83,0.001,,[]
wt.%,,7075 aluminum alloy,,10.1016/j.msea.2024.146137,,,,,,,,,160.26,,364.9,,,,,,,,,,,"solution treatment, water quenching, cryogenic treatment",,,,,298,0.01,,[]
wt.%,,7075 aluminum alloy,,10.1016/j.msea.2024.146137,,,,,,,,,163.97,,341.14,,,,,,,,,,,"solution treatment, water quenching, cryogenic treatment",,,,,193,0.01,,[]
wt.%,,7075 aluminum alloy,,10.1016/j.msea.2024.146137,,,,,,,,,174.97,,347.67,,,,,,,,,,,"solution treatment, water quenching, cryogenic treatment",,,,,153,0.01,,[]
wt.%,,7075 aluminum alloy,,10.1016/j.msea.2024.146137,,,,,,,,,189.01,,375.92,,,,,,,,,,,"solution treatment, water quenching, cryogenic treatment",,,,,113,0.01,,[]
wt.%,,7075 aluminum alloy,,10.1016/j.msea.2024.146137,,,,,,,,,197.44,,418.75,,,,,,,,,,,"solution treatment, water quenching, cryogenic treatment",,,,,83,0.01,,[]
at.%,,Al7.5Co20.5Fe24Ni24Cr24,,10.1016/j.ijplas.2024.103939,,,,,,,,,531,,1079,,,,,,,,,,,"induction levitation melting, casting, EDM, homogenization, homogenization, water quenching, cold rolling, solid-solution annealing",,,,,77,0.001,,[]
at.%,,Al7.5Co20.5Fe24Ni24Cr24,,10.1016/j.ijplas.2024.103939,,,,,,,,,673,,1218,,,,,,,,,,,"induction levitation melting, casting, EDM, homogenization, homogenization, water quenching, cold rolling, solid-solution annealing, aging, water quenching",,,,,77,0.001,,[]
at.%,,Al7.5Co20.5Fe24Ni24Cr24,,10.1016/j.ijplas.2024.103939,,,,,,,,,858,,1382,,,,,,,,,,,"induction levitation melting, casting, EDM, homogenization, homogenization, water quenching, cold rolling, recrystallization annealing",,,,,77,0.001,,[]
at.%,,Al7.5Co20.5Fe24Ni24Cr24,,10.1016/j.ijplas.2024.103939,,,,,,,,,1109,,1609,,,,,,,,,,,"induction levitation melting, casting, EDM, homogenization, homogenization, water quenching, cold rolling, recrystallization annealing, aging, water quenching",,,,,77,0.001,,[]
at.%,,Al7.5Co20.5Fe24Ni24Cr24,,10.1016/j.ijplas.2024.103939,,,,,,,,,1841,,1984,,,,,,,,,,,"induction levitation melting, casting, EDM, homogenization, homogenization, water quenching, cold rolling, aging, water quenching",,,,,77,0.001,,[]
at.%,,Al7.5Co20.5Fe24Ni24Cr24,,10.1016/j.ijplas.2024.103939,,,,,,,,,1282,,1317,,,,,,,,,,,"induction levitation melting, casting, EDM, homogenization, homogenization, water quenching, cold rolling",,,,,293,0.001,,[]
at.%,,Al7.5Co20.5Fe24Ni24Cr24,,10.1016/j.ijplas.2024.103939,,,,,,,,,301,,720,,,,,,,,,,,"induction levitation melting, casting, EDM, homogenization, homogenization, water quenching, cold rolling, solid-solution annealing",,,,,293,0.001,,[]
at.%,,Al7.5Co20.5Fe24Ni24Cr24,,10.1016/j.ijplas.2024.103939,,,,,,,,,381,,739,,,,,,,,,,,"induction levitation melting, casting, EDM, homogenization, homogenization, water quenching, cold rolling, solid-solution annealing, aging, water quenching",,,,,293,0.001,,[]
at.%,,Al7.5Co20.5Fe24Ni24Cr24,,10.1016/j.ijplas.2024.103939,,,,,,,,,717,,959,,,,,,,,,,,"induction levitation melting, casting, EDM, homogenization, homogenization, water quenching, cold rolling, recrystallization annealing",,,,,293,0.001,,[]
at.%,,Al7.5Co20.5Fe24Ni24Cr24,,10.1016/j.ijplas.2024.103939,,,,,,,,,850,,1086,,,,,,,,,,,"induction levitation melting, casting, EDM, homogenization, homogenization, water quenching, cold rolling, recrystallization annealing, aging, water quenching",,,,,293,0.001,,[]
at.%,,Al7.5Co20.5Fe24Ni24Cr24,,10.1016/j.ijplas.2024.103939,,,,,,,,,1342,,1403,,,,,,,,,,,"induction levitation melting, casting, EDM, homogenization, homogenization, water quenching, cold rolling, aging, water quenching",,,,,293,0.001,,[]
wt.%,,Ti-3Al-3Mo-3Zr-0.2Y,,10.1016/j.jmst.2024.01.068,,,,,,,,,945,,1090,,,,,,,,,,,"EBSM, HIP, annealing, furnace cooling",,,,,77,0.00056,,[]
wt.%,,Ti-3Al-3Mo-3Zr-0.2Y,,10.1016/j.jmst.2024.01.068,,,,,,,,,990,,1120,,,,,,,,,,,"EBSM, HIP, annealing, furnace cooling",,,,,77,0.0056,,[]
wt.%,,Ti-3Al-3Mo-3Zr-0.2Y,,10.1016/j.jmst.2024.01.068,,,,,,,,,1040,,1140,,,,,,,,,,,"EBSM, HIP, annealing, furnace cooling",,,,,77,0.056,,[]
wt.%,,Ti-3Al-3Mo-3Zr-0.2Y,,10.1016/j.jmst.2024.01.068,,,,,,,,,1160,,1410,,,,,,,,,,,"EBSM, HIP, annealing, furnace cooling",,,,,20,0.00056,,[]
wt.%,,Ti-3Al-3Mo-3Zr-0.2Y,,10.1016/j.jmst.2024.01.068,,,,,,,,,1190,,1460,,,,,,,,,,,"EBSM, HIP, annealing, furnace cooling",,,,,20,0.0056,,[]
wt.%,,Ti-3Al-3Mo-3Zr-0.2Y,,10.1016/j.jmst.2024.01.068,,,,,,,,,1225,,1320,,,,,,,,,,,"EBSM, HIP, annealing, furnace cooling",,,,,20,0.056,,[]
wt.%,,Fe-Cr-Ni-Mn-N austenitic stainless steel,,10.1016/j.jmst.2023.12.027,,,,,,,,,460,,820,,,,,,,,,,,"Vacuum Oxygen Decarburization, casting, ESR remelting, 3D forging, solution-annealing, water quenching",,,,,300,0.0005,cylindrical,[]
wt.%,,Fe-Cr-Ni-Mn-N austenitic stainless steel,,10.1016/j.jmst.2023.12.027,,,,,,,,,1080,,1600,,,,,,,,,,,"Vacuum Oxygen Decarburization, casting, ESR remelting, 3D forging, solution-annealing, water quenching",,,,,77,0.0005,cylindrical,[]
wt.%,,Fe-Cr-Ni-Mn-N austenitic stainless steel,,10.1016/j.jmst.2023.12.027,,,,,,,,,1500,,1850,,,,,,,,,,,"Vacuum Oxygen Decarburization, casting, ESR remelting, 3D forging, solution-annealing, water quenching",,,,,4.2,0.0005,cylindrical,[]
at.%,,Ti-8.5Cr-1.5Sn,,10.1016/j.msea.2024.146371,,,,,,,,,1525,,1840,,,,,,,,,,,"vacuum induction melting, forging, cold rolling, solid solution treatment, water quenching",,,,,77,0.0005,,[]
at.%,,LPBF CrCoNi,,10.1016/j.actamat.2023.119249,,,,,,,,,691,,926,,,,,,,,,,,LPBF,,,,,298,0.001,,[]
at.%,,LPBF CrCoNi,,10.1016/j.actamat.2023.119249,,,,,,,,,944,,1382,,,,,,,,,,,LPBF,,,,,77,0.001,,[]
wt.%,,GH3536 superalloy,,10.1016/j.matchar.2023.113422,,,,,,,,,393,,727,,,,,,,,,,,"arc melting, homogenization, cold rolling, intermediate annealing, recrystallization",,,,,293,0.001,,[]
wt.%,,GH3536 superalloy,,10.1016/j.matchar.2023.113422,,,,,,,,,590,,1064,,,,,,,,,,,"arc melting, homogenization, cold rolling, intermediate annealing, recrystallization",,,,,77,0.001,,[]
at.%,,(NiCoCr)95V5,,10.1016/j.intermet.2023.108034,,,,,,,,,421.1,,883.4,,,,,,,,,,,"arc-melting, remelting, casting, homogenization, water quenching, cold rolling, heat treatment, water quenching",,,,,298,0.001,rectangular,"[9, 38, 41]"
at.%,,(NiCoCr)95V5,,10.1016/j.intermet.2023.108034,,,,,,,,,598.2,,1015.3,,,,,,,,,,,"arc-melting, remelting, casting, homogenization, water quenching, cold rolling, heat treatment, water quenching",,,,,93,0.001,rectangular,"[9, 38, 41]"
at.%,,(NiCoCr)95V5,,10.1016/j.intermet.2023.108034,,,,,,,,,449.1,,881.3,,,,,,,,,,,"arc-melting, remelting, casting, homogenization, water quenching, cold rolling, heat treatment, water quenching, annealing, water quenching",,,,,298,0.001,rectangular,"[9, 38, 41]"
at.%,,(NiCoCr)95V5,,10.1016/j.intermet.2023.108034,,,,,,,,,668.5,,1237.9,,,,,,,,,,,"arc-melting, remelting, casting, homogenization, water quenching, cold rolling, heat treatment, water quenching, annealing, water quenching",,,,,93,0.001,rectangular,"[9, 38, 41]"
at.%,,CoCrNi,,10.1016/j.matchar.2023.113351,,,,,,,,,436.2,,692.8,,,,,,,,,,,L-DED additive manufacturing,,,,,298,Î´Öª,,[]
at.%,,CoCrNi,,10.1016/j.matchar.2023.113351,,,,,,,,,665.3,,988.6,,,,,,,,,,,L-DED additive manufacturing,,,,,77,Î´Öª,,[]
at.%,,CoCrNi,,10.1016/j.matchar.2023.113351,,,,,,,,,503.7,,741.4,,,,,,,,,,,"L-DED additive manufacturing, interlayer UIT",,,,,298,Î´Öª,,[]
at.%,,CoCrNi,,10.1016/j.matchar.2023.113351,,,,,,,,,790.5,,1218.6,,,,,,,,,,,"L-DED additive manufacturing, interlayer UIT",,,,,77,Î´Öª,,[]
at.%,,Pure Ti,,10.1016/j.jmrt.2023.08.010,,,,,,,,,315,,423,,,,,,,,,,,"cold rolling, annealing",,,,,298,0.001,,[]
at.%,,Pure Ti,,10.1016/j.jmrt.2023.08.010,,,,,,,,,503,,None,,,,,,,,,,,"cold rolling, annealing",,,,,100,0.001,,[]
at.%,,Pure Ti,,10.1016/j.jmrt.2023.08.010,,,,,,,,,356,,397,,,,,,,,,,,"cold rolling, annealing",,,,,298,0.001,,[]
at.%,,Pure Ti,,10.1016/j.jmrt.2023.08.010,,,,,,,,,574,,632,,,,,,,,,,,"cold rolling, annealing",,,,,100,0.001,,[]
at.%,,CoCrFeNi,,10.1016/j.matdes.2023.112250,,,,,,,,,600,,1066,,,,,,,,,,,"vacuum induction melting, remelting, casting, homogenization, hot rotary, hot drawing, cold drawing, annealing",,,,,293,0.001,rod,"[200, 20]"
at.%,,CoCrFeNi,,10.1016/j.matdes.2023.112250,,,,,,,,,1010,,1454,,,,,,,,,,,"vacuum induction melting, remelting, casting, homogenization, hot rotary, hot drawing, cold drawing, annealing",,,,,150,0.001,rod,"[200, 20]"
,,9% Nickel Steel,,10.1002/srin.197904762,,,,,,,,,693,,740,,,,,,,,,,,"standard austenitizing treatment, tempering",,,,,77,Î´Öª,,[]
,,9% Nickel Steel,,10.1002/srin.197904762,,,,,,,,,708,,762,,,,,,,,,,,"standard austenitizing treatment, ausforming, tempering",,,,,77,Î´Öª,,[]
,,9% Nickel Steel,,10.1002/srin.197904762,,,,,,,,,646,,928,,,,,,,,,,,"standard austenitizing treatment, Isothermal transformation, water quenching",,,,,77,Î´Öª,,[]
,,9% Nickel Steel,,10.1002/srin.197904762,,,,,,,,,607,,732,,,,,,,,,,,"standard austenitizing treatment, Isothermal transformation, water quenching, tempering",,,,,77,Î´Öª,,[]
,,9% Nickel Steel,,10.1002/srin.197904762,,,,,,,,,670,,912,,,,,,,,,,,"standard austenitizing treatment, isothermal transformation",,,,,77,Î´Öª,,[]
,,9% Nickel Steel,,10.1002/srin.197904762,,,,,,,,,595,,760,,,,,,,,,,,"standard austenitizing treatment, isothermal transformation, tempering",,,,,77,Î´Öª,,[]
,,AISI 1045 steel,,10.1007/BF00020694,,,,,,,,,354.61,,None,,,,,,,,,,,,,,,,253,Î´Öª,,[]
,,AISI 1045 steel,,10.1007/BF00020694,,,,,,,,,529.2,,None,,,,,,,,,,,,,,,,213,Î´Öª,,[]
,,AISI 1045 steel,,10.1007/BF00020694,,,,,,,,,380.31,,None,,,,,,,,,,,,,,,,233,Î´Öª,,[]
,,AISI 1045 steel,,10.1007/BF00020694,,,,,,,,,330.7,,None,,,,,,,,,,,,,,,,263,Î´Öª,,[]
,,AISI 1045 steel,,10.1007/BF00020694,,,,,,,,,332.36,,None,,,,,,,,,,,,,,,,273,Î´Öª,,[]
,,AISI 1045 steel,,10.1007/BF00020694,,,,,,,,,311.76,,None,,,,,,,,,,,,,,,,283,Î´Öª,,[]
,,AISI 1045 steel,,10.1007/BF00020694,,,,,,,,,295.67,,None,,,,,,,,,,,,,,,,297,Î´Öª,,[]
,,En3B,,10.1007/BF00125476,,,,,,,,,840,,880,,,,,,,,,,,,,,,,77,Î´Öª,,[]
,,En24,,10.1007/BF00125476,,,,,,,,,1380,,2160,,,,,,,,,,,,,,,,293,Î´Öª,,[]
at%,,Fe-Si,,10.1007/BF00541398,,,,,,,,,440,,None,,,,,,,,,,,"arc-melting, solution-treatment, water quenching",,,,,159,0.00014,,[]
at%,,Fe-Si,,10.1007/BF00541398,,,,,,,,,381.4,,None,,,,,,,,,,,"arc-melting, solution-treatment, water quenching",,,,,198,0.00014,,[]
at%,,Fe-Si,,10.1007/BF00541398,,,,,,,,,339.54,,None,,,,,,,,,,,"arc-melting, solution-treatment, water quenching",,,,,233,0.00014,,[]
at%,,Fe-Si,,10.1007/BF00541398,,,,,,,,,353.49,,None,,,,,,,,,,,"arc-melting, solution-treatment, water quenching",,,,,253,0.00014,,[]
at%,,Fe-Si,,10.1007/BF00541398,,,,,,,,,283.72,,None,,,,,,,,,,,"arc-melting, solution-treatment, water quenching",,,,,293,0.00014,,[]
at%,,Fe-Si,,10.1007/BF00541398,,,,,,,,,264.19,,None,,,,,,,,,,,"arc-melting, solution-treatment, water quenching",,,,,358,0.00014,,[]
at%,,Fe-Si-Ti,,10.1007/BF00541398,,,,,,,,,866.9,,None,,,,,,,,,,,"arc-melting, solution-treatment, water quenching",,,,,80,0.00014,,[]
at%,,Fe-Si-Ti,,10.1007/BF00541398,,,,,,,,,575.6,,None,,,,,,,,,,,"arc-melting, solution-treatment, water quenching",,,,,203,0.00014,,[]
at%,,Fe-Si-Ti,,10.1007/BF00541398,,,,,,,,,462.42,,None,,,,,,,,,,,"arc-melting, solution-treatment, water quenching",,,,,293,0.00014,,[]
at%,,Fe-Si-Ti,,10.1007/BF00541398,,,,,,,,,1954.18,,None,,,,,,,,,,,"arc-melting, solution-treatment, water quenching, ageing",,,,,77,0.00014,,[]
at%,,Fe-Si-Ti,,10.1007/BF00541398,,,,,,,,,1734.59,,None,,,,,,,,,,,"arc-melting, solution-treatment, water quenching, ageing",,,,,158,0.00014,,[]
at%,,Fe-Si-Ti,,10.1007/BF00541398,,,,,,,,,1678.45,,None,,,,,,,,,,,"arc-melting, solution-treatment, water quenching, ageing",,,,,203,0.00014,,[]
at%,,Fe-Si-Ti,,10.1007/BF00541398,,,,,,,,,1599.78,,None,,,,,,,,,,,"arc-melting, solution-treatment, water quenching, ageing",,,,,253,0.00014,,[]
at%,,Fe-Si-Ti,,10.1007/BF00541398,,,,,,,,,1537.99,,None,,,,,,,,,,,"arc-melting, solution-treatment, water quenching, ageing",,,,,298,0.00014,,[]
at%,,Fe-Si-Ti,,10.1007/BF00541398,,,,,,,,,1495.94,,None,,,,,,,,,,,"arc-melting, solution-treatment, water quenching, ageing",,,,,338,0.00014,,[]
at%,,Fe-Si-Ti,,10.1007/BF00541398,,,,,,,,,1325.27,,None,,,,,,,,,,,"arc-melting, solution-treatment, water quenching, ageing",,,,,77,0.00014,,[]
at%,,Fe-Si-Ti,,10.1007/BF00541398,,,,,,,,,972.04,,None,,,,,,,,,,,"arc-melting, solution-treatment, water quenching, ageing",,,,,187,0.00014,,[]
at%,,Fe-Si-Ti,,10.1007/BF00541398,,,,,,,,,878.02,,None,,,,,,,,,,,"arc-melting, solution-treatment, water quenching, ageing",,,,,296,0.00014,,[]
,,VT5-1kt,,10.1007/BF00663192,,,,,,,,,None,,107,,,,,,,,,,,annealing,,,,,293,Î´Öª,,[]
,,VT5-1kt,,10.1007/BF00663192,,,,,,,,,None,,158,,,,,,,,,,,annealing,,,,,77,Î´Öª,,[]
,,VT5-1kt,,10.1007/BF00663192,,,,,,,,,None,,180,,,,,,,,,,,annealing,,,,,20,Î´Öª,,[]
,,VT5-1kt,,10.1007/BF00663192,,,,,,,,,None,,155,,,,,,,,,,,annealing,,,,,4.2,Î´Öª,,[]
,,VT5-1kt,,10.1007/BF00663192,,,,,,,,,None,,108,,,,,,,,,,,annealing,,,,,293,Î´Öª,,[]
,,VT5-1kt,,10.1007/BF00663192,,,,,,,,,None,,152,,,,,,,,,,,annealing,,,,,77,Î´Öª,,[]
,,VT5-1kt,,10.1007/BF00663192,,,,,,,,,None,,175,,,,,,,,,,,annealing,,,,,20,Î´Öª,,[]
,,VT5-1kt,,10.1007/BF00663192,,,,,,,,,None,,148,,,,,,,,,,,annealing,,,,,4.2,Î´Öª,,[]
,,AT2,,10.1007/BF00663192,,,,,,,,,None,,92,,,,,,,,,,,annealing,,,,,293,Î´Öª,,[]
,,AT2,,10.1007/BF00663192,,,,,,,,,None,,137,,,,,,,,,,,annealing,,,,,77,Î´Öª,,[]
,,AT2,,10.1007/BF00663192,,,,,,,,,None,,154,,,,,,,,,,,annealing,,,,,20,Î´Öª,,[]
,,AT2,,10.1007/BF00663192,,,,,,,,,None,,135,,,,,,,,,,,annealing,,,,,4.2,Î´Öª,,[]
,,AT2,,10.1007/BF00663192,,,,,,,,,None,,94,,,,,,,,,,,annealing,,,,,293,Î´Öª,,[]
,,AT2,,10.1007/BF00663192,,,,,,,,,None,,141,,,,,,,,,,,annealing,,,,,77,Î´Öª,,[]
,,AT2,,10.1007/BF00663192,,,,,,,,,None,,152,,,,,,,,,,,annealing,,,,,20,Î´Öª,,[]
,,AT2,,10.1007/BF00663192,,,,,,,,,None,,140,,,,,,,,,,,annealing,,,,,4.2,Î´Öª,,[]
,,AT2,,10.1007/BF00663192,,,,,,,,,None,,89,,,,,,,,,,,annealing,,,,,293,Î´Öª,,[]
,,AT2,,10.1007/BF00663192,,,,,,,,,None,,143,,,,,,,,,,,annealing,,,,,77,Î´Öª,,[]
,,AT2,,10.1007/BF00663192,,,,,,,,,None,,165,,,,,,,,,,,annealing,,,,,20,Î´Öª,,[]
,,AT2,,10.1007/BF00663192,,,,,,,,,None,,156,,,,,,,,,,,annealing,,,,,4.2,Î´Öª,,[]
,,VT6s,,10.1007/BF00663192,,,,,,,,,None,,94,,,,,,,,,,,annealing,,,,,293,Î´Öª,,[]
,,VT6s,,10.1007/BF00663192,,,,,,,,,None,,162,,,,,,,,,,,annealing,,,,,77,Î´Öª,,[]
,,VT6s,,10.1007/BF00663192,,,,,,,,,None,,188,,,,,,,,,,,annealing,,,,,20,Î´Öª,,[]
,,VT6s,,10.1007/BF00663192,,,,,,,,,None,,172,,,,,,,,,,,annealing,,,,,4.2,Î´Öª,,[]
,,VT6s,,10.1007/BF00663192,,,,,,,,,None,,100,,,,,,,,,,,annealing,,,,,293,Î´Öª,,[]
,,VT6s,,10.1007/BF00663192,,,,,,,,,None,,163,,,,,,,,,,,annealing,,,,,77,Î´Öª,,[]
,,VT6s,,10.1007/BF00663192,,,,,,,,,None,,190,,,,,,,,,,,annealing,,,,,20,Î´Öª,,[]
,,VT6s,,10.1007/BF00663192,,,,,,,,,None,,183,,,,,,,,,,,annealing,,,,,4.2,Î´Öª,,[]
,,VT14,,10.1007/BF00663192,,,,,,,,,None,,95,,,,,,,,,,,annealing,,,,,293,Î´Öª,,[]
,,VT14,,10.1007/BF00663192,,,,,,,,,None,,173,,,,,,,,,,,annealing,,,,,77,Î´Öª,,[]
,,VT14,,10.1007/BF00663192,,,,,,,,,None,,172,,,,,,,,,,,annealing,,,,,20,Î´Öª,,[]
,,VT14,,10.1007/BF00663192,,,,,,,,,None,,160,,,,,,,,,,,annealing,,,,,4.2,Î´Öª,,[]
,,VT14,,10.1007/BF00663192,,,,,,,,,None,,87,,,,,,,,,,,annealing,,,,,293,Î´Öª,,[]
,,VT14,,10.1007/BF00663192,,,,,,,,,None,,135,,,,,,,,,,,annealing,,,,,77,Î´Öª,,[]
,,VT14,,10.1007/BF00663192,,,,,,,,,None,,180,,,,,,,,,,,annealing,,,,,20,Î´Öª,,[]
,,VT14,,10.1007/BF00663192,,,,,,,,,None,,162,,,,,,,,,,,annealing,,,,,4.2,Î´Öª,,[]
,,AMts,,10.1007/BF00664182,,,,,,,,,58.8,,107.8,,,,,,,,,,,annealing,,,,,293,Î´Öª,,[]
,,AMts,,10.1007/BF00664182,,,,,,,,,68.6,,235.2,,,,,,,,,,,annealing,,,,,77,Î´Öª,,[]
,,AMts,,10.1007/BF00664182,,,,,,,,,78.4,,362.6,,,,,,,,,,,annealing,,,,,20,Î´Öª,,[]
,,AMts,,10.1007/BF00664182,,,,,,,,,127.4,,362.6,,,,,,,,,,,annealing,,,,,4.2,Î´Öª,,[]
,,AMg5,,10.1007/BF00664182,,,,,,,,,156.8,,313.6,,,,,,,,,,,annealing,,,,,293,Î´Öª,,[]
,,AMg5,,10.1007/BF00664182,,,,,,,,,176.4,,421.4,,,,,,,,,,,annealing,,,,,77,Î´Öª,,[]
,,AMg5,,10.1007/BF00664182,,,,,,,,,186.2,,470.4,,,,,,,,,,,annealing,,,,,20,Î´Öª,,[]
,,AMg5,,10.1007/BF00664182,,,,,,,,,196,,490,,,,,,,,,,,annealing,,,,,4.2,Î´Öª,,[]
,,AMg6,,10.1007/BF00664182,,,,,,,,,186.2,,352.8,,,,,,,,,,,annealing,,,,,293,Î´Öª,,[]
,,AMg6,,10.1007/BF00664182,,,,,,,,,186.2,,421.4,,,,,,,,,,,annealing,,,,,77,Î´Öª,,[]
,,AMg6,,10.1007/BF00664182,,,,,,,,,235.2,,509.6,,,,,,,,,,,annealing,,,,,20,Î´Öª,,[]
,,AMg6,,10.1007/BF00664182,,,,,,,,,186.2,,490,,,,,,,,,,,annealing,,,,,4.2,Î´Öª,,[]
,,01911,,10.1007/BF00664182,,,,,,,,,205.8,,274.4,,,,,,,,,,,hot rolling,,,,,293,Î´Öª,,[]
,,01911,,10.1007/BF00664182,,,,,,,,,225.4,,362.6,,,,,,,,,,,hot rolling,,,,,77,Î´Öª,,[]
,,01911,,10.1007/BF00664182,,,,,,,,,254.8,,499.8,,,,,,,,,,,hot rolling,,,,,20,Î´Öª,,[]
,,01911,,10.1007/BF00664182,,,,,,,,,274.4,,499.8,,,,,,,,,,,hot rolling,,,,,4.2,Î´Öª,,[]
,,AV,,10.1007/BF00664182,,,,,,,,,323.4,,362.6,,,,,,,,,,,"quenching, aging, aging",,,,,293,Î´Öª,,[]
,,AV,,10.1007/BF00664182,,,,,,,,,382.2,,499.8,,,,,,,,,,,"quenching, aging, aging",,,,,77,Î´Öª,,[]
,,AV,,10.1007/BF00664182,,,,,,,,,470.4,,646.8,,,,,,,,,,,"quenching, aging, aging",,,,,20,Î´Öª,,[]
,,AV,,10.1007/BF00664182,,,,,,,,,460.6,,597.8,,,,,,,,,,,"quenching, aging, aging",,,,,4.2,Î´Öª,,[]
,,1201,,10.1007/BF00664182,,,,,,,,,323.4,,392,,,,,,,,,,,"quenching, coldworking, aging",,,,,293,Î´Öª,,[]
,,1201,,10.1007/BF00664182,,,,,,,,,352.8,,470.4,,,,,,,,,,,"quenching, coldworking, aging",,,,,77,Î´Öª,,[]
,,1201,,10.1007/BF00664182,,,,,,,,,441,,646.8,,,,,,,,,,,"quenching, coldworking, aging",,,,,20,Î´Öª,,[]
,,1201,,10.1007/BF00664182,,,,,,,,,421.4,,607.6,,,,,,,,,,,"quenching, coldworking, aging",,,,,4.2,Î´Öª,,[]
,,01205,,10.1007/BF00670258,,,,,,,,,352.8,,421.4,,,,,,,,,,,"quenching, artificial aging",,,,,300,3,,[]
,,01205,,10.1007/BF00670258,,,,,,,,,411.6,,529.2,,,,,,,,,,,"quenching, artificial aging",,,,,77,3,,[]
,,01205,,10.1007/BF00670258,,,,,,,,,450.8,,637,,,,,,,,,,,"quenching, artificial aging",,,,,20,3,,[]
,,01205,,10.1007/BF00670258,,,,,,,,,450.8,,646.8,,,,,,,,,,,"quenching, artificial aging",,,,,4.2,3,,[]
,,17G2AF,,10.1007/BF00670320,,,,,,,,,490,,637,,,,,,,,,,,normalization,,,,,178,10,rectangular,"[230, 1010, 2400]"
,,17G2AF,,10.1007/BF00670320,,,,,,,,,705.6,,764.4,,,,,,,,,,,"quenching, tempering",,,,,193,10,rectangular,"[230, 1010, 2400]"
,,17G2AF,,10.1007/BF00670320,,,,,,,,,450.8,,529.2,,,,,,,,,,,"quenching, tempering",,,,,173,10,rectangular,"[230, 1010, 2400]"
,,17G2AF,,10.1007/BF00670320,,,,,,,,,509.6,,627.2,,,,,,,,,,,"normalization, cold deformation, tempering",,,,,133,10,rectangular,"[230, 1010, 2400]"
,,17G2AF,,10.1007/BF00670320,,,,,,,,,617.4,,676.2,,,,,,,,,,,"normalization, cold deformation",,,,,133,10,rectangular,"[230, 1010, 2400]"
,,VNS-2USh,,10.1007/BF00706633,,,,,,,,,974.41,,1012.55,,,,,,,,,,,standard heat treatment,,,,,198,0.5,,[]
,,VNS-2USh,,10.1007/BF00706633,,,,,,,,,948.81,,1003.27,,,,,,,,,,,standard heat treatment,,,,,233,0.5,,[]
,,VNS-2USh,,10.1007/BF00706633,,,,,,,,,893.15,,987.52,,,,,,,,,,,standard heat treatment,,,,,286,0.5,,[]
,,VNS-2USh,,10.1007/BF00706633,,,,,,,,,917.17,,963.45,,,,,,,,,,,standard heat treatment,,,,,370,0.5,,[]
,,VNS-2USh,,10.1007/BF00706633,,,,,,,,,956.26,,1005.27,,,,,,,,,,,heat treatment with long tempering,,,,,198,0.5,,[]
,,VNS-2USh,,10.1007/BF00706633,,,,,,,,,934.3,,992.37,,,,,,,,,,,heat treatment with long tempering,,,,,233,0.5,,[]
,,VNS-2USh,,10.1007/BF00706633,,,,,,,,,886.8,,992.97,,,,,,,,,,,heat treatment with long tempering,,,,,286,0.5,,[]
,,VNS-2USh,,10.1007/BF00706633,,,,,,,,,897.21,,957.1,,,,,,,,,,,heat treatment with long tempering,,,,,370,0.5,,[]
,,VNS-2USh,,10.1007/BF00706633,,,,,,,,,982.58,,1011.6,,,,,,,,,,,heat treatment with dehydrogenation,,,,,198,0.5,,[]
,,VNS-2USh,,10.1007/BF00706633,,,,,,,,,940.64,,1003.24,,,,,,,,,,,heat treatment with dehydrogenation,,,,,233,0.5,,[]
,,VNS-2USh,,10.1007/BF00706633,,,,,,,,,875,,976.63,,,,,,,,,,,heat treatment with dehydrogenation,,,,,286,0.5,,[]
,,VNS-2USh,,10.1007/BF00706633,,,,,,,,,880.87,,969.8,,,,,,,,,,,heat treatment with dehydrogenation,,,,,370,0.5,,[]
,,Steel 04G2B,,10.1007/BF00707294,,,,,,,,,320,,440,,,,,,,,,,,"induction melting, casting",,,,,298,Î´Öª,,[]
,,Steel 04G2B,,10.1007/BF00707294,,,,,,,,,360,,490,,,,,,,,,,,"induction melting, casting",,,,,298,Î´Öª,,[]
,,Steel 04G2B,,10.1007/BF00707294,,,,,,,,,370,,480,,,,,,,,,,,"induction melting, casting",,,,,298,Î´Öª,,[]
,,Steel 04G2B,,10.1007/BF00707294,,,,,,,,,380,,500,,,,,,,,,,,"induction melting, casting",,,,,298,Î´Öª,,[]
,,Steel 04G2B,,10.1007/BF00707294,,,,,,,,,420,,540,,,,,,,,,,,"induction melting, casting",,,,,298,Î´Öª,,[]
wt%,,Nb,,10.1007/BF00707297,,,,,,,,,202.9,,300,,,,,,,,,,,"electron-beam melting, heating, rolling, annealing",,,,,293,Î´Öª,circular,"[None, 15]"
wt%,,Nb,,10.1007/BF00707297,,,,,,,,,738.63,,814.12,,,,,,,,,,,"electron-beam melting, heating, rolling, annealing",,,,,77,Î´Öª,circular,"[None, 15]"
wt%,,Nb,,10.1007/BF00707297,,,,,,,,,1123.81,,1172.45,,,,,,,,,,,"electron-beam melting, heating, rolling, annealing",,,,,20,Î´Öª,circular,"[None, 15]"
wt%,,Nb + 5.5% Ti,,10.1007/BF00707297,,,,,,,,,345.23,,420.89,,,,,,,,,,,"electron-beam melting, heating, rolling, arc melting, annealing",,,,,293,Î´Öª,circular,"[None, 15]"
wt%,,Nb + 5.5% Ti,,10.1007/BF00707297,,,,,,,,,724.3,,794.5,,,,,,,,,,,"electron-beam melting, heating, rolling, arc melting, annealing",,,,,77,Î´Öª,circular,"[None, 15]"
wt%,,Nb + 5.5% Ti,,10.1007/BF00707297,,,,,,,,,1033.93,,1169.1,,,,,,,,,,,"electron-beam melting, heating, rolling, arc melting, annealing",,,,,20,Î´Öª,circular,"[None, 15]"
,,90G30,,10.1007/BF00707653,,,,,,,,,500,,800,,,,,,,,,,,"induction melting, electroslag remelting, forging, hardening",,,,,293,Î´Öª,circular,[]
,,90G30,,10.1007/BF00707653,,,,,,,,,1260,,1500,,,,,,,,,,,"induction melting, electroslag remelting, forging, hardening",,,,,4,Î´Öª,circular,[]
,,90G30Yu2,,10.1007/BF00707653,,,,,,,,,530,,840,,,,,,,,,,,"induction melting, electroslag remelting, forging, hardening",,,,,293,Î´Öª,circular,[]
,,90G30Yu2,,10.1007/BF00707653,,,,,,,,,1300,,1600,,,,,,,,,,,"induction melting, electroslag remelting, forging, hardening",,,,,4,Î´Öª,circular,[]
,,90G30Yu4,,10.1007/BF00707653,,,,,,,,,640,,890,,,,,,,,,,,"induction melting, electroslag remelting, forging, hardening",,,,,293,Î´Öª,circular,[]
,,90G30Yu4,,10.1007/BF00707653,,,,,,,,,1350,,1700,,,,,,,,,,,"induction melting, electroslag remelting, forging, hardening",,,,,4,Î´Öª,circular,[]
,,90G30Yu6,,10.1007/BF00707653,,,,,,,,,625,,920,,,,,,,,,,,"induction melting, electroslag remelting, forging, hardening",,,,,293,Î´Öª,circular,[]
,,90G30Yu6,,10.1007/BF00707653,,,,,,,,,1500,,1800,,,,,,,,,,,"induction melting, electroslag remelting, forging, hardening",,,,,4,Î´Öª,circular,[]
,,90G30Yu8,,10.1007/BF00707653,,,,,,,,,640,,955,,,,,,,,,,,"induction melting, electroslag remelting, forging, hardening",,,,,293,Î´Öª,circular,[]
,,90G30Yu8,,10.1007/BF00707653,,,,,,,,,1600,,1840,,,,,,,,,,,"induction melting, electroslag remelting, forging, hardening",,,,,4,Î´Öª,circular,[]
,,90G30Yu10,,10.1007/BF00707653,,,,,,,,,665,,1000,,,,,,,,,,,"induction melting, electroslag remelting, forging, hardening",,,,,293,Î´Öª,circular,[]
,,90G30Yu10,,10.1007/BF00707653,,,,,,,,,1880,,1650,,,,,,,,,,,"induction melting, electroslag remelting, forging, hardening",,,,,4,Î´Öª,circular,[]
,,90G30Yu11,,10.1007/BF00707653,,,,,,,,,720,,1200,,,,,,,,,,,"induction melting, electroslag remelting, forging, hardening",,,,,293,Î´Öª,circular,[]
,,90G30Yu11,,10.1007/BF00707653,,,,,,,,,1700,,1720,,,,,,,,,,,"induction melting, electroslag remelting, forging, hardening",,,,,4,Î´Öª,circular,[]
,,N28,,10.1007/BF00742744,,,,,,,,,838.56,,1511.74,,,,,,,,,,,"vacuum induction melting, hot forging, cold drawing, normalizing",,,,,77,0.0017,circular,[]
,,N28,,10.1007/BF00742744,,,,,,,,,941.03,,1555.64,,,,,,,,,,,"vacuum induction melting, hot forging, cold drawing, normalizing",,,,,77,0.0017,circular,[]
,,N28,,10.1007/BF00742744,,,,,,,,,538.1,,1074.67,,,,,,,,,,,"vacuum induction melting, hot forging, cold drawing, normalizing",,,,,198,0.0017,circular,[]
,,N28,,10.1007/BF00742744,,,,,,,,,660.05,,1133.2,,,,,,,,,,,"vacuum induction melting, hot forging, cold drawing, normalizing",,,,,198,0.0017,circular,[]
,,N28,,10.1007/BF00742744,,,,,,,,,415.3,,981.13,,,,,,,,,,,"vacuum induction melting, hot forging, cold drawing, normalizing",,,,,233,0.0017,circular,[]
,,N28,,10.1007/BF00742744,,,,,,,,,556.73,,1025.03,,,,,,,,,,,"vacuum induction melting, hot forging, cold drawing, normalizing",,,,,233,0.0017,circular,[]
,,N28,,10.1007/BF00742744,,,,,,,,,263.56,,897.7,,,,,,,,,,,"vacuum induction melting, hot forging, cold drawing, normalizing",,,,,253,0.0017,circular,[]
,,N28,,10.1007/BF00742744,,,,,,,,,458.69,,970.87,,,,,,,,,,,"vacuum induction melting, hot forging, cold drawing, normalizing",,,,,253,0.0017,circular,[]
,,N28,,10.1007/BF00742744,,,,,,,,,131.4,,819.18,,,,,,,,,,,"vacuum induction melting, hot forging, cold drawing, normalizing",,,,,273,0.0017,circular,[]
,,N28,,10.1007/BF00742744,,,,,,,,,297.25,,897.25,,,,,,,,,,,"vacuum induction melting, hot forging, cold drawing, normalizing",,,,,273,0.0017,circular,[]
,,N28,,10.1007/BF00742744,,,,,,,,,130.92,,716.26,,,,,,,,,,,"vacuum induction melting, hot forging, cold drawing, normalizing",,,,,293,0.0017,circular,[]
,,N28,,10.1007/BF00742744,,,,,,,,,238.23,,799.79,,,,,,,,,,,"vacuum induction melting, hot forging, cold drawing, normalizing",,,,,293,0.0017,circular,[]
,,N28,,10.1007/BF00742744,,,,,,,,,125.92,,701.53,,,,,,,,,,,"vacuum induction melting, hot forging, cold drawing, normalizing",,,,,297,0.0017,circular,[]
,,N28,,10.1007/BF00742744,,,,,,,,,120.97,,681.95,,,,,,,,,,,"vacuum induction melting, hot forging, cold drawing, normalizing",,,,,300,0.0017,circular,[]
,,N31,,10.1007/BF00742744,,,,,,,,,587.28,,1252.42,,,,,,,,,,,"vacuum induction melting, hot forging, cold drawing, normalizing",,,,,77,0.0017,circular,[]
,,N31,,10.1007/BF00742744,,,,,,,,,799.33,,1271.62,,,,,,,,,,,"vacuum induction melting, hot forging, cold drawing, normalizing",,,,,77,0.0017,circular,[]
,,N31,,10.1007/BF00742744,,,,,,,,,448.25,,872.43,,,,,,,,,,,"vacuum induction melting, hot forging, cold drawing, normalizing",,,,,178,0.0017,circular,[]
,,N31,,10.1007/BF00742744,,,,,,,,,636.2,,901.26,,,,,,,,,,,"vacuum induction melting, hot forging, cold drawing, normalizing",,,,,178,0.0017,circular,[]
,,N31,,10.1007/BF00742744,,,,,,,,,365.3,,736.39,,,,,,,,,,,"vacuum induction melting, hot forging, cold drawing, normalizing",,,,,203,0.0017,circular,[]
,,N31,,10.1007/BF00742744,,,,,,,,,509.88,,818.31,,,,,,,,,,,"vacuum induction melting, hot forging, cold drawing, normalizing",,,,,203,0.0017,circular,[]
,,N31,,10.1007/BF00742744,,,,,,,,,292.62,,678.12,,,,,,,,,,,"vacuum induction melting, hot forging, cold drawing, normalizing",,,,,213,0.0017,circular,[]
,,N31,,10.1007/BF00742744,,,,,,,,,489.82,,814.45,,,,,,,,,,,"vacuum induction melting, hot forging, cold drawing, normalizing",,,,,223,0.0017,circular,[]
,,N31,,10.1007/BF00742744,,,,,,,,,181.3,,610.22,,,,,,,,,,,"vacuum induction melting, hot forging, cold drawing, normalizing",,,,,225,0.0017,circular,[]
,,N31,,10.1007/BF00742744,,,,,,,,,460.43,,793.08,,,,,,,,,,,"vacuum induction melting, hot forging, cold drawing, normalizing",,,,,233,0.0017,circular,[]
,,N31,,10.1007/BF00742744,,,,,,,,,296.61,,561.71,,,,,,,,,,,"vacuum induction melting, hot forging, cold drawing, normalizing",,,,,233,0.0017,circular,[]
,,N31,,10.1007/BF00742744,,,,,,,,,387.82,,715.46,,,,,,,,,,,"vacuum induction melting, hot forging, cold drawing, normalizing",,,,,243,0.0017,circular,[]
,,N31,,10.1007/BF00742744,,,,,,,,,281.76,,513.05,,,,,,,,,,,"vacuum induction melting, hot forging, cold drawing, normalizing",,,,,243,0.0017,circular,[]
,,N31,,10.1007/BF00742744,,,,,,,,,334.38,,652.45,,,,,,,,,,,"vacuum induction melting, hot forging, cold drawing, normalizing",,,,,253,0.0017,circular,[]
,,N31,,10.1007/BF00742744,,,,,,,,,262.09,,488.56,,,,,,,,,,,"vacuum induction melting, hot forging, cold drawing, normalizing",,,,,253,0.0017,circular,[]
,,N31,,10.1007/BF00742744,,,,,,,,,242.38,,483.27,,,,,,,,,,,"vacuum induction melting, hot forging, cold drawing, normalizing",,,,,263,0.0017,circular,[]
,,N31,,10.1007/BF00742744,,,,,,,,,227.96,,454.43,,,,,,,,,,,"vacuum induction melting, hot forging, cold drawing, normalizing",,,,,263,0.0017,circular,[]
,,N31,,10.1007/BF00742744,,,,,,,,,227.53,,434.76,,,,,,,,,,,"vacuum induction melting, hot forging, cold drawing, normalizing",,,,,273,0.0017,circular,[]
,,N31,,10.1007/BF00742744,,,,,,,,,193.44,,434.36,,,,,,,,,,,"vacuum induction melting, hot forging, cold drawing, normalizing",,,,,283,0.0017,circular,[]
,,N31,,10.1007/BF00742744,,,,,,,,,192.81,,433.74,,,,,,,,,,,"vacuum induction melting, hot forging, cold drawing, normalizing",,,,,298,0.0017,circular,[]
,,07Kh16N6,,10.1007/BF00772482,,,,,,,,,1117.65,,1299.98,,,,,,,,,,,"air hardening, cold treatment, tempering",,,,,293,2,,[]
,,07Kh16N6,,10.1007/BF00772482,,,,,,,,,1560.01,,1789.44,,,,,,,,,,,"air hardening, cold treatment, tempering",,,,,77,2,,[]
,,07Kh16N6,,10.1007/BF00772482,,,,,,,,,2394.14,,2394.14,,,,,,,,,,,"air hardening, cold treatment, tempering",,,,,20,2,,[]
,,Kh18N10T steel,,10.1007/BF01531843,,,,,,,,,315.97,,1035.29,,,,,,,,,,,preliminary strain,,,,,293,0.0011,cylindrical,"[None, 18]"
