Repository: Jack-Liu0227/BERT_ML

# BERT_ML: Alloy Property Prediction Benchmark & Experiment Suite

[中文说明](./README.zh-CN.md)

BERT_ML is a modular, reproducible research benchmark for predicting mechanical properties of multi-component alloys across both In-Distribution (I.I.D.) and Out-of-Distribution (OOD) regimes. The repository integrates traditional tabular machine learning, deep neural networks, multimodal materials language model embeddings (SciBERT, SteelBERT, MatSciBERT), Tabular Prior-data Fitted Networks (TabPFN v2), and LLM-based property predictors (LLMProp).

---

File: datasets/Ti_alloys/Ti-LT.csv (part 10 of 10)
Ratio Type,id,eid,formula,DOI,,±íÊ¾¸ÃÑÐ¾¿±¨¸æÁËÑõº¬Á¿,±íÊ¾Î¢¹Û½á¹¹·ÖÎö²ÉÓÃÁË¸ß·Ö±æÂÊ¼¼Êõ,±íÊ¾²ÄÁÏ±íÏÖ³ö·ÇÏßÐÔµ¯ÐÔÐÐÎª,²âÁ¿µÄÑõº¬Á¿£¨ÒÔÖØÁ¿°ÙÍò·Ö±È wppm ±íÊ¾£©,Æ½¾ù¾§Á£³ß´ç£¨¦Ìm£©,YM,YM_err,YS,YS_err,UTS,UTS_err,DAR,DAR_err,HV,HV_err,moe,moe_class,ph1,ph2,ph3,condition,comments,composition,,test type,Test Temperature (K),Test Rate (s?1),Ingot Description,Ingot Size (mm)
,,Kh18N10T steel,,10.1007/BF01531843,,,,,,,,,423.53,,1095.8,,,,,,,,,,,preliminary strain,,,,,293,0.0011,cylindrical,"[None, 18]"
,,Kh18N10T steel,,10.1007/BF01531843,,,,,,,,,457.14,,1075.63,,,,,,,,,,,preliminary strain,,,,,293,0.0011,cylindrical,"[None, 18]"
,,Kh18N10T steel,,10.1007/BF01531843,,,,,,,,,497.48,,1062.18,,,,,,,,,,,preliminary strain,,,,,293,0.0011,cylindrical,"[None, 18]"
,,Kh18N10T steel,,10.1007/BF01531843,,,,,,,,,537.82,,1015.13,,,,,,,,,,,preliminary strain,,,,,293,0.0011,cylindrical,"[None, 18]"
,,Kh18N10T steel,,10.1007/BF01531843,,,,,,,,,584.87,,1142.86,,,,,,,,,,,preliminary strain,,,,,293,0.0011,cylindrical,"[None, 18]"
,,Kh18N10T steel,,10.1007/BF01531843,,,,,,,,,652.1,,1317.65,,,,,,,,,,,preliminary strain,,,,,293,0.0011,cylindrical,"[None, 18]"
,,Kh18N10T steel,,10.1007/BF01531843,,,,,,,,,793.28,,1478.99,,,,,,,,,,,preliminary strain,,,,,293,0.0011,cylindrical,"[None, 18]"
,,Kh18N10T steel,,10.1007/BF01531843,,,,,,,,,968.07,,1586.55,,,,,,,,,,,preliminary strain,,,,,293,0.0011,cylindrical,"[None, 18]"
,,Kh18N10T steel,,10.1007/BF01531843,,,,,,,,,1378.15,,1640.34,,,,,,,,,,,preliminary strain,,,,,293,0.0011,cylindrical,"[None, 18]"
,,Kh18N10T steel,,10.1007/BF01531843,,,,,,,,,1499.16,,1687.39,,,,,,,,,,,preliminary strain,,,,,293,0.0011,cylindrical,"[None, 18]"
,,Kh18N10T steel,,10.1007/BF01531843,,,,,,,,,1579.83,,1741.18,,,,,,,,,,,preliminary strain,,,,,293,0.0011,cylindrical,"[None, 18]"
,,Kh18N10T steel,,10.1007/BF01531843,,,,,,,,,658.82,,None,,,,,,,,,,,preliminary strain,,,,,77,0.0011,cylindrical,"[None, 18]"
,,Kh18N10T steel,,10.1007/BF01531843,,,,,,,,,719.33,,None,,,,,,,,,,,preliminary strain,,,,,77,0.0011,cylindrical,"[None, 18]"
,,Kh18N10T steel,,10.1007/BF01531843,,,,,,,,,746.22,,None,,,,,,,,,,,preliminary strain,,,,,77,0.0011,cylindrical,"[None, 18]"
,,Kh18N10T steel,,10.1007/BF01531843,,,,,,,,,746.22,,None,,,,,,,,,,,preliminary strain,,,,,77,0.0011,cylindrical,"[None, 18]"
,,Kh18N10T steel,,10.1007/BF01531843,,,,,,,,,773.11,,None,,,,,,,,,,,preliminary strain,,,,,77,0.0011,cylindrical,"[None, 18]"
,,Kh18N10T steel,,10.1007/BF01531843,,,,,,,,,941.18,,None,,,,,,,,,,,preliminary strain,,,,,77,0.0011,cylindrical,"[None, 18]"
,,Kh18N10T steel,,10.1007/BF01531843,,,,,,,,,1102.52,,None,,,,,,,,,,,preliminary strain,,,,,77,0.0011,cylindrical,"[None, 18]"
,,Kh18N10T steel,,10.1007/BF01531843,,,,,,,,,1512.61,,None,,,,,,,,,,,preliminary strain,,,,,77,0.0011,cylindrical,"[None, 18]"
,,Kh18N10T steel,,10.1007/BF01531843,,,,,,,,,1902.52,,None,,,,,,,,,,,preliminary strain,,,,,77,0.0011,cylindrical,"[None, 18]"
,,Kh18N10T steel,,10.1007/BF01531843,,,,,,,,,2023.53,,None,,,,,,,,,,,preliminary strain,,,,,77,0.0011,cylindrical,"[None, 18]"
,,Kh18N10T steel,,10.1007/BF01531843,,,,,,,,,2137.82,,None,,,,,,,,,,,preliminary strain,,,,,77,0.0011,cylindrical,"[None, 18]"
,,Kh18N10T,,10.1007/BF01537685,,,,,,,,,587.07,,2110.77,,,,,,,,,,,preliminary deformation,,,,,77,0.0011,cylindrical,"[None, 18]"
,,Kh18N10T,,10.1007/BF01537685,,,,,,,,,643.41,,2070.88,,,,,,,,,,,preliminary deformation,,,,,77,0.0011,cylindrical,"[None, 18]"
,,Kh18N10T,,10.1007/BF01537685,,,,,,,,,590.26,,2057.49,,,,,,,,,,,preliminary deformation,,,,,77,0.0011,cylindrical,"[None, 18]"
,,Kh18N10T,,10.1007/BF01537685,,,,,,,,,543.98,,2067.39,,,,,,,,,,,preliminary deformation,,,,,77,0.0011,cylindrical,"[None, 18]"
,,Kh18N10T,,10.1007/BF01537685,,,,,,,,,603.23,,2057.27,,,,,,,,,,,preliminary deformation,,,,,77,0.0011,cylindrical,"[None, 18]"
,,Kh18N10T,,10.1007/BF01537685,,,,,,,,,609.22,,None,,,,,,,,,,,preliminary deformation,,,,,77,0.0011,cylindrical,"[None, 18]"
,,Kh18N10T,,10.1007/BF01537685,,,,,,,,,750.12,,2088.99,,,,,,,,,,,preliminary deformation,,,,,77,0.0011,cylindrical,"[None, 18]"
,,Kh18N10T,,10.1007/BF01537685,,,,,,,,,907.64,,2124.73,,,,,,,,,,,preliminary deformation,,,,,77,0.0011,cylindrical,"[None, 18]"
,,Kh18N10T,,10.1007/BF01537685,,,,,,,,,985.42,,2166.51,,,,,,,,,,,preliminary deformation,,,,,77,0.0011,cylindrical,"[None, 18]"
wt%,,0.2C-6Ni Steel,,10.1007/BF02643146,,,,,,,,,1111.32,,None,,,,,,,,,,,"vacuum induction melting, forging, austenitizing, oil quenching, subcooling, tempering",,,,,298,0.00033,cylindrical,"[None, 6.3]"
wt%,,0.2C-6Ni Steel,,10.1007/BF02643146,,,,,,,,,1152.48,,None,,,,,,,,,,,"vacuum induction melting, forging, austenitizing, oil quenching, subcooling, tempering",,,,,240,0.00033,cylindrical,"[None, 6.3]"
wt%,,0.2C-6Ni Steel,,10.1007/BF02643146,,,,,,,,,1218.4,,None,,,,,,,,,,,"vacuum induction melting, forging, austenitizing, oil quenching, subcooling, tempering",,,,,188,0.00033,cylindrical,"[None, 6.3]"
wt%,,0.2C-6Ni Steel,,10.1007/BF02643146,,,,,,,,,1303.4,,None,,,,,,,,,,,"vacuum induction melting, forging, austenitizing, oil quenching, subcooling, tempering",,,,,144,0.00033,cylindrical,"[None, 6.3]"
wt%,,0.2C-6Ni Steel,,10.1007/BF02643146,,,,,,,,,1491.56,,None,,,,,,,,,,,"vacuum induction melting, forging, austenitizing, oil quenching, subcooling, tempering",,,,,77,0.00033,cylindrical,"[None, 6.3]"
wt%,,0.2C-6Ni Steel,,10.1007/BF02643146,,,,,,,,,1144.64,,None,,,,,,,,,,,"vacuum induction melting, forging, austenitizing, oil quenching, subcooling, tempering",,,,,298,0.00033,cylindrical,"[None, 6.3]"
wt%,,0.2C-6Ni Steel,,10.1007/BF02643146,,,,,,,,,1213.24,,None,,,,,,,,,,,"vacuum induction melting, forging, austenitizing, oil quenching, subcooling, tempering",,,,,240,0.00033,cylindrical,"[None, 6.3]"
wt%,,0.2C-6Ni Steel,,10.1007/BF02643146,,,,,,,,,1341.62,,None,,,,,,,,,,,"vacuum induction melting, forging, austenitizing, oil quenching, subcooling, tempering",,,,,188,0.00033,cylindrical,"[None, 6.3]"
wt%,,0.2C-6Ni Steel,,10.1007/BF02643146,,,,,,,,,1482.74,,None,,,,,,,,,,,"vacuum induction melting, forging, austenitizing, oil quenching, subcooling, tempering",,,,,144,0.00033,cylindrical,"[None, 6.3]"
wt%,,0.2C-6Ni Steel,,10.1007/BF02643146,,,,,,,,,1738.52,,None,,,,,,,,,,,"vacuum induction melting, forging, austenitizing, oil quenching, subcooling, tempering",,,,,77,0.00033,cylindrical,"[None, 6.3]"
wt%,,Battelle Titanium,,10.1007/BF02644265,,,,,,,,,448.84,,None,,,,,,,,,,,"swaging, annealing",,,,,77,0.00033,wire,"[None, 6.3]"
wt%,,Battelle Titanium,,10.1007/BF02644265,,,,,,,,,304.78,,None,,,,,,,,,,,"swaging, annealing",,,,,77,0.00033,wire,"[None, 6.3]"
wt%,,Battelle Titanium,,10.1007/BF02644265,,,,,,,,,228.34,,None,,,,,,,,,,,"swaging, annealing",,,,,77,0.00033,wire,"[None, 6.3]"
wt%,,Battelle Titanium,,10.1007/BF02644265,,,,,,,,,307.72,,None,,,,,,,,,,,"swaging, annealing",,,,,200,0.00033,wire,"[None, 6.3]"
wt%,,Battelle Titanium,,10.1007/BF02644265,,,,,,,,,196.98,,None,,,,,,,,,,,"swaging, annealing",,,,,200,0.00033,wire,"[None, 6.3]"
wt%,,Battelle Titanium,,10.1007/BF02644265,,,,,,,,,152.88,,None,,,,,,,,,,,"swaging, annealing",,,,,200,0.00033,wire,"[None, 6.3]"
wt%,,Battelle Titanium,,10.1007/BF02644265,,,,,,,,,234.22,,None,,,,,,,,,,,"swaging, annealing",,,,,300,0.00033,wire,"[None, 6.3]"
wt%,,Battelle Titanium,,10.1007/BF02644265,,,,,,,,,149.94,,None,,,,,,,,,,,"swaging, annealing",,,,,300,0.00033,wire,"[None, 6.3]"
wt%,,Battelle Titanium,,10.1007/BF02644265,,,,,,,,,116.62,,None,,,,,,,,,,,"swaging, annealing",,,,,300,0.00033,wire,"[None, 6.3]"
wt%,,Battelle Titanium,,10.1007/BF02644265,,,,,,,,,150.92,,None,,,,,,,,,,,"swaging, annealing",,,,,523,0.00033,wire,"[None, 6.3]"
wt%,,Battelle Titanium,,10.1007/BF02644265,,,,,,,,,91.14,,None,,,,,,,,,,,"swaging, annealing",,,,,523,0.00033,wire,"[None, 6.3]"
wt%,,Battelle Titanium,,10.1007/BF02644265,,,,,,,,,70.56,,None,,,,,,,,,,,"swaging, annealing",,,,,523,0.00033,wire,"[None, 6.3]"
wt%,,Battelle Titanium,,10.1007/BF02644265,,,,,,,,,127.4,,None,,,,,,,,,,,"swaging, annealing",,,,,623,0.00033,wire,"[None, 6.3]"
wt%,,Battelle Titanium,,10.1007/BF02644265,,,,,,,,,78.4,,None,,,,,,,,,,,"swaging, annealing",,,,,623,0.00033,wire,"[None, 6.3]"
wt%,,Battelle Titanium,,10.1007/BF02644265,,,,,,,,,58.8,,None,,,,,,,,,,,"swaging, annealing",,,,,623,0.00033,wire,"[None, 6.3]"
wt%,,Fe,,10.1007/BF02644484,,,,,,,,,565.87,,None,,,,,,,,,,,"vacuum melting, fabrication, exposure, exposure, transverse rolling, annealing",,,,,77,0.00042,wire,"[None, 1.83]"
wt%,,Fe-1Cr,,10.1007/BF02644484,,,,,,,,,509.14,,None,,,,,,,,,,,"vacuum melting, fabrication, exposure, exposure, transverse rolling, annealing",,,,,77,0.00042,wire,"[None, 1.83]"
wt%,,Fe-3Cr,,10.1007/BF02644484,,,,,,,,,571.05,,None,,,,,,,,,,,"vacuum melting, fabrication, exposure, exposure, transverse rolling, annealing",,,,,77,0.00042,wire,"[None, 1.83]"
wt%,,Fe-5Cr,,10.1007/BF02644484,,,,,,,,,695.59,,None,,,,,,,,,,,"vacuum melting, fabrication, exposure, exposure, transverse rolling, annealing",,,,,77,0.00042,wire,"[None, 1.83]"
wt%,,Fe-10Cr,,10.1007/BF02644484,,,,,,,,,671.05,,None,,,,,,,,,,,"vacuum melting, fabrication, exposure, exposure, transverse rolling, annealing",,,,,77,0.00042,wire,"[None, 1.83]"
wt%,,Fe,,10.1007/BF02644484,,,,,,,,,523.82,,None,,,,,,,,,,,"vacuum melting, fabrication, exposure, exposure, transverse rolling, annealing",,,,,112,0.00042,wire,"[None, 1.83]"
wt%,,Fe-1Cr,,10.1007/BF02644484,,,,,,,,,414.48,,None,,,,,,,,,,,"vacuum melting, fabrication, exposure, exposure, transverse rolling, annealing",,,,,112,0.00042,wire,"[None, 1.83]"
wt%,,Fe-3Cr,,10.1007/BF02644484,,,,,,,,,571.05,,None,,,,,,,,,,,"vacuum melting, fabrication, exposure, exposure, transverse rolling, annealing",,,,,112,0.00042,wire,"[None, 1.83]"
wt%,,Fe-5Cr,,10.1007/BF02644484,,,,,,,,,765.69,,None,,,,,,,,,,,"vacuum melting, fabrication, exposure, exposure, transverse rolling, annealing",,,,,112,0.00042,wire,"[None, 1.83]"
wt%,,Fe-10Cr,,10.1007/BF02644484,,,,,,,,,765.65,,None,,,,,,,,,,,"vacuum melting, fabrication, exposure, exposure, transverse rolling, annealing",,,,,112,0.00042,wire,"[None, 1.83]"
wt%,,Fe,,10.1007/BF02644484,,,,,,,,,380.13,,None,,,,,,,,,,,"vacuum melting, fabrication, exposure, exposure, transverse rolling, annealing",,,,,147,0.00042,wire,"[None, 1.83]"
wt%,,Fe-1Cr,,10.1007/BF02644484,,,,,,,,,358.42,,None,,,,,,,,,,,"vacuum melting, fabrication, exposure, exposure, transverse rolling, annealing",,,,,147,0.00042,wire,"[None, 1.83]"
wt%,,Fe-3Cr,,10.1007/BF02644484,,,,,,,,,413.34,,None,,,,,,,,,,,"vacuum melting, fabrication, exposure, exposure, transverse rolling, annealing",,,,,147,0.00042,wire,"[None, 1.83]"
wt%,,Fe-5Cr,,10.1007/BF02644484,,,,,,,,,429.25,,None,,,,,,,,,,,"vacuum melting, fabrication, exposure, exposure, transverse rolling, annealing",,,,,147,0.00042,wire,"[None, 1.83]"
wt%,,Fe-10Cr,,10.1007/BF02644484,,,,,,,,,303.07,,None,,,,,,,,,,,"vacuum melting, fabrication, exposure, exposure, transverse rolling, annealing",,,,,147,0.00042,wire,"[None, 1.83]"
wt%,,Fe,,10.1007/BF02644484,,,,,,,,,303.27,,None,,,,,,,,,,,"vacuum melting, fabrication, exposure, exposure, transverse rolling, annealing",,,,,190,0.00042,wire,"[None, 1.83]"
wt%,,Fe-1Cr,,10.1007/BF02644484,,,,,,,,,270.83,,None,,,,,,,,,,,"vacuum melting, fabrication, exposure, exposure, transverse rolling, annealing",,,,,190,0.00042,wire,"[None, 1.83]"
wt%,,Fe-3Cr,,10.1007/BF02644484,,,,,,,,,283.67,,None,,,,,,,,,,,"vacuum melting, fabrication, exposure, exposure, transverse rolling, annealing",,,,,190,0.00042,wire,"[None, 1.83]"
wt%,,Fe-5Cr,,10.1007/BF02644484,,,,,,,,,313.6,,None,,,,,,,,,,,"vacuum melting, fabrication, exposure, exposure, transverse rolling, annealing",,,,,190,0.00042,wire,"[None, 1.83]"
wt%,,Fe-10Cr,,10.1007/BF02644484,,,,,,,,,257.51,,None,,,,,,,,,,,"vacuum melting, fabrication, exposure, exposure, transverse rolling, annealing",,,,,190,0.00042,wire,"[None, 1.83]"
wt%,,Fe,,10.1007/BF02644484,,,,,,,,,99.76,,None,,,,,,,,,,,"vacuum melting, fabrication, exposure, exposure, transverse rolling, annealing",,,,,300,0.00042,wire,"[None, 1.83]"
wt%,,Fe-1Cr,,10.1007/BF02644484,,,,,,,,,116.63,,None,,,,,,,,,,,"vacuum melting, fabrication, exposure, exposure, transverse rolling, annealing",,,,,300,0.00042,wire,"[None, 1.83]"
wt%,,Fe-3Cr,,10.1007/BF02644484,,,,,,,,,136.5,,None,,,,,,,,,,,"vacuum melting, fabrication, exposure, exposure, transverse rolling, annealing",,,,,300,0.00042,wire,"[None, 1.83]"
wt%,,Fe-5Cr,,10.1007/BF02644484,,,,,,,,,138.37,,None,,,,,,,,,,,"vacuum melting, fabrication, exposure, exposure, transverse rolling, annealing",,,,,300,0.00042,wire,"[None, 1.83]"
wt%,,Fe-10Cr,,10.1007/BF02644484,,,,,,,,,166.39,,None,,,,,,,,,,,"vacuum melting, fabrication, exposure, exposure, transverse rolling, annealing",,,,,300,0.00042,wire,"[None, 1.83]"
,,Fe9Cr8Ni4Mo2Si0.8Mn0.27C,,10.1007/BF02645934,,,,,,,,,1301.51,,None,,,,,,,,,,,warm rolling,,,,,77,0.02,,[]
,,Fe9Cr8Ni4Mo2Si0.8Mn0.27C,,10.1007/BF02645934,,,,,,,,,1253.35,,None,,,,,,,,,,,warm rolling,,,,,118,0.02,,[]
,,Fe9Cr8Ni4Mo2Si0.8Mn0.27C,,10.1007/BF02645934,,,,,,,,,1248.43,,None,,,,,,,,,,,warm rolling,,,,,158,0.02,,[]
,,Fe9Cr8Ni4Mo2Si0.8Mn0.27C,,10.1007/BF02645934,,,,,,,,,1277.81,,None,,,,,,,,,,,warm rolling,,,,,220,0.02,,[]
,,Fe9Cr8Ni4Mo2Si0.8Mn0.27C,,10.1007/BF02645934,,,,,,,,,1363.54,,None,,,,,,,,,,,warm rolling,,,,,273,0.02,,[]
,,Fe9Cr8Ni4Mo2Si0.8Mn0.27C,,10.1007/BF02645934,,,,,,,,,1475.05,,None,,,,,,,,,,,warm rolling,,,,,332,0.02,,[]
,,Fe9Cr8Ni4Mo2Si0.8Mn0.27C,,10.1007/BF02645934,,,,,,,,,1452.83,,None,,,,,,,,,,,warm rolling,,,,,373,0.02,,[]
,,Fe9Cr8Ni4Mo2Si0.8Mn0.27C,,10.1007/BF02645934,,,,,,,,,1365.55,,None,,,,,,,,,,,warm rolling,,,,,423,0.02,,[]
,,Fe9Cr8Ni4Mo2Si0.8Mn0.27C,,10.1007/BF02645934,,,,,,,,,1199.96,,None,,,,,,,,,,,warm rolling,,,,,523,0.02,,[]
,,Fe12Cr12.5Mn0.25C,,10.1007/BF02645934,,,,,,,,,1292.53,,None,,,,,,,,,,,"warm rolling, tempering",,,,,158,0.02,,[]
,,Fe12Cr12.5Mn0.25C,,10.1007/BF02645934,,,,,,,,,1261.58,,None,,,,,,,,,,,"warm rolling, tempering",,,,,217,0.02,,[]
,,Fe12Cr12.5Mn0.25C,,10.1007/BF02645934,,,,,,,,,1261.58,,None,,,,,,,,,,,"warm rolling, tempering",,,,,217,0.02,,[]
,,Fe12Cr12.5Mn0.25C,,10.1007/BF02645934,,,,,,,,,1292.1,,None,,,,,,,,,,,"warm rolling, tempering",,,,,243,0.02,,[]
,,Fe12Cr12.5Mn0.25C,,10.1007/BF02645934,,,,,,,,,1370.87,,None,,,,,,,,,,,"warm rolling, tempering",,,,,266,0.02,,[]
,,Fe12Cr12.5Mn0.25C,,10.1007/BF02645934,,,,,,,,,1344.47,,None,,,,,,,,,,,"warm rolling, tempering",,,,,278,0.02,,[]
,,Fe12Cr12.5Mn0.25C,,10.1007/BF02645934,,,,,,,,,1370.63,,None,,,,,,,,,,,"warm rolling, tempering",,,,,299,0.02,,[]
,,Fe12Cr12.5Mn0.25C,,10.1007/BF02645934,,,,,,,,,1366.06,,None,,,,,,,,,,,"warm rolling, tempering",,,,,323,0.02,,[]
,,Fe12Cr12.5Mn0.25C,,10.1007/BF02645934,,,,,,,,,1365.92,,None,,,,,,,,,,,"warm rolling, tempering",,,,,343,0.02,,[]
,,Fe12Cr12.5Mn0.25C,,10.1007/BF02645934,,,,,,,,,1348.2,,None,,,,,,,,,,,"warm rolling, tempering",,,,,368,0.02,,[]
,,Fe12Cr12.5Mn0.25C,,10.1007/BF02645934,,,,,,,,,1330.38,,None,,,,,,,,,,,"warm rolling, tempering",,,,,405,0.02,,[]
,,Fe12Cr12.5Mn0.25C,,10.1007/BF02645934,,,,,,,,,1286.2,,None,,,,,,,,,,,"warm rolling, tempering",,,,,450,0.02,,[]
,,Fe12Cr12.5Mn0.25C,,10.1007/BF02645934,,,,,,,,,1198,,None,,,,,,,,,,,"warm rolling, tempering",,,,,515,0.02,,[]
wt%,,2090-T81,,10.1007/BF02646201,,,,,,,,,455,,490,,,,,,,,,,,,,,,,298,0.0008,plate,"[12.7, None, None]"
wt%,,2090-T81,,10.1007/BF02646201,,,,,,,,,505,,625,,,,,,,,,,,,,,,,77,0.0008,plate,"[12.7, None, None]"
wt%,,2090-T81,,10.1007/BF02646201,,,,,,,,,535,,650,,,,,,,,,,,,,,,,4,0.0008,plate,"[12.7, None, None]"
wt%,,2090-T4,,10.1007/BF02646201,,,,,,,,,120,,270,,,,,,,,,,,"solution treatment, cold water quenching, natural aging",,,,,298,0.0008,plate,"[12.7, None, None]"
wt%,,2090-T4,,10.1007/BF02646201,,,,,,,,,155,,350,,,,,,,,,,,"solution treatment, cold water quenching, natural aging",,,,,77,0.0008,plate,"[12.7, None, None]"
wt%,,2090-T4,,10.1007/BF02646201,,,,,,,,,190,,435,,,,,,,,,,,"solution treatment, cold water quenching, natural aging",,,,,4,0.0008,plate,"[12.7, None, None]"
wt%,,Al-2.4Li-0.1Zr,,10.1007/BF02646201,,,,,,,,,275,,345,,,,,,,,,,,"hot rolling, solution treatment, cold water quenching, stretching, aging",,,,,298,0.0008,plate,"[12.7, None, None]"
wt%,,Al-2.4Li-0.1Zr,,10.1007/BF02646201,,,,,,,,,270,,420,,,,,,,,,,,"hot rolling, solution treatment, cold water quenching, stretching, aging",,,,,77,0.0008,plate,"[12.7, None, None]"
at%,,P/M T144,,10.1007/BF02646213,,,,,,,,,690,,1351,,,,,,,,,,,"vacuum induction melting, argon atomization, hot isostatic pressing, cold rolling, annealing",,,,,673,Î´Öª,,[]
at%,,P/M T144,,10.1007/BF02646213,,,,,,,,,575,,1441,,,,,,,,,,,"vacuum induction melting, argon atomization, hot isostatic pressing, cold rolling, annealing",,,,,298,Î´Öª,,[]
at%,,P/M T144,,10.1007/BF02646213,,,,,,,,,641,,1757,,,,,,,,,,,"vacuum induction melting, argon atomization, hot isostatic pressing, cold rolling, annealing",,,,,77,Î´Öª,,[]
at%,,P/M T144,,10.1007/BF02646213,,,,,,,,,660,,1929,,,,,,,,,,,"vacuum induction melting, argon atomization, hot isostatic pressing, cold rolling, annealing",,,,,4,Î´Öª,,[]
at%,,P/M T144,,10.1007/BF02646213,,,,,,,,,1585,,1745,,,,,,,,,,,"vacuum induction melting, argon atomization, hot isostatic pressing, cold rolling",,,,,673,Î´Öª,,[]
at%,,P/M T144,,10.1007/BF02646213,,,,,,,,,1758,,2086,,,,,,,,,,,"vacuum induction melting, argon atomization, hot isostatic pressing, cold rolling",,,,,673,Î´Öª,,[]
wt%,,4340 type ultrahigh strength steel,,10.1007/BF02647108,,,,,,,,,1635.19,,1906.16,,,,,,,,,,,"hot rolling, hot forging, austenitizing, water quenching, subzero treatment, tempering",,,,,287,0.000335,bar,"[None, 130]"
wt%,,4340 type ultrahigh strength steel,,10.1007/BF02647108,,,,,,,,,1726.69,,1985.34,,,,,,,,,,,"hot rolling, hot forging, austenitizing, water quenching, subzero treatment, tempering",,,,,203,0.000335,bar,"[None, 130]"
wt%,,4340 type ultrahigh strength steel,,10.1007/BF02647108,,,,,,,,,1811.14,,2078.59,,,,,,,,,,,"hot rolling, hot forging, austenitizing, water quenching, subzero treatment, tempering",,,,,153,0.000335,bar,"[None, 130]"
wt%,,4340 type ultrahigh strength steel,,10.1007/BF02647108,,,,,,,,,1863.93,,2152.49,,,,,,,,,,,"hot rolling, hot forging, austenitizing, water quenching, subzero treatment, tempering",,,,,123,0.000335,bar,"[None, 130]"
wt%,,4340 type ultrahigh strength steel,,10.1007/BF02647108,,,,,,,,,1626.39,,1906.16,,,,,,,,,,,"hot rolling, hot forging, austenitizing, quenching, tempering, water quenching, subzero treatment, tempering",,,,,287,0.000335,bar,"[None, 130]"
wt%,,4340 type ultrahigh strength steel,,10.1007/BF02647108,,,,,,,,,1719.65,,1980.06,,,,,,,,,,,"hot rolling, hot forging, austenitizing, quenching, tempering, water quenching, subzero treatment, tempering",,,,,203,0.000335,bar,"[None, 130]"
wt%,,4340 type ultrahigh strength steel,,10.1007/BF02647108,,,,,,,,,1781.23,,2048.68,,,,,,,,,,,"hot rolling, hot forging, austenitizing, quenching, tempering, water quenching, subzero treatment, tempering",,,,,153,0.000335,bar,"[None, 130]"
wt%,,4340 type ultrahigh strength steel,,10.1007/BF02647108,,,,,,,,,1805.87,,2108.5,,,,,,,,,,,"hot rolling, hot forging, austenitizing, quenching, tempering, water quenching, subzero treatment, tempering",,,,,123,0.000335,bar,"[None, 130]"
wt%,,4340 type ultrahigh strength steel,,10.1007/BF02647108,,,,,,,,,1751.32,,1951.91,,,,,,,,,,,"hot rolling, hot forging, austenitizing, oil quenching, reaustenitizing, oil quenching, reaustenitizing, quenching, tempering, water quenching, subzero treatment, tempering",,,,,287,0.000335,bar,"[None, 130]"
wt%,,4340 type ultrahigh strength steel,,10.1007/BF02647108,,,,,,,,,1828.74,,2018.77,,,,,,,,,,,"hot rolling, hot forging, austenitizing, oil quenching, reaustenitizing, oil quenching, reaustenitizing, quenching, tempering, water quenching, subzero treatment, tempering",,,,,203,0.000335,bar,"[None, 130]"
wt%,,4340 type ultrahigh strength steel,,10.1007/BF02647108,,,,,,,,,1849.45,,2113.78,,,,,,,,,,,"hot rolling, hot forging, austenitizing, oil quenching, reaustenitizing, oil quenching, reaustenitizing, quenching, tempering, water quenching, subzero treatment, tempering",,,,,153,0.000335,bar,"[None, 130]"
wt%,,4340 type ultrahigh strength steel,,10.1007/BF02647108,,,,,,,,,1897.36,,2180.65,,,,,,,,,,,"hot rolling, hot forging, austenitizing, oil quenching, reaustenitizing, oil quenching, reaustenitizing, quenching, tempering, water quenching, subzero treatment, tempering",,,,,123,0.000335,bar,"[None, 130]"
wt%,,Type 304 Stainless Steel,,10.1007/BF02647406,,,,,,,,,326.67,,1065.49,,,,,,,,,,,annealing,,,,,193,0.015,sheet,"[None, None, 0.88]"
wt%,,Type 304 Stainless Steel,,10.1007/BF02647406,,,,,,,,,344.03,,1002.25,,,,,,,,,,,annealing,,,,,223,0.015,sheet,"[None, None, 0.88]"
wt%,,Type 304 Stainless Steel,,10.1007/BF02647406,,,,,,,,,365.96,,903.27,,,,,,,,,,,annealing,,,,,248,0.015,sheet,"[None, None, 0.88]"
wt%,,Type 304 Stainless Steel,,10.1007/BF02647406,,,,,,,,,356.53,,799.82,,,,,,,,,,,annealing,,,,,273,0.015,sheet,"[None, None, 0.88]"
wt%,,Type 304 Stainless Steel,,10.1007/BF02647406,,,,,,,,,297.85,,699.49,,,,,,,,,,,annealing,,,,,298,0.015,sheet,"[None, None, 0.88]"
wt%,,Type 304 Stainless Steel,,10.1007/BF02647406,,,,,,,,,252.41,,588.22,,,,,,,,,,,annealing,,,,,333,0.015,sheet,"[None, None, 0.88]"
wt%,,Type 304 Stainless Steel,,10.1007/BF02647406,,,,,,,,,247.28,,542.81,,,,,,,,,,,annealing,,,,,368,0.015,sheet,"[None, None, 0.88]"
wt%,,Type 304 Stainless Steel,,10.1007/BF02647406,,,,,,,,,233.48,,524.52,,,,,,,,,,,annealing,,,,,388,0.015,sheet,"[None, None, 0.88]"
wt%,,Type 304 Stainless Steel,,10.1007/BF02647406,,,,,,,,,228.62,,501.76,,,,,,,,,,,annealing,,,,,408,0.015,sheet,"[None, None, 0.88]"
wt%,,Type 304 Stainless Steel,,10.1007/BF02647406,,,,,,,,,214.74,,487.87,,,,,,,,,,,annealing,,,,,433,0.015,sheet,"[None, None, 0.88]"
at%,,"Ni3(Si, Ti, Hf)",,10.1007/BF00557140,,,,,,,,,560,,1628.12,,,,,,,,,,,"arc melting, homogenization, rolling, annealing, annealing",,,,,77,0.0012,square rod,"[80, 15, 15]"
at%,,"Ni3(Si, Ti, Nb)",,10.1007/BF00557140,,,,,,,,,673.73,,1667.78,,,,,,,,,,,"arc melting, homogenization, rolling, annealing, annealing",,,,,77,0.0012,square rod,"[80, 15, 15]"
at%,,"Ni3(Si, Ti, Cr)",,10.1007/BF00557140,,,,,,,,,562.5,,1664.47,,,,,,,,,,,"arc melting, homogenization, rolling, annealing, annealing",,,,,77,0.0012,square rod,"[80, 15, 15]"
at%,,"Ni3(Si, Ti, Mn)",,10.1007/BF00557140,,,,,,,,,576.56,,1720.23,,,,,,,,,,,"arc melting, homogenization, rolling, annealing, annealing",,,,,77,0.0012,square rod,"[80, 15, 15]"
at%,,"Ni3(Si, Ti, Fe)",,10.1007/BF00557140,,,,,,,,,515.62,,1590.75,,,,,,,,,,,"arc melting, homogenization, rolling, annealing, annealing",,,,,77,0.0012,square rod,"[80, 15, 15]"
wt%,,2090-T8E41,,10.1007/BF02653929,,,,,,,,,552,,589,,,,,,,,,,,"solution treat, stretch, aging",,,,,298,Î´Öª,,[]
wt%,,2090-T8E41,,10.1007/BF02653929,,,,,,,,,587,,642,,,,,,,,,,,"solution treat, stretch, aging",,,,,77,Î´Öª,,[]
wt%,,2090-OA,,10.1007/BF02653929,,,,,,,,,466,,527,,,,,,,,,,,"solution treat, stretch, aging, aging",,,,,77,Î´Öª,,[]
wt%,,2091-T351,,10.1007/BF02653929,,,,,,,,,369,,451,,,,,,,,,,,"solution treat, stretch, natural aging",,,,,298,Î´Öª,,[]
wt%,,2091-T351,,10.1007/BF02653929,,,,,,,,,442,,596,,,,,,,,,,,"solution treat, stretch, natural aging",,,,,77,Î´Öª,,[]
wt%,,2091-T8X,,10.1007/BF02653929,,,,,,,,,425,,481,,,,,,,,,,,"solution treat, stretch, aging",,,,,298,Î´Öª,,[]
wt%,,2091-T8X,,10.1007/BF02653929,,,,,,,,,483,,610,,,,,,,,,,,"solution treat, stretch, aging",,,,,77,Î´Öª,,[]
wt%,,8090-T351,,10.1007/BF02653929,,,,,,,,,226,,352,,,,,,,,,,,"solution treat, stretch, natural aging",,,,,298,Î´Öª,,[]
wt%,,8090-T351,,10.1007/BF02653929,,,,,,,,,256,,486,,,,,,,,,,,"solution treat, stretch, natural aging",,,,,77,Î´Öª,,[]
wt%,,8090-T8X,,10.1007/BF02653929,,,,,,,,,482,,534,,,,,,,,,,,"solution treat, stretch, aging",,,,,298,Î´Öª,,[]
wt%,,8091-T351,,10.1007/BF02653929,,,,,,,,,309,,417,,,,,,,,,,,"solution treat, stretch, natural aging",,,,,298,Î´Öª,,[]
wt%,,8091-T351,,10.1007/BF02653929,,,,,,,,,382,,572,,,,,,,,,,,"solution treat, stretch, natural aging",,,,,77,Î´Öª,,[]
wt%,,8091-T8X,,10.1007/BF02653929,,,,,,,,,537,,581,,,,,,,,,,,"solution treat, stretch, aging",,,,,298,Î´Öª,,[]
wt%,,8091-T8X,,10.1007/BF02653929,,,,,,,,,574,,697,,,,,,,,,,,"solution treat, stretch, aging",,,,,77,Î´Öª,,[]
wt%,,Fe-12Mn-0.2Ti,,10.1007/BF02658317,,,,,,,,,600,,924,,,,,,,,,,,"induction melting, copper chill mold casting, vacuum homogenization, cross-forging, finish rolling, cold working, austenitizing, ice brine quenching",,,,,298,0.04,rectangular,[]
wt%,,Fe-12Mn-0.2Ti,,10.1007/BF02658317,,,,,,,,,889,,1351,,,,,,,,,,,"induction melting, copper chill mold casting, vacuum homogenization, cross-forging, finish rolling, cold working, austenitizing, ice brine quenching",,,,,77,0.04,rectangular,[]
wt%,,Fe-12Mn-0.2Ti,,10.1007/BF02658317,,,,,,,,,952,,1358,,,,,,,,,,,"induction melting, copper chill mold casting, vacuum homogenization, cross-forging, finish rolling, cold working, austenitizing, ice brine quenching, heating",,,,,77,0.04,rectangular,[]
wt%,,Fe-12Mn-0.2Ti,,10.1007/BF02658317,,,,,,,,,1179,,1503,,,,,,,,,,,"induction melting, copper chill mold casting, vacuum homogenization, cross-forging, finish rolling, cold working, austenitizing, ice brine quenching, rolling, heating",,,,,77,0.04,rectangular,[]
wt%,,Fe-12Mn-0.2Ti,,10.1007/BF02658317,,,,,,,,,593,,1393,,,,,,,,,,,"induction melting, copper chill mold casting, vacuum homogenization, cross-forging, finish rolling, cold working, austenitizing, ice brine quenching, heating",,,,,77,0.04,rectangular,[]
wt%,,Fe-8Mn,,10.1007/BF02658317,,,,,,,,,965,,1041,,,,,,,,,,,"induction melting, copper chill mold casting, vacuum homogenization, cross-forging, finish rolling, cold working, austenitizing, ice brine quenching",,,,,77,0.04,rectangular,[]
wt%,,Fe-8Mn,,10.1007/BF02658317,,,,,,,,,965,,1055,,,,,,,,,,,"induction melting, copper chill mold casting, vacuum homogenization, cross-forging, finish rolling, cold working, austenitizing, ice brine quenching, heating, heating",,,,,77,0.04,rectangular,[]
wt%,,Fe-8Mn,,10.1007/BF02658317,,,,,,,,,848,,1083,,,,,,,,,,,"induction melting, copper chill mold casting, vacuum homogenization, cross-forging, finish rolling, cold working, austenitizing, ice brine quenching, heating, heating, heating",,,,,77,0.04,rectangular,[]
wt%,,Fe-Mn-Al-C,,10.1007/BF02663026,,,,,,,,,855,,1105.33,,,,,,,,,,,"vacuum melting, soaking, controlled hot rolling",,,,,77,Î´Öª,,[]
wt%,,Fe-Mn-Al-C,,10.1007/BF02663026,,,,,,,,,722.19,,883.26,,,,,,,,,,,"vacuum melting, soaking, controlled hot rolling",,,,,173,Î´Öª,,[]
wt%,,Fe-Mn-Al-C,,10.1007/BF02663026,,,,,,,,,636.84,,791.89,,,,,,,,,,,"vacuum melting, soaking, controlled hot rolling",,,,,233,Î´Öª,,[]
wt%,,Fe-Mn-Al-C,,10.1007/BF02663026,,,,,,,,,575.56,,727.64,,,,,,,,,,,"vacuum melting, soaking, controlled hot rolling",,,,,293,Î´Öª,,[]
wt%,,Fe-Mn-Al-C-Nb,,10.1007/BF02663026,,,,,,,,,944,,1159.53,,,,,,,,,,,"vacuum melting, soaking, controlled hot rolling",,,,,77,Î´Öª,,[]
wt%,,Fe-Mn-Al-C-Nb,,10.1007/BF02663026,,,,,,,,,752.3,,926.92,,,,,,,,,,,"vacuum melting, soaking, controlled hot rolling",,,,,173,Î´Öª,,[]
wt%,,Fe-Mn-Al-C-Nb,,10.1007/BF02663026,,,,,,,,,692.53,,834.04,,,,,,,,,,,"vacuum melting, soaking, controlled hot rolling",,,,,233,Î´Öª,,[]
wt%,,Fe-Mn-Al-C-Nb,,10.1007/BF02663026,,,,,,,,,584.6,,748.68,,,,,,,,,,,"vacuum melting, soaking, controlled hot rolling",,,,,293,Î´Öª,,[]
wt%,,Fe-Mn-Al-C-V,,10.1007/BF02663026,,,,,,,,,907,,1120.4,,,,,,,,,,,"vacuum melting, soaking, controlled hot rolling",,,,,77,Î´Öª,,[]
wt%,,Fe-Mn-Al-C-V,,10.1007/BF02663026,,,,,,,,,735.75,,904.34,,,,,,,,,,,"vacuum melting, soaking, controlled hot rolling",,,,,173,Î´Öª,,[]
wt%,,Fe-Mn-Al-C-V,,10.1007/BF02663026,,,,,,,,,681.98,,838.54,,,,,,,,,,,"vacuum melting, soaking, controlled hot rolling",,,,,233,Î´Öª,,[]
wt%,,Fe-Mn-Al-C-V,,10.1007/BF02663026,,,,,,,,,631.27,,735.12,,,,,,,,,,,"vacuum melting, soaking, controlled hot rolling",,,,,293,Î´Öª,,[]
wt%,,Fe-17Mn,,10.1007/BF02674030,,,,,,,,,852.66,,1321.83,,,,,,,,,,,"induction melting, cold rolling, solution treatment, water quenching, hot rolling, water quenching",,,,,77,2.2,,[]
wt%,,Fe-17Mn,,10.1007/BF02674030,,,,,,,,,659.65,,925.79,,,,,,,,,,,"induction melting, cold rolling, solution treatment, water quenching, hot rolling, water quenching",,,,,183,2.2,,[]
wt%,,Fe-17Mn,,10.1007/BF02674030,,,,,,,,,674.23,,787.02,,,,,,,,,,,"induction melting, cold rolling, solution treatment, water quenching, hot rolling, water quenching",,,,,298,2.2,,[]
wt%,,Fe-17Mn,,10.1007/BF02674030,,,,,,,,,638.81,,742.58,,,,,,,,,,,"induction melting, cold rolling, solution treatment, water quenching, hot rolling, water quenching",,,,,373,2.2,,[]
wt%,,Fe-17Mn,,10.1007/BF02674030,,,,,,,,,644.19,,693.82,,,,,,,,,,,"induction melting, cold rolling, solution treatment, water quenching, hot rolling, water quenching",,,,,473,2.2,,[]
wt%,,Fe-25Mn,,10.1007/BF02674030,,,,,,,,,430.63,,1422.92,,,,,,,,,,,"induction melting, cold rolling, solution treatment, water quenching, hot rolling, water quenching",,,,,77,2.2,,[]
wt%,,Fe-25Mn,,10.1007/BF02674030,,,,,,,,,374.72,,868.53,,,,,,,,,,,"induction melting, cold rolling, solution treatment, water quenching, hot rolling, water quenching",,,,,298,2.2,,[]
wt%,,Fe-25Mn,,10.1007/BF02674030,,,,,,,,,392.32,,743.16,,,,,,,,,,,"induction melting, cold rolling, solution treatment, water quenching, hot rolling, water quenching",,,,,333,2.2,,[]
wt%,,Fe-25Mn,,10.1007/BF02674030,,,,,,,,,432.95,,663.76,,,,,,,,,,,"induction melting, cold rolling, solution treatment, water quenching, hot rolling, water quenching",,,,,373,2.2,,[]
wt%,,Fe-25Mn,,10.1007/BF02674030,,,,,,,,,528.73,,561.04,,,,,,,,,,,"induction melting, cold rolling, solution treatment, water quenching, hot rolling, water quenching",,,,,423,2.2,,[]
wt%,,Fe-25Mn,,10.1007/BF02674030,,,,,,,,,536.84,,564.53,,,,,,,,,,,"induction melting, cold rolling, solution treatment, water quenching, hot rolling, water quenching",,,,,473,2.2,,[]
wt%,,Fe-18Cr-3Ni-13Mn-0.37N,,10.1007/BF02674040,,,,,,,,,400,,796,,,,,,,,,,,"annealing, water quenching",,,,,295,Î´Öª,plate,"[None, None, 25.4]"
wt%,,Fe-18Cr-3Ni-13Mn-0.37N,,10.1007/BF02674040,,,,,,,,,1540,,1811,,,,,,,,,,,"annealing, water quenching",,,,,4,Î´Öª,plate,"[None, None, 25.4]"
,,Acicular Ferrite HSLA Steel,,10.1007/BF02811740,,,,,,,,,870.69,,1049.91,,,,,,,,,,,,,,,,77,Î´Öª,rectangular,"[None, None, 19]"
,,Acicular Ferrite HSLA Steel,,10.1007/BF02811740,,,,,,,,,719.11,,914.64,,,,,,,,,,,,,,,,108,Î´Öª,rectangular,"[None, None, 19]"
,,Acicular Ferrite HSLA Steel,,10.1007/BF02811740,,,,,,,,,571.71,,804.91,,,,,,,,,,,,,,,,158,Î´Öª,rectangular,"[None, None, 19]"
,,Acicular Ferrite HSLA Steel,,10.1007/BF02811740,,,,,,,,,501.73,,735.97,,,,,,,,,,,,,,,,213,Î´Öª,rectangular,"[None, None, 19]"
,,Acicular Ferrite HSLA Steel,,10.1007/BF02811740,,,,,,,,,483.6,,691.35,,,,,,,,,,,,,,,,253,Î´Öª,rectangular,"[None, None, 19]"
,,Acicular Ferrite HSLA Steel,,10.1007/BF02811740,,,,,,,,,468.56,,676.3,,,,,,,,,,,,,,,,298,Î´Öª,rectangular,"[None, None, 19]"
wt%,,Inconel 718,,10.1016/0011-2275(76)90039-4,,,,,,,,,1172,,1404,,,,,,,,,,,"solution treatment, double aging",,,,,295,0.008,square bar,"[None, 7.7, 7.7]"
wt%,,Inconel 718,,10.1016/0011-2275(76)90039-4,,,,,,,,,1342,,1649,,,,,,,,,,,"solution treatment, double aging",,,,,76,0.008,square bar,"[None, 7.7, 7.7]"
wt%,,Inconel 718,,10.1016/0011-2275(76)90039-4,,,,,,,,,1408,,1816,,,,,,,,,,,"solution treatment, double aging",,,,,4,0.008,square bar,"[None, 7.7, 7.7]"
,,Al,,10.1016/0011-2275(78)90019-X,,,,,,,,,31.93,,298.16,,,,,,,,,,,,,,,,4.5,0.0007,,[]
,,Al,,10.1016/0011-2275(78)90019-X,,,,,,,,,31.41,,293.72,,,,,,,,,,,,,,,,12,0.0007,,[]
,,Al,,10.1016/0011-2275(78)90019-X,,,,,,,,,29.73,,276.51,,,,,,,,,,,,,,,,21,0.0007,,[]
,,Al,,10.1016/0011-2275(78)90019-X,,,,,,,,,26.94,,239.31,,,,,,,,,,,,,,,,37,0.0007,,[]
,,Al,,10.1016/0011-2275(78)90019-X,,,,,,,,,20.83,,151.58,,,,,,,,,,,,,,,,77,0.0007,,[]
at%,,Al-1.52Zn,,10.1016/0011-2275(78)90019-X,,,,,,,,,37.2,,307.6,,,,,,,,,,,,,,,,1.6,0.0007,,[]
at%,,Al-1.52Zn,,10.1016/0011-2275(78)90019-X,,,,,,,,,37.24,,307.6,,,,,,,,,,,,,,,,4.5,0.0007,,[]
at%,,Al-1.52Zn,,10.1016/0011-2275(78)90019-X,,,,,,,,,37.29,,303.72,,,,,,,,,,,,,,,,10,0.0007,,[]
at%,,Al-1.52Zn,,10.1016/0011-2275(78)90019-X,,,,,,,,,35.56,,298.16,,,,,,,,,,,,,,,,15,0.0007,,[]
at%,,Al-1.52Zn,,10.1016/0011-2275(78)90019-X,,,,,,,,,35.02,,287.62,,,,,,,,,,,,,,,,20,0.0007,,[]
at%,,Al-1.52Zn,,10.1016/0011-2275(78)90019-X,,,,,,,,,32.77,,269.29,,,,,,,,,,,,,,,,30,0.0007,,[]
at%,,Al-1.52Zn,,10.1016/0011-2275(78)90019-X,,,,,,,,,29.96,,233.76,,,,,,,,,,,,,,,,45,0.0007,,[]
at%,,Al-1.52Zn,,10.1016/0011-2275(78)90019-X,,,,,,,,,27.16,,198.22,,,,,,,,,,,,,,,,60,0.0007,,[]
at%,,Al-1.52Zn,,10.1016/0011-2275(78)90019-X,,,,,,,,,23.77,,159.91,,,,,,,,,,,,,,,,77,0.0007,,[]
at%,,Al-1.0Cu,,10.1016/0011-2275(78)90019-X,,,,,,,,,41.34,,322.6,,,,,,,,,,,,,,,,1.6,0.0007,,[]
at%,,Al-1.0Cu,,10.1016/0011-2275(78)90019-X,,,,,,,,,43.73,,328.7,,,,,,,,,,,,,,,,4.5,0.0007,,[]
at%,,Al-1.0Cu,,10.1016/0011-2275(78)90019-X,,,,,,,,,46.74,,334.81,,,,,,,,,,,,,,,,10,0.0007,,[]
at%,,Al-1.0Cu,,10.1016/0011-2275(78)90019-X,,,,,,,,,47.38,,333.14,,,,,,,,,,,,,,,,15,0.0007,,[]
at%,,Al-1.0Cu,,10.1016/0011-2275(78)90019-X,,,,,,,,,46.84,,325.37,,,,,,,,,,,,,,,,20,0.0007,,[]
at%,,Al-1.0Cu,,10.1016/0011-2275(78)90019-X,,,,,,,,,45.11,,313.16,,,,,,,,,,,,,,,,25,0.0007,,[]
at%,,Al-1.0Cu,,10.1016/0011-2275(78)90019-X,,,,,,,,,43.99,,300.39,,,,,,,,,,,,,,,,30,0.0007,,[]
at%,,Al-1.0Cu,,10.1016/0011-2275(78)90019-X,,,,,,,,,42.26,,288.73,,,,,,,,,,,,,,,,35,0.0007,,[]
at%,,Al-1.0Cu,,10.1016/0011-2275(78)90019-X,,,,,,,,,41.72,,276.51,,,,,,,,,,,,,,,,35,0.0007,,[]
at%,,Al-1.0Cu,,10.1016/0011-2275(78)90019-X,,,,,,,,,38.86,,253.19,,,,,,,,,,,,,,,,50,0.0007,,[]
at%,,Al-1.0Cu,,10.1016/0011-2275(78)90019-X,,,,,,,,,35.42,,226.54,,,,,,,,,,,,,,,,60,0.0007,,[]
at%,,Al-1.0Cu,,10.1016/0011-2275(78)90019-X,,,,,,,,,30.85,,181.56,,,,,,,,,,,,,,,,77,0.0007,,[]
at%,,Al-1.4Mg,,10.1016/0011-2275(78)90019-X,,,,,,,,,63.78,,368.68,,,,,,,,,,,,,,,,1.6,0.0007,,[]
at%,,Al-1.4Mg,,10.1016/0011-2275(78)90019-X,,,,,,,,,65.58,,374.79,,,,,,,,,,,,,,,,4.2,0.0007,,[]
at%,,Al-1.4Mg,,10.1016/0011-2275(78)90019-X,,,,,,,,,67.41,,382.01,,,,,,,,,,,,,,,,10,0.0007,,[]
at%,,Al-1.4Mg,,10.1016/0011-2275(78)90019-X,,,,,,,,,68.64,,382.56,,,,,,,,,,,,,,,,15,0.0007,,[]
at%,,Al-1.4Mg,,10.1016/0011-2275(78)90019-X,,,,,,,,,65.75,,372.57,,,,,,,,,,,,,,,,21,0.0007,,[]
at%,,Al-1.4Mg,,10.1016/0011-2275(78)90019-X,,,,,,,,,64.6,,362.02,,,,,,,,,,,,,,,,25,0.0007,,[]
at%,,Al-1.4Mg,,10.1016/0011-2275(78)90019-X,,,,,,,,,63.46,,347.03,,,,,,,,,,,,,,,,30,0.0007,,[]
at%,,Al-1.4Mg,,10.1016/0011-2275(78)90019-X,,,,,,,,,59.97,,333.14,,,,,,,,,,,,,,,,35,0.0007,,[]
at%,,Al-1.4Mg,,10.1016/0011-2275(78)90019-X,,,,,,,,,57.66,,319.82,,,,,,,,,,,,,,,,40,0.0007,,[]
at%,,Al-1.4Mg,,10.1016/0011-2275(78)90019-X,,,,,,,,,58.94,,291.5,,,,,,,,,,,,,,,,50,0.0007,,[]
at%,,Al-1.4Mg,,10.1016/0011-2275(78)90019-X,,,,,,,,,56.68,,259.85,,,,,,,,,,,,,,,,60,0.0007,,[]
at%,,Al-1.4Mg,,10.1016/0011-2275(78)90019-X,,,,,,,,,52.12,,212.1,,,,,,,,,,,,,,,,77,0.0007,,[]
at%,,Ti-0.07 at% Oeqv,,10.1016/0011-2275(80)90154-X,,,,,,,,,286.96,,850.18,,,,,,,,,,,"arc-melting, vacuum rolling, annealing",,,,,4.2,3,circular,"[None, 18]"
at%,,Ti-0.07 at% Oeqv,,10.1016/0011-2275(80)90154-X,,,,,,,,,276.13,,931.13,,,,,,,,,,,"arc-melting, vacuum rolling, annealing",,,,,20,3,circular,"[None, 18]"
at%,,Ti-0.07 at% Oeqv,,10.1016/0011-2275(80)90154-X,,,,,,,,,227.4,,673.87,,,,,,,,,,,"arc-melting, vacuum rolling, annealing",,,,,77,3,circular,"[None, 18]"
at%,,Ti-0.07 at% Oeqv,,10.1016/0011-2275(80)90154-X,,,,,,,,,129.95,,252.42,,,,,,,,,,,"arc-melting, vacuum rolling, annealing",,,,,293,3,circular,"[None, 18]"
at%,,Ti-0.40 at% Oeqv,,10.1016/0011-2275(80)90154-X,,,,,,,,,741.77,,1140.72,,,,,,,,,,,"arc-melting, vacuum rolling, annealing",,,,,4.2,3,circular,"[None, 18]"
at%,,Ti-0.40 at% Oeqv,,10.1016/0011-2275(80)90154-X,,,,,,,,,730.94,,1232.44,,,,,,,,,,,"arc-melting, vacuum rolling, annealing",,,,,20,3,circular,"[None, 18]"
at%,,Ti-0.40 at% Oeqv,,10.1016/0011-2275(80)90154-X,,,,,,,,,584.75,,932.11,,,,,,,,,,,"arc-melting, vacuum rolling, annealing",,,,,77,3,circular,"[None, 18]"
at%,,Ti-0.40 at% Oeqv,,10.1016/0011-2275(80)90154-X,,,,,,,,,341.11,,473,,,,,,,,,,,"arc-melting, vacuum rolling, annealing",,,,,293,3,circular,"[None, 18]"
at%,,Ti-0.66 at% Oeqv,,10.1016/0011-2275(80)90154-X,,,,,,,,,942.1,,1221.41,,,,,,,,,,,"arc-melting, vacuum rolling, annealing",,,,,4.2,3,circular,"[None, 18]"
at%,,Ti-0.66 at% Oeqv,,10.1016/0011-2275(80)90154-X,,,,,,,,,947.51,,1291.62,,,,,,,,,,,"arc-melting, vacuum rolling, annealing",,,,,20,3,circular,"[None, 18]"
at%,,Ti-0.66 at% Oeqv,,10.1016/0011-2275(80)90154-X,,,,,,,,,747.18,,1028.98,,,,,,,,,,,"arc-melting, vacuum rolling, annealing",,,,,77,3,circular,"[None, 18]"
at%,,Ti-0.66 at% Oeqv,,10.1016/0011-2275(80)90154-X,,,,,,,,,395.25,,559.1,,,,,,,,,,,"arc-melting, vacuum rolling, annealing",,,,,293,3,circular,"[None, 18]"
wt%,,InBiSn,,10.1016/0011-2275(84)90155-3,,,,,,,,,None,,1738.35,,,,,,,,,,,"casting, water quenching",,,,,77,0.813,,[]
wt%,,InBiSn,,10.1016/0011-2275(84)90155-3,,,,,,,,,None,,1738.35,,,,,,,,,,,"casting, water quenching",,,,,113,0.813,,[]
wt%,,InBiSn,,10.1016/0011-2275(84)90155-3,,,,,,,,,None,,1617.48,,,,,,,,,,,"casting, water quenching",,,,,160,0.813,,[]
wt%,,InBiSn,,10.1016/0011-2275(84)90155-3,,,,,,,,,None,,1168.1,,,,,,,,,,,"casting, water quenching",,,,,160,0.813,,[]
wt%,,InBiSn,,10.1016/0011-2275(84)90155-3,,,,,,,,,None,,893.64,,,,,,,,,,,"casting, water quenching",,,,,235,0.813,,[]
wt%,,InBiSn,,10.1016/0011-2275(84)90155-3,,,,,,,,,None,,468.41,,,,,,,,,,,"casting, water quenching",,,,,273,0.813,,[]
wt%,,InBiSn,,10.1016/0011-2275(84)90155-3,,,,,,,,,None,,219.25,,,,,,,,,,,"casting, water quenching",,,,,295,0.813,,[]
wt%,,InSn,,10.1016/0011-2275(84)90155-3,,,,,,,,,None,,619.1,,,,,,,,,,,"casting, water quenching",,,,,77,0.813,,[]
wt%,,InSn,,10.1016/0011-2275(84)90155-3,,,,,,,,,None,,612.47,,,,,,,,,,,"casting, water quenching",,,,,113,0.813,,[]
wt%,,InSn,,10.1016/0011-2275(84)90155-3,,,,,,,,,None,,600.45,,,,,,,,,,,"casting, water quenching",,,,,160,0.813,,[]
wt%,,InSn,,10.1016/0011-2275(84)90155-3,,,,,,,,,None,,535.47,,,,,,,,,,,"casting, water quenching",,,,,195,0.813,,[]
wt%,,InSn,,10.1016/0011-2275(84)90155-3,,,,,,,,,None,,388.9,,,,,,,,,,,"casting, water quenching",,,,,235,0.813,,[]
wt%,,InSn,,10.1016/0011-2275(84)90155-3,,,,,,,,,None,,191.06,,,,,,,,,,,"casting, water quenching",,,,,273,0.813,,[]
wt%,,InSn,,10.1016/0011-2275(84)90155-3,,,,,,,,,None,,136.45,,,,,,,,,,,"casting, water quenching",,,,,295,0.813,,[]
,,KhN35VTYu,,10.1007/BF00775591,,,,,,,,,590,,1100,,,,,,,,,,,"hardening, aging",,,,,293,Î´Öª,circular,"[None, 50]"
,,KhN35VTYu,,10.1007/BF00775591,,,,,,,,,730,,1500,,,,,,,,,,,"hardening, aging",,,,,77,Î´Öª,circular,"[None, 50]"
,,KhN35VTYu,,10.1007/BF00775591,,,,,,,,,750,,1600,,,,,,,,,,,"hardening, aging",,,,,20,Î´Öª,circular,"[None, 50]"
,,KhN35VTYu,,10.1007/BF00775591,,,,,,,,,640,,1100,,,,,,,,,,,"hardening, aging",,,,,293,Î´Öª,circular,"[None, 50]"
,,KhN35VTYu,,10.1007/BF00775591,,,,,,,,,730,,1500,,,,,,,,,,,"hardening, aging",,,,,77,Î´Öª,circular,"[None, 50]"
,,KhN35VTYu,,10.1007/BF00775591,,,,,,,,,820,,1600,,,,,,,,,,,"hardening, aging",,,,,20,Î´Öª,circular,"[None, 50]"
,,KhN35VTYu,,10.1007/BF00775591,,,,,,,,,560,,970,,,,,,,,,,,"hardening, aging",,,,,293,Î´Öª,circular,"[None, 50]"
,,KhN35VTYu,,10.1007/BF00775591,,,,,,,,,670,,1100,,,,,,,,,,,"hardening, aging",,,,,77,Î´Öª,circular,"[None, 50]"
,,KhN35VTYu,,10.1007/BF00775591,,,,,,,,,710,,1200,,,,,,,,,,,"hardening, aging",,,,,20,Î´Öª,circular,"[None, 50]"
,,KhN35VTYu,,10.1007/BF00775591,,,,,,,,,590,,1120,,,,,,,,,,,"hardening, aging",,,,,293,Î´Öª,circular,"[None, 50]"
,,KhN35VTYu,,10.1007/BF00775591,,,,,,,,,710,,1200,,,,,,,,,,,"hardening, aging",,,,,77,Î´Öª,circular,"[None, 50]"
,,KhN35VTYu,,10.1007/BF00775591,,,,,,,,,720,,1260,,,,,,,,,,,"hardening, aging",,,,,20,Î´Öª,circular,"[None, 50]"
